Repository: YHzed/HEAC-0.2

# HEAC 0.2 - 高熵合金陶瓷智能设计平台

<div align="center">
*一个集成数据处理、机器学习、逆向设计的高熵合金陶瓷(HEA Cermet)材料研发平台*

</div>

---

## 📋 目录

- [项目简介](#-项目简介)
- [核心特性](#-核心特性)
- [系统架构](#-系统架构)
- [快速开始](#-快速开始)
- [功能模块](#-功能模块)
- [安装指南](#-安装指南)
- [使用教程](#-使用教程)
- [API参考](#-api参考)
- [常见问题](#-常见问题)
- [贡献指南](#-贡献指南)
- [许可证](#-许可证)

---

## 🎯 项目简介

**HEAC 0.2** 是一个专为高熵合金陶瓷(High Entropy Alloy Cermet)材料研发设计的智能平台。项目整合了先进的机器学习算法、物理模型和材料数据库,为材料科学家和工程师提供从数据处理、特征工程、模型训练到逆向设计的全流程解决方案。

### 🎓 适用领域

- 高熵合金陶瓷材料设计与优化
- 材料性能预测(硬度、断裂韧性等)
- 多目标材料优化
- 材料数据库管理与查询
- 机器学习模型训练与解释

---

## ✨ 核心特性

### 🔬 材料科学
- **物理计算引擎**: 集成密度计算、平均自由程、晶格失配等物理模型
- **Materials Project集成**: 自动获取晶体结构、形成能、磁矩等材料属性
- **Proxy模型**: 预测形成能、晶格参数、磁矩等关键物理量
- **成分解析**: 智能解析复杂的合金陶瓷成分表示

### 🤖 机器学习
- **多算法支持**: XGBoost, LightGBM, CatBoost, Random Forest等
- **自动特征工程**: 基于Matminer的高级特征提取
- **GBFS特征选择**: 基于梯度提升的分层特征选择算法
- **模型可解释性**: SHAP分析、特征重要性评估
- **超参数优化**: 集成Optuna进行自动调参

### 🎨 交互式界面
- **模块化设计**: 12+专业功能页面
- **实时可视化**: Plotly交互式图表
- **数据管理**: 完整的数据上传、预处理、标准化工作流
- **模型管理**: 模型训练、保存、加载和版本控制

### 🔮 逆向设计
- **多目标优化**: 同时优化硬度(HV)和断裂韧性(KIC)
- **Pareto前沿**: 展示非支配解集合
- **约束优化**: 支持元素、工艺、成分等多种约束
- **智能推荐**: 自动排序并推荐最佳设计方案

---

## 🏗️ 系统架构

### 项目结构

```
HEAC-0.2/
├── app.py                          # Streamlit主应用入口
├── core/                           # 核心功能模块
│   ├── __init__.py
│   ├── physics_calculator.py       # 物理计算引擎
│   ├── hea_calculator.py           # HEA专用计算器
│   ├── hea_data_processor.py       # HEA数据处理器
│   ├── composition_parser.py       # 成分解析器
│   ├── feature_injector.py         # 特征注入引擎
│   ├── proxy_models.py             # Proxy模型预测
│   ├── modelx_adapter.py           # ModelX适配器(HV预测)
│   ├── materials_project_client.py # Materials Project API客户端
│   ├── data_processor.py           # 通用数据处理
│   ├── data_standardizer.py        # 数据标准化
│   ├── models.py                   # 机器学习模型工厂
│   ├── virtual_screening.py        # 虚拟筛选引擎
│   ├── db_manager.py              # 数据库管理
│   ├── db_models_v2.py            # 数据库模型(V2)
│   └── ...
├── pages/                          # Streamlit页面
│   ├── 1_General_ML_Lab.py        # 通用机器学习实验室
│   ├── 2_HEA_Cermet_Lab.py        # HEA陶瓷实验室
│   ├── 3_Cermet_Library.py        # 陶瓷材料库
│   ├── 4_Literature_Lab.py        # 文献实验室
│   ├── 5_Process_Agent.py         # 数据处理代理
│   ├── 6_GBFS_Feature_Selection.py # GBFS特征选择
│   ├── 6_Proxy_Models.py          # Proxy模型页面
│   ├── 7_Model_Training.py        # 模型训练页面
│   ├── 8_Virtual_Screening.py     # 虚拟筛选页面
│   ├── 9_HEA_Data_Preprocessing.py # HEA数据预处理
│   ├── 10_Database_Manager.py     # 数据库管理器
│   └── 11_Database_Manager_V2.py  # 数据库管理器V2
├── heac_inverse_design/            # 逆向设计系统
│   ├── core/                       # 逆向设计核心
│   └── ui/                         # 逆向设计UI
├── datasets/                       # 数据集文件
├── models/                         # 训练好的模型
├── training data/                  # 训练数据
├── scripts/                        # 辅助脚本
├── tests/                          # 测试文件
├── docs/                           # 文档
├── requirements.txt                # Python依赖
├── environment.yml                 # Conda环境配置
└── .env.example                    # 环境变量模板
```

### 技术栈

| 类别 | 技术 | 用途 |
|------|------|------|
| **Web框架** | Streamlit 1.30+ | 交互式Web应用界面 |
| **科学计算** | NumPy, Pandas, SciPy | 数值计算与数据处理 |
| **材料科学** | Pymatgen, Matminer, MP-API | 材料属性计算与特征工程 |
| **机器学习** | Scikit-learn, XGBoost, LightGBM, CatBoost | 模型训练与预测 |
| **优化算法** | Optuna | 超参数优化与逆向设计 |
| **可解释性** | SHAP | 模型解释与特征分析 |
| **可视化** | Plotly, Matplotlib, Seaborn | 数据可视化 |
| **数据库** | SQLite, SQLAlchemy | 数据存储与管理 |

---

## 🚀 快速开始

### 前置要求

- **Python**: 3.10 或 3.11 (推荐 3.11)
- **操作系统**: Windows, macOS, Linux
- **内存**: 至少 4GB RAM (推荐 8GB+)
- **磁盘空间**: 至少 2GB

### 一键启动(推荐)

#### Windows用户

1. **克隆项目**
```bash
git clone https://github.com/YHzed/HEAC-0.2.git
cd HEAC-0.2
```

2. **运行启动脚本**
```bash

# 双击 start.bat 或在PowerShell中运行:
.\start.bat
```

3. **浏览器访问**
   - 应用将自动在浏览器中打开 `http://localhost:8501`

#### macOS/Linux用户

```bash

# 1. 克隆项目
git clone https://github.com/YHzed/HEAC-0.2.git
cd HEAC-0.2

# 2. 创建虚拟环境
python3 -m venv .venv
source .venv/bin/activate

# 编辑.env文件,添加您的Materials Project API密钥

### 9️⃣ HEA Data Preprocessing - HEA数据预处理

**主要功能:**
- 📊 HEA专用数据清洗
- 🔧 缺失值处理
- 📈 异常值检测
- 🏷️ 特征编码

---

### 1️⃣1️⃣ Database Manager V2 - 数据库管理器V2

**主要功能:**
- 🗄️ SQLite数据库管理
- 📊 数据表查看与编辑
- 🔍 高级查询
- 📥 数据导入导出
- 🔗 关系管理

**数据库表:**
- `materials`: 材料基础信息
- `compositions`: 成分数据
- `properties`: 性能数据
- `processes`: 工艺参数
- `literature`: 文献来源

**使用示例:**
```bash

# 1. 进入"Database Manager V2"

# 编辑.env文件,添加Materials Project API密钥

#### DatabaseManager (V2)

```python
from core.db_manager import DatabaseManager

db = DatabaseManager(
    db_path: str = "cermet_master_v2.db"
)

### Q1: Materials Project API密钥在哪里获取?

**A**: 访问 [materialsproject.org](https://materialsproject.org/dashboard),注册账户后在Dashboard中可以看到您的API密钥。

File: datasets/hea_processed.csv (part 1 of 16)
Unnamed: 0,Group,Subgroup,Composition,"Binder, vol-%","d, mm","HV, kgf/mm2","KIC, MPa·m1/2","Load, kgf","TRS, MPa",Sintering,"T, °C",Ceramic_Type,Ceramic_Vol_Frac,Ceramic_Wt_Pct,Binder_Composition,VEC,H_mix,S_mix,Delta_R,Delta_Chi,Lattice_Constant_Est,Lattice_Mismatch,CTE_Mismatch,CTE_Binder,T_Liquidus_Est,T_Homologous,Sinter_Temp_K,Grain_Size,Parsed_Ceramic
1,co,1.0,b WC 25 Co,37,2.2,895,20.8,5,-,-,-,WC,0.75,75.0,{'Co': 1.0},9.0,0.0,-0.0,0.0,0.0,0.03535533905932738,0.9878336754785522,7.8,13.0,1768.15,0.946271526736985,1673.15,5.0,WC
2,co,1.0,b WC 19.5 Co,29.9,2.2,983,17.3,5,-,-,-,WC,0.805,80.5,{'Co': 1.0},9.0,0.0,-0.0,0.0,0.0,0.03535533905932738,0.9878336754785522,7.8,13.0,1768.15,0.946271526736985,1673.15,5.0,WC
3,co,1.0,b WC 14 Co,22.3,2.2,1121,13.3,5,-,-,-,WC,0.86,86.0,{'Co': 1.0},9.0,0.0,-0.0,0.0,0.0,0.03535533905932738,0.9878336754785522,7.8,13.0,1768.15,0.946271526736985,1673.15,5.0,WC
4,co,1.0,b WC 9 Co,14.9,2.2,1286,10.6,5,-,-,-,WC,0.91,91.0,{'Co': 1.0},9.0,0.0,-0.0,0.0,0.0,0.03535533905932738,0.9878336754785522,7.8,13.0,1768.15,0.946271526736985,1673.15,5.0,WC
5,co,1.0,b WC 3 Co,5.2,2.2,1600,9,5,-,-,-,WC,0.97,97.0,{'Co': 1.0},9.0,0.0,-0.0,0.0,0.0,0.03535533905932738,0.9878336754785522,7.8,13.0,1768.15,0.946271526736985,1673.15,5.0,WC
6,co,1.0,b WC 25 Co,37,0.7,1119,14.8,5,-,-,-,WC,0.75,75.0,{'Co': 1.0},9.0,0.0,-0.0,0.0,0.0,0.03535533905932738,0.9878336754785522,7.8,13.0,1768.15,0.946271526736985,1673.15,5.0,WC
7,co,1.0,b WC 19.5 Co,29.9,0.7,1265,13.2,5,-,-,-,WC,0.805,80.5,{'Co': 1.0},9.0,0.0,-0.0,0.0,0.0,0.03535533905932738,0.9878336754785522,7.8,13.0,1768.15,0.946271526736985,1673.15,5.0,WC
8,co,1.0,b WC 14 Co,22.3,0.7,1505,11.3,5,-,-,-,WC,0.86,86.0,{'Co': 1.0},9.0,0.0,-0.0,0.0,0.0,0.03535533905932738,0.9878336754785522,7.8,13.0,1768.15,0.946271526736985,1673.15,5.0,WC
9,co,1.0,b WC 9 Co,14.9,0.7,1865,10.6,5,-,-,-,WC,0.91,91.0,{'Co': 1.0},9.0,0.0,-0.0,0.0,0.0,0.03535533905932738,0.9878336754785522,7.8,13.0,1768.15,0.946271526736985,1673.15,5.0,WC
10,co,1.0,b WC 5.9 Co,10,0.7,2020,8.9,5,-,-,-,WC,0.941,94.1,{'Co': 1.0},9.0,0.0,-0.0,0.0,0.0,0.03535533905932738,0.9878336754785522,7.8,13.0,1768.15,0.946271526736985,1673.15,5.0,WC
11,co,1.0,b WC 3 Co,5.2,0.7,2156,8.7,5,-,-,-,WC,0.97,97.0,{'Co': 1.0},9.0,0.0,-0.0,0.0,0.0,0.03535533905932738,0.9878336754785522,7.8,13.0,1768.15,0.946271526736985,1673.15,5.0,WC
12,co,1.0,b WC 6 Co,10.1,7.5,1110,15.6,-,2230,con,1380,WC,0.94,94.0,{'Co': 1.0},9.0,0.0,-0.0,0.0,0.0,0.03535533905932738,0.9878336754785522,7.8,13.0,1768.15,0.9349602692079292,1653.15,1.0,WC
13,co,1.0,b WC 6 Co,10.1,3.6,1433,12.8,-,1960,con,1380,WC,0.94,94.0,{'Co': 1.0},9.0,0.0,-0.0,0.0,0.0,0.03535533905932738,0.9878336754785522,7.8,13.0,1768.15,0.9349602692079292,1653.15,1.0,WC
14,co,1.0,b WC 6 Co,10.1,1.5,1578,10.6,-,1930,con,1380,WC,0.94,94.0,{'Co': 1.0},9.0,0.0,-0.0,0.0,0.0,0.03535533905932738,0.9878336754785522,7.8,13.0,1768.15,0.9349602692079292,1653.15,1.0,WC
15,co,1.0,b WC 7 Co,11.7,0.5,1592,8.3,-,1965,con,1380,WC,0.93,93.0,{'Co': 1.0},9.0,0.0,-0.0,0.0,0.0,0.03535533905932738,0.9878336754785522,7.8,13.0,1768.15,0.9349602692079292,1653.15,1.0,WC
16,co,1.0,b WC 10 Co,16.4,5,1127,15.1,-,2500,con,1380,WC,0.9,90.0,{'Co': 1.0},9.0,0.0,-0.0,0.0,0.0,0.03535533905932738,0.9878336754785522,7.8,13.0,1768.15,0.9349602692079292,1653.15,1.0,WC
17,co,1.0,b WC 10 Co,16.4,3.2,1173,12.7,-,2320,con,1380,WC,0.9,90.0,{'Co': 1.0},9.0,0.0,-0.0,0.0,0.0,0.03535533905932738,0.9878336754785522,7.8,13.0,1768.15,0.9349602692079292,1653.15,1.0,WC
18,co,1.0,b WC 10 Co,16.4,0.5,1523,8.6,-,2660,con,1380,WC,0.9,90.0,{'Co': 1.0},9.0,0.0,-0.0,0.0,0.0,0.03535533905932738,0.9878336754785522,7.8,13.0,1768.15,0.9349602692079292,1653.15,1.0,WC
19,co,1.0,b WC 13 Co,20.9,4,1127,17.2,-,2680,con,1380,WC,0.87,87.0,{'Co': 1.0},9.0,0.0,-0.0,0.0,0.0,0.03535533905932738,0.9878336754785522,7.8,13.0,1768.15,0.9349602692079292,1653.15,1.0,WC
20,co,1.0,b WC 14 Co,22.3,2,1173,15.1,-,2780,con,1380,WC,0.86,86.0,{'Co': 1.0},9.0,0.0,-0.0,0.0,0.0,0.03535533905932738,0.9878336754785522,7.8,13.0,1768.15,0.9349602692079292,1653.15,1.0,WC
21,co,1.0,b WC 16 Co,25.2,2.2,1043,13.5,-,2680,con,1380,WC,0.84,84.0,{'Co': 1.0},9.0,0.0,-0.0,0.0,0.0,0.03535533905932738,0.9878336754785522,7.8,13.0,1768.15,0.9349602692079292,1653.15,1.0,WC
22,co,1.0,b WC 18 Co,27.9,1,1101,12.8,-,3400,con,1380,WC,0.82,82.0,{'Co': 1.0},9.0,0.0,-0.0,0.0,0.0,0.03535533905932738,0.9878336754785522,7.8,13.0,1768.15,0.9349602692079292,1653.15,1.0,WC
23,co,1.0,b WC 10 Co,16.4,-,1183,11.6,-,2800,con,1380,WC,0.9,90.0,{'Co': 1.0},9.0,0.0,-0.0,0.0,0.0,0.03535533905932738,0.9878336754785522,7.8,13.0,1768.15,0.9349602692079292,1653.15,1.0,WC
24,co,1.0,b WC 6 Co,10.1,7.5,1110,15.6,-,-,con,1380,WC,0.94,94.0,{'Co': 1.0},9.0,0.0,-0.0,0.0,0.0,0.03535533905932738,0.9878336754785522,7.8,13.0,1768.15,0.9349602692079292,1653.15,1.0,WC
25,co,1.0,b WC 6 Co,10.1,3.5,1373,12.8,-,-,con,1380,WC,0.94,94.0,{'Co': 1.0},9.0,0.0,-0.0,0.0,0.0,0.03535533905932738,0.9878336754785522,7.8,13.0,1768.15,0.9349602692079292,1653.15,1.0,WC
26,co,1.0,b WC 10 Co,16.4,1.1,1498,8.9,60,-,con,-,WC,0.9,90.0,{'Co': 1.0},9.0,0.0,-0.0,0.0,0.0,0.03535533905932738,0.9878336754785522,7.8,13.0,1768.15,0.946271526736985,1673.15,60.0,WC
27,co,1.0,b WC 10 Co,16.4,1.1,1431,10.3,60,-,con,-,WC,0.9,90.0,{'Co': 1.0},9.0,0.0,-0.0,0.0,0.0,0.03535533905932738,0.9878336754785522,7.8,13.0,1768.15,0.946271526736985,1673.15,60.0,WC
28,co,1.0,b WC 10 Co,16.4,1.2,1333,11.1,60,-,con,-,WC,0.9,90.0,{'Co': 1.0},9.0,0.0,-0.0,0.0,0.0,0.03535533905932738,0.9878336754785522,7.8,13.0,1768.15,0.946271526736985,1673.15,60.0,WC
29,co,1.0,b WC 10 Co,16.4,1.6,1249,11.8,60,-,con,-,WC,0.9,90.0,{'Co': 1.0},9.0,0.0,-0.0,0.0,0.0,0.03535533905932738,0.9878336754785522,7.8,13.0,1768.15,0.946271526736985,1673.15,60.0,WC
30,co,1.0,b WC 10 Co,16.4,1.9,1180,12.3,60,-,con,-,WC,0.9,90.0,{'Co': 1.0},9.0,0.0,-0.0,0.0,0.0,0.03535533905932738,0.9878336754785522,7.8,13.0,1768.15,0.946271526736985,1673.15,60.0,WC
31,co,1.0,b WC 10 Co,16.4,2.8,1100,14.7,60,-,con,-,WC,0.9,90.0,{'Co': 1.0},9.0,0.0,-0.0,0.0,0.0,0.03535533905932738,0.9878336754785522,7.8,13.0,1768.15,0.946271526736985,1673.15,60.0,WC
32,co,1.0,b WC 6 Co,10.1,-,1549,8,50,-,p,-,WC,0.94,94.0,{'Co': 1.0},9.0,0.0,-0.0,0.0,0.0,0.03535533905932738,0.9878336754785522,7.8,13.0,1768.15,0.946271526736985,1673.15,50.0,WC
33,co,1.0,b WC 9 Co,14.9,-,1455,11.8,50,-,p,-,WC,0.91,91.0,{'Co': 1.0},9.0,0.0,-0.0,0.0,0.0,0.03535533905932738,0.9878336754785522,7.8,13.0,1768.15,0.946271526736985,1673.15,50.0,WC
34,co,1.0,b WC 8 Co,13.3,-,1322,12.1,50,-,p,-,WC,0.92,92.0,{'Co': 1.0},9.0,0.0,-0.0,0.0,0.0,0.03535533905932738,0.9878336754785522,7.8,13.0,1768.15,0.946271526736985,1673.15,50.0,WC
35,co,1.0,b WC 11 Co,17.9,-,1399,13.2,50,-,p,-,WC,0.89,89.0,{'Co': 1.0},9.0,0.0,-0.0,0.0,0.0,0.03535533905932738,0.9878336754785522,7.8,13.0,1768.15,0.946271526736985,1673.15,50.0,WC
36,co,1.0,b WC 10 Co,16.4,-,1298,14.6,50,-,p,-,WC,0.9,90.0,{'Co': 1.0},9.0,0.0,-0.0,0.0,0.0,0.03535533905932738,0.9878336754785522,7.8,13.0,1768.15,0.946271526736985,1673.15,50.0,WC
37,co,1.0,b WC 8 Co,13.3,-,1281,15,50,-,p,-,WC,0.92,92.0,{'Co': 1.0},9.0,0.0,-0.0,0.0,0.0,0.03535533905932738,0.9878336754785522,7.8,13.0,1768.15,0.946271526736985,1673.15,50.0,WC
38,co,1.0,b WC 16 Co,25.2,-,1204,15.5,50,-,p,-,WC,0.84,84.0,{'Co': 1.0},9.0,0.0,-0.0,0.0,0.0,0.03535533905932738,0.9878336754785522,7.8,13.0,1768.15,0.946271526736985,1673.15,50.0,WC
39,co,1.0,b WC 10 Co,16.4,-,1182,15.6,50,-,p,-,WC,0.9,90.0,{'Co': 1.0},9.0,0.0,-0.0,0.0,0.0,0.03535533905932738,0.9878336754785522,7.8,13.0,1768.15,0.946271526736985,1673.15,50.0,WC
40,co,1.0,b WC 15 Co,23.7,2.9,1050,17,30,-,-,-,WC,0.85,85.0,{'Co': 1.0},9.0,0.0,-0.0,0.0,0.0,0.03535533905932738,0.9878336754785522,7.8,13.0,1768.15,0.946271526736985,1673.15,30.0,WC
41,co,1.0,b WC 10 Co,16.4,1.9,1333,13.5,30,-,con,1380,WC,0.9,90.0,{'Co': 1.0},9.0,0.0,-0.0,0.0,0.0,0.03535533905932738,0.9878336754785522,7.8,13.0,1768.15,0.9349602692079292,1653.15,30.0,WC
42,co,1.0,b WC 6 Co,10.1,4.3,1400,12.8,30,2500,-,-,WC,0.94,94.0,{'Co': 1.0},9.0,0.0,-0.0,0.0,0.0,0.03535533905932738,0.9878336754785522,7.8,13.0,1768.15,0.946271526736985,1673.15,30.0,WC
43,co,1.0,b WC 9 Co,14.9,4.3,1130,13.2,30,2800,-,-,WC,0.91,91.0,{'Co': 1.0},9.0,0.0,-0.0,0.0,0.0,0.03535533905932738,0.9878336754785522,7.8,13.0,1768.15,0.946271526736985,1673.15,30.0,WC
44,co,1.0,b WC 12 Co,19.4,4.3,1100,13.4,30,2900,-,-,WC,0.88,88.0,{'Co': 1.0},9.0,0.0,-0.0,0.0,0.0,0.03535533905932738,0.9878336754785522,7.8,13.0,1768.15,0.946271526736985,1673.15,30.0,WC
45,co,1.0,b WC 15 Co,23.7,4.3,1050,14.1,30,3000,-,-,WC,0.85,85.0,{'Co': 1.0},9.0,0.0,-0.0,0.0,0.0,0.03535533905932738,0.9878336754785522,7.8,13.0,1768.15,0.946271526736985,1673.15,30.0,WC
46,co,1.0,b WC 4 Co,6.8,1.4,1730,6.9,30,1600,-,-,WC,0.96,96.0,{'Co': 1.0},9.0,0.0,-0.0,0.0,0.0,0.03535533905932738,0.9878336754785522,7.8,13.0,1768.15,0.946271526736985,1673.15,30.0,WC
47,co,1.0,b WC 6 Co,10.1,1.4,1580,9.6,30,2000,-,-,WC,0.94,94.0,{'Co': 1.0},9.0,0.0,-0.0,0.0,0.0,0.03535533905932738,0.9878336754785522,7.8,13.0,1768.15,0.946271526736985,1673.15,30.0,WC
48,co,1.0,b WC 9 Co,14.9,1.4,1420,12.3,30,2350,-,-,WC,0.91,91.0,{'Co': 1.0},9.0,0.0,-0.0,0.0,0.0,0.03535533905932738,0.9878336754785522,7.8,13.0,1768.15,0.946271526736985,1673.15,30.0,WC
49,co,1.0,b WC 12 Co,19.4,1.4,1290,12.7,30,2450,-,-,WC,0.88,88.0,{'Co': 1.0},9.0,0.0,-0.0,0.0,0.0,0.03535533905932738,0.9878336754785522,7.8,13.0,1768.15,0.946271526736985,1673.15,30.0,WC
50,co,1.0,b WC 15 Co,23.7,1.4,1150,13.8,30,2700,-,-,WC,0.85,85.0,{'Co': 1.0},9.0,0.0,-0.0,0.0,0.0,0.03535533905932738,0.9878336754785522,7.8,13.0,1768.15,0.946271526736985,1673.15,30.0,WC
51,co,1.0,b WC 25 Co,37,1.4,780,14.5,30,2900,-,-,WC,0.75,75.0,{'Co': 1.0},9.0,0.0,-0.0,0.0,0.0,0.03535533905932738,0.9878336754785522,7.8,13.0,1768.15,0.946271526736985,1673.15,30.0,WC
52,co,1.0,b WC 6 Co,10.1,1.2,1780,10.8,30,3000,-,-,WC,0.94,94.0,{'Co': 1.0},9.0,0.0,-0.0,0.0,0.0,0.03535533905932738,0.9878336754785522,7.8,13.0,1768.15,0.946271526736985,1673.15,30.0,WC
53,co,1.0,b WC 10.5 Co,17.1,1.2,1530,13.8,30,3200,-,-,WC,0.895,89.5,{'Co': 1.0},9.0,0.0,-0.0,0.0,0.0,0.03535533905932738,0.9878336754785522,7.8,13.0,1768.15,0.946271526736985,1673.15,30.0,WC
54,co,1.0,b WC 13.5 Co,21.6,1.2,1500,11.2,30,3400,-,-,WC,0.865,86.5,{'Co': 1.0},9.0,0.0,-0.0,0.0,0.0,0.03535533905932738,0.9878336754785522,7.8,13.0,1768.15,0.946271526736985,1673.15,30.0,WC
55,co,1.0,b WC 20 Co,30.6,-,1000,16.8,10,3380,-,-,WC,0.8,80.0,{'Co': 1.0},9.0,0.0,-0.0,0.0,0.0,0.03535533905932738,0.9878336754785522,7.8,13.0,1768.15,0.946271526736985,1673.15,10.0,WC
56,co,1.0,b WC 3 Co,5.2,-,1740,8.1,-,1440,-,-,WC,0.97,97.0,{'Co': 1.0},9.0,0.0,-0.0,0.0,0.0,0.03535533905932738,0.9878336754785522,7.8,13.0,1768.15,0.946271526736985,1673.15,1.0,WC
57,co,1.0,b WC 6 Co,10.1,-,1585,9,-,2070,-,-,WC,0.94,94.0,{'Co': 1.0},9.0,0.0,-0.0,0.0,0.0,0.03535533905932738,0.9878336754785522,7.8,13.0,1768.15,0.946271526736985,1673.15,1.0,WC
58,co,1.0,b WC 9 Co,14.9,-,1470,9.5,-,2680,-,-,WC,0.91,91.0,{'Co': 1.0},9.0,0.0,-0.0,0.0,0.0,0.03535533905932738,0.9878336754785522,7.8,13.0,1768.15,0.946271526736985,1673.15,1.0,WC
59,co,1.0,b WC 13 Co,20.9,-,1350,12.1,-,3070,-,-,WC,0.87,87.0,{'Co': 1.0},9.0,0.0,-0.0,0.0,0.0,0.03535533905932738,0.9878336754785522,7.8,13.0,1768.15,0.946271526736985,1673.15,1.0,WC
60,co,1.0,b WC 15 Co,23.7,-,1150,14,-,3170,-,-,WC,0.85,85.0,{'Co': 1.0},9.0,0.0,-0.0,0.0,0.0,0.03535533905932738,0.9878336754785522,7.8,13.0,1768.15,0.946271526736985,1673.15,1.0,WC
61,co,1.0,b WC 5.5 Co,9.3,-,1610,9.3,-,2020,-,-,WC,0.945,94.5,{'Co': 1.0},9.0,0.0,-0.0,0.0,0.0,0.03535533905932738,0.9878336754785522,7.8,13.0,1768.15,0.946271526736985,1673.15,1.0,WC
62,co,1.0,b WC 18 Co,27.9,-,1190,12.8,-,3190,-,-,WC,0.82,82.0,{'Co': 1.0},9.0,0.0,-0.0,0.0,0.0,0.03535533905932738,0.9878336754785522,7.8,13.0,1768.15,0.946271526736985,1673.15,1.0,WC
63,co,1.0,b WC 20 Co,30.6,-,1060,16.8,10,3380,-,-,WC,0.8,80.0,{'Co': 1.0},9.0,0.0,-0.0,0.0,0.0,0.03535533905932738,0.9878336754785522,7.8,13.0,1768.15,0.946271526736985,1673.15,10.0,WC
64,co,1.0,b WC 14.5 Co,23,1.5,1650,9.4,20,-,con,1400,WC,0.855,85.5,{'Co': 1.0},9.0,0.0,-0.0,0.0,0.0,0.03535533905932738,0.9878336754785522,7.8,13.0,1768.15,0.946271526736985,1673.15,20.0,WC
65,co,1.0,b WC 15.5 Co,24.4,3.1,1270,14.5,20,-,con,1400,WC,0.845,84.5,{'Co': 1.0},9.0,0.0,-0.0,0.0,0.0,0.03535533905932738,0.9878336754785522,7.8,13.0,1768.15,0.946271526736985,1673.15,20.0,WC
66,co,1.0,b WC 4.5 Co,7.7,1.9,2090,7.1,20,-,con,1480,WC,0.955,95.5,{'Co': 1.0},9.0,0.0,-0.0,0.0,0.0,0.03535533905932738,0.9878336754785522,7.8,13.0,1768.15,0.9915165568532082,1753.15,20.0,WC
67,co,1.0,b WC 11.5 Co,18.6,1.4,1800,8.9,20,-,con,1420,WC,0.885,88.5,{'Co': 1.0},9.0,0.0,-0.0,0.0,0.0,0.03535533905932738,0.9878336754785522,7.8,13.0,1768.15,0.9575827842660408,1693.15,20.0,WC
68,co,1.0,b WC x Co,-,6,1396,12.3,30,-,-,-,WC,0.0,0.0,{'Co': 1.0},9.0,0.0,-0.0,0.0,0.0,0.03535533905932738,0.9878336754785522,7.8,13.0,1768.15,0.946271526736985,1673.15,30.0,WC
69,co,1.0,b WC x Co,-,6,1340,12.9,30,-,-,-,WC,0.0,0.0,{'Co': 1.0},9.0,0.0,-0.0,0.0,0.0,0.03535533905932738,0.9878336754785522,7.8,13.0,1768.15,0.946271526736985,1673.15,30.0,WC
70,co,1.0,b WC x Co,-,6,1298,14.7,30,-,-,-,WC,0.0,0.0,{'Co': 1.0},9.0,0.0,-0.0,0.0,0.0,0.03535533905932738,0.9878336754785522,7.8,13.0,1768.15,0.946271526736985,1673.15,30.0,WC
71,co,1.0,b WC x Co,-,6,1238,15.6,30,-,-,-,WC,0.0,0.0,{'Co': 1.0},9.0,0.0,-0.0,0.0,0.0,0.03535533905932738,0.9878336754785522,7.8,13.0,1768.15,0.946271526736985,1673.15,30.0,WC
72,co,1.0,b WC x Co,-,6,1178,18.1,30,-,-,-,WC,0.0,0.0,{'Co': 1.0},9.0,0.0,-0.0,0.0,0.0,0.03535533905932738,0.9878336754785522,7.8,13.0,1768.15,0.946271526736985,1673.15,30.0,WC
73,co,1.0,b WC x Co,-,6,1147,19.3,30,-,-,-,WC,0.0,0.0,{'Co': 1.0},9.0,0.0,-0.0,0.0,0.0,0.03535533905932738,0.9878336754785522,7.8,13.0,1768.15,0.946271526736985,1673.15,30.0,WC
74,co,1.0,b WC x Co,-,6,1113,20.4,30,-,-,-,WC,0.0,0.0,{'Co': 1.0},9.0,0.0,-0.0,0.0,0.0,0.03535533905932738,0.9878336754785522,7.8,13.0,1768.15,0.946271526736985,1673.15,30.0,WC
75,co,1.0,b WC x Co,-,2.2,1600,9.3,30,-,-,-,WC,0.0,0.0,{'Co': 1.0},9.0,0.0,-0.0,0.0,0.0,0.03535533905932738,0.9878336754785522,7.8,13.0,1768.15,0.946271526736985,1673.15,30.0,WC
76,co,1.0,b WC x Co,-,2.2,1560,10.1,30,-,-,-,WC,0.0,0.0,{'Co': 1.0},9.0,0.0,-0.0,0.0,0.0,0.03535533905932738,0.9878336754785522,7.8,13.0,1768.15,0.946271526736985,1673.15,30.0,WC
77,co,1.0,b WC x Co,-,2.2,1507,11,30,-,-,-,WC,0.0,0.0,{'Co': 1.0},9.0,0.0,-0.0,0.0,0.0,0.03535533905932738,0.9878336754785522,7.8,13.0,1768.15,0.946271526736985,1673.15,30.0,WC
78,co,1.0,b WC x Co,-,2.2,1447,12.6,30,-,-,-,WC,0.0,0.0,{'Co': 1.0},9.0,0.0,-0.0,0.0,0.0,0.03535533905932738,0.9878336754785522,7.8,13.0,1768.15,0.946271526736985,1673.15,30.0,WC
79,co,1.0,b WC x Co,-,2.2,1349,13.2,30,-,-,-,WC,0.0,0.0,{'Co': 1.0},9.0,0.0,-0.0,0.0,0.0,0.03535533905932738,0.9878336754785522,7.8,13.0,1768.15,0.946271526736985,1673.15,30.0,WC
80,co,1.0,b WC x Co,-,2.2,1302,14.3,30,-,-,-,WC,0.0,0.0,{'Co': 1.0},9.0,0.0,-0.0,0.0,0.0,0.03535533905932738,0.9878336754785522,7.8,13.0,1768.15,0.946271526736985,1673.15,30.0,WC
81,co,1.0,b WC x Co,-,2.2,1273,15,30,-,-,-,WC,0.0,0.0,{'Co': 1.0},9.0,0.0,-0.0,0.0,0.0,0.03535533905932738,0.9878336754785522,7.8,13.0,1768.15,0.946271526736985,1673.15,30.0,WC
82,co,1.0,90 WC 10 Co,16.4,2.5,1193,16.4,30,-,con,-,WC,0.9,90.0,{'Co': 1.0},9.0,0.0,-0.0,0.0,0.0,0.03535533905932738,0.9878336754785522,7.8,13.0,1768.15,0.946271526736985,1673.15,30.0,WC
83,co,1.0,94 WC 6 Co,10.1,1.2,1561,9.8,30,-,con,-,WC,0.94,94.0,{'Co': 1.0},9.0,0.0,-0.0,0.0,0.0,0.03535533905932738,0.9878336754785522,7.8,13.0,1768.15,0.946271526736985,1673.15,30.0,WC
84,co,1.0,94 WC 6 Co,10.1,0.8,1719,8.4,30,-,con,-,WC,0.94,94.0,{'Co': 1.0},9.0,0.0,-0.0,0.0,0.0,0.03535533905932738,0.9878336754785522,7.8,13.0,1768.15,0.946271526736985,1673.15,30.0,WC
85,co,1.0,85 WC 15 Co,23.7,0.1,1868,8.1,30,-,con,1350,WC,0.85,85.0,{'Co': 1.0},9.0,0.0,-0.0,0.0,0.0,0.03535533905932738,0.9878336754785522,7.8,13.0,1768.15,0.9179933829143455,1623.15,30.0,WC
86,co,1.0,87 WC 13 Co,20.9,0.1,1820,8.3,30,-,con,1350,WC,0.87,87.0,{'Co': 1.0},9.0,0.0,-0.0,0.0,0.0,0.03535533905932738,0.9878336754785522,7.8,13.0,1768.15,0.9179933829143455,1623.15,30.0,WC
87,co,1.0,93 WC 7 Co,11.7,0.5,2154,8.4,30,-,con,1350,WC,0.93,93.0,{'Co': 1.0},9.0,0.0,-0.0,0.0,0.0,0.03535533905932738,0.9878336754785522,7.8,13.0,1768.15,0.9179933829143455,1623.15,30.0,WC
88,co,1.0,b WC 6 Co,10.1,1,1776,8.2,30,-,con,-,WC,0.94,94.0,{'Co': 1.0},9.0,0.0,-0.0,0.0,0.0,0.03535533905932738,0.9878336754785522,7.8,13.0,1768.15,0.946271526736985,1673.15,30.0,WC
89,co,1.0,b WC 6 Co,10.1,0.7,1618,8.9,30,-,con,-,WC,0.94,94.0,{'Co': 1.0},9.0,0.0,-0.0,0.0,0.0,0.03535533905932738,0.9878336754785522,7.8,13.0,1768.15,0.946271526736985,1673.15,30.0,WC
90,co,1.0,b WC 4 Co,6.8,1.2,1870,9.3,30,-,con,-,WC,0.96,96.0,{'Co': 1.0},9.0,0.0,-0.0,0.0,0.0,0.03535533905932738,0.9878336754785522,7.8,13.0,1768.15,0.946271526736985,1673.15,30.0,WC
91,co,1.0,b WC 10 Co,16.4,1.2,1493,12.5,30,-,-,-,WC,0.9,90.0,{'Co': 1.0},9.0,0.0,-0.0,0.0,0.0,0.03535533905932738,0.9878336754785522,7.8,13.0,1768.15,0.946271526736985,1673.15,30.0,WC
92,co,1.0,b WC 10 Co,16.4,1.2,1541,11,30,-,-,-,WC,0.9,90.0,{'Co': 1.0},9.0,0.0,-0.0,0.0,0.0,0.03535533905932738,0.9878336754785522,7.8,13.0,1768.15,0.946271526736985,1673.15,30.0,WC
93,co,1.0,b WC 10 Co,16.4,1.2,1661,9.7,30,-,-,-,WC,0.9,90.0,{'Co': 1.0},9.0,0.0,-0.0,0.0,0.0,0.03535533905932738,0.9878336754785522,7.8,13.0,1768.15,0.946271526736985,1673.15,30.0,WC
94,co,1.0,b WC x Co,-,6,1115,20.4,10,-,-,-,WC,0.0,0.0,{'Co': 1.0},9.0,0.0,-0.0,0.0,0.0,0.03535533905932738,0.9878336754785522,7.8,13.0,1768.15,0.946271526736985,1673.15,10.0,WC
95,co,1.0,b WC x Co,-,6,1143,19.3,10,-,-,-,WC,0.0,0.0,{'Co': 1.0},9.0,0.0,-0.0,0.0,0.0,0.03535533905932738,0.9878336754785522,7.8,13.0,1768.15,0.946271526736985,1673.15,10.0,WC
96,co,1.0,b WC x Co,-,6,1174,18.1,10,-,-,-,WC,0.0,0.0,{'Co': 1.0},9.0,0.0,-0.0,0.0,0.0,0.03535533905932738,0.9878336754785522,7.8,13.0,1768.15,0.946271526736985,1673.15,10.0,WC
97,co,1.0,b WC x Co,-,6,1245,15.6,10,-,-,-,WC,0.0,0.0,{'Co': 1.0},9.0,0.0,-0.0,0.0,0.0,0.03535533905932738,0.9878336754785522,7.8,13.0,1768.15,0.946271526736985,1673.15,10.0,WC
98,co,1.0,b WC x Co,-,6,1307,14.7,10,-,-,-,WC,0.0,0.0,{'Co': 1.0},9.0,0.0,-0.0,0.0,0.0,0.03535533905932738,0.9878336754785522,7.8,13.0,1768.15,0.946271526736985,1673.15,10.0,WC
99,co,1.0,b WC x Co,-,6,1344,13,10,-,-,-,WC,0.0,0.0,{'Co': 1.0},9.0,0.0,-0.0,0.0,0.0,0.03535533905932738,0.9878336754785522,7.8,13.0,1768.15,0.946271526736985,1673.15,10.0,WC
100,co,1.0,b WC x Co,-,6,1403,12.3,10,-,-,-,WC,0.0,0.0,{'Co': 1.0},9.0,0.0,-0.0,0.0,0.0,0.03535533905932738,0.9878336754785522,7.8,13.0,1768.15,0.946271526736985,1673.15,10.0,WC
101,co,1.0,b WC x Co,-,3.2,784,23.2,10,-,-,-,WC,0.0,0.0,{'Co': 1.0},9.0,0.0,-0.0,0.0,0.0,0.03535533905932738,0.9878336754785522,7.8,13.0,1768.15,0.946271526736985,1673.15,10.0,WC
102,co,1.0,b WC x Co,-,3.2,1232,14.6,10,-,-,-,WC,0.0,0.0,{'Co': 1.0},9.0,0.0,-0.0,0.0,0.0,0.03535533905932738,0.9878336754785522,7.8,13.0,1768.15,0.946271526736985,1673.15,10.0,WC
103,co,1.0,b WC x Co,-,2.2,773,22.7,10,-,-,-,WC,0.0,0.0,{'Co': 1.0},9.0,0.0,-0.0,0.0,0.0,0.03535533905932738,0.9878336754785522,7.8,13.0,1768.15,0.946271526736985,1673.15,10.0,WC
104,co,1.0,b WC x Co,-,2.2,1064,17,10,-,-,-,WC,0.0,0.0,{'Co': 1.0},9.0,0.0,-0.0,0.0,0.0,0.03535533905932738,0.9878336754785522,7.8,13.0,1768.15,0.946271526736985,1673.15,10.0,WC
105,co,1.0,b WC x Co,-,1.3,903,15.1,10,-,-,-,WC,0.0,0.0,{'Co': 1.0},9.0,0.0,-0.0,0.0,0.0,0.03535533905932738,0.9878336754785522,7.8,13.0,1768.15,0.946271526736985,1673.15,10.0,WC
106,co,1.0,b WC x Co,-,1.3,955,16,10,-,-,-,WC,0.0,0.0,{'Co': 1.0},9.0,0.0,-0.0,0.0,0.0,0.03535533905932738,0.9878336754785522,7.8,13.0,1768.15,0.946271526736985,1673.15,10.0,WC
107,co,1.0,b WC x Co,-,1.3,1104,13.2,10,-,-,-,WC,0.0,0.0,{'Co': 1.0},9.0,0.0,-0.0,0.0,0.0,0.03535533905932738,0.9878336754785522,7.8,13.0,1768.15,0.946271526736985,1673.15,10.0,WC
108,co,1.0,b WC x Co,-,1.3,1253,12.5,10,-,-,-,WC,0.0,0.0,{'Co': 1.0},9.0,0.0,-0.0,0.0,0.0,0.03535533905932738,0.9878336754785522,7.8,13.0,1768.15,0.946271526736985,1673.15,10.0,WC
109,co,1.0,b WC x Co,-,1.3,1334,11.4,10,-,-,-,WC,0.0,0.0,{'Co': 1.0},9.0,0.0,-0.0,0.0,0.0,0.03535533905932738,0.9878336754785522,7.8,13.0,1768.15,0.946271526736985,1673.15,10.0,WC
110,co,1.0,b WC x Co,-,1.3,1423,11.6,10,-,-,-,WC,0.0,0.0,{'Co': 1.0},9.0,0.0,-0.0,0.0,0.0,0.03535533905932738,0.9878336754785522,7.8,13.0,1768.15,0.946271526736985,1673.15,10.0,WC
111,co,1.0,b WC x Co,-,1.3,1423,12.5,10,-,-,-,WC,0.0,0.0,{'Co': 1.0},9.0,0.0,-0.0,0.0,0.0,0.03535533905932738,0.9878336754785522,7.8,13.0,1768.15,0.946271526736985,1673.15,10.0,WC
112,co,1.0,b WC x Co,-,1.3,1551,10.3,10,-,-,-,WC,0.0,0.0,{'Co': 1.0},9.0,0.0,-0.0,0.0,0.0,0.03535533905932738,0.9878336754785522,7.8,13.0,1768.15,0.946271526736985,1673.15,10.0,WC
113,co,1.0,b WC x Co,-,1.3,1642,10,10,-,-,-,WC,0.0,0.0,{'Co': 1.0},9.0,0.0,-0.0,0.0,0.0,0.03535533905932738,0.9878336754785522,7.8,13.0,1768.15,0.946271526736985,1673.15,10.0,WC
114,co,1.0,b WC x Co,-,1,1141,11.5,10,-,-,-,WC,0.0,0.0,{'Co': 1.0},9.0,0.0,-0.0,0.0,0.0,0.03535533905932738,0.9878336754785522,7.8,13.0,1768.15,0.946271526736985,1673.15,10.0,WC
115,co,1.0,b WC x Co,-,1,1332,9.2,10,-,-,-,WC,0.0,0.0,{'Co': 1.0},9.0,0.0,-0.0,0.0,0.0,0.03535533905932738,0.9878336754785522,7.8,13.0,1768.15,0.946271526736985,1673.15,10.0,WC
116,co,1.0,b WC x Co,-,1,1584,8.5,10,-,-,-,WC,0.0,0.0,{'Co': 1.0},9.0,0.0,-0.0,0.0,0.0,0.03535533905932738,0.9878336754785522,7.8,13.0,1768.15,0.946271526736985,1673.15,10.0,WC
117,co,1.0,b WC x Co,-,1,1703,7.7,10,-,-,-,WC,0.0,0.0,{'Co': 1.0},9.0,0.0,-0.0,0.0,0.0,0.03535533905932738,0.9878336754785522,7.8,13.0,1768.15,0.946271526736985,1673.15,10.0,WC
118,co,1.0,b WC x Co,-,1,1763,8.6,10,-,-,-,WC,0.0,0.0,{'Co': 1.0},9.0,0.0,-0.0,0.0,0.0,0.03535533905932738,0.9878336754785522,7.8,13.0,1768.15,0.946271526736985,1673.15,10.0,WC
119,co,1.0,b WC x Co,-,1,1803,7.7,10,-,-,-,WC,0.0,0.0,{'Co': 1.0},9.0,0.0,-0.0,0.0,0.0,0.03535533905932738,0.9878336754785522,7.8,13.0,1768.15,0.946271526736985,1673.15,10.0,WC
120,co,1.0,b WC x Co,-,1,1810,7.5,10,-,-,-,WC,0.0,0.0,{'Co': 1.0},9.0,0.0,-0.0,0.0,0.0,0.03535533905932738,0.9878336754785522,7.8,13.0,1768.15,0.946271526736985,1673.15,10.0,WC
121,co,1.0,b WC x Co,-,1,1843,7.9,10,-,-,-,WC,0.0,0.0,{'Co': 1.0},9.0,0.0,-0.0,0.0,0.0,0.03535533905932738,0.9878336754785522,7.8,13.0,1768.15,0.946271526736985,1673.15,10.0,WC
122,co,1.0,b WC x Co,-,0.4,1682,7,10,-,-,-,WC,0.0,0.0,{'Co': 1.0},9.0,0.0,-0.0,0.0,0.0,0.03535533905932738,0.9878336754785522,7.8,13.0,1768.15,0.946271526736985,1673.15,10.0,WC
123,co,1.0,b WC x Co,-,0.4,2022,5.4,10,-,-,-,WC,0.0,0.0,{'Co': 1.0},9.0,0.0,-0.0,0.0,0.0,0.03535533905932738,0.9878336754785522,7.8,13.0,1768.15,0.946271526736985,1673.15,10.0,WC
124,co,1.0,b WC x Co,-,0.4,2353,6.1,10,-,-,-,WC,0.0,0.0,{'Co': 1.0},9.0,0.0,-0.0,0.0,0.0,0.03535533905932738,0.9878336754785522,7.8,13.0,1768.15,0.946271526736985,1673.15,10.0,WC
125,co,1.0,b WC 31 Co 34 Os,69.1,3.8,1443,11.9,-,-,f,-,WC,0.69,69.0,{'Co': 1.0},9.0,0.0,-0.0,0.0,0.0,0.03535533905932738,0.9878336754785522,7.8,13.0,1768.15,0.946271526736985,1673.15,1.0,WC
126,co,1.0,b WC 65 Co,76.6,3.7,1336,14.9,-,-,f,-,WC,0.35,35.0,{'Co': 1.0},9.0,0.0,-0.0,0.0,0.0,0.03535533905932738,0.9878336754785522,7.8,13.0,1768.15,0.946271526736985,1673.15,1.0,WC
127,co,1.0,b WC x Co,-,-,1370,12.3,50,-,con,1500,WC,0.0,0.0,{'Co': 1.0},9.0,0.0,-0.0,0.0,0.0,0.03535533905932738,0.9878336754785522,7.8,13.0,1768.15,1.002827814382264,1773.15,50.0,WC
128,co,1.0,b WC x Co,-,-,1297,15.5,50,-,con,1500,WC,0.0,0.0,{'Co': 1.0},9.0,0.0,-0.0,0.0,0.0,0.03535533905932738,0.9878336754785522,7.8,13.0,1768.15,1.002827814382264,1773.15,50.0,WC
129,co,1.0,b WC 10 Co,16.4,0.8,1420,13.2,30,-,-,-,WC,0.9,90.0,{'Co': 1.0},9.0,0.0,-0.0,0.0,0.0,0.03535533905932738,0.9878336754785522,7.8,13.0,1768.15,0.946271526736985,1673.15,30.0,WC
130,co,1.0,b WC 2.9 Co,5,0.9,2014,6.5,-,-,-,-,WC,0.971,97.1,{'Co': 1.0},9.0,0.0,-0.0,0.0,0.0,0.03535533905932738,0.9878336754785522,7.8,13.0,1768.15,0.946271526736985,1673.15,1.0,WC
131,co,1.0,b WC 6 Co,10.1,1,1710,9,30,-,con,-,WC,0.94,94.0,{'Co': 1.0},9.0,0.0,-0.0,0.0,0.0,0.03535533905932738,0.9878336754785522,7.8,13.0,1768.15,0.946271526736985,1673.15,30.0,WC
132,co,1.0,b WC 6 Co,10.1,0.7,1860,8.2,30,-,con,-,WC,0.94,94.0,{'Co': 1.0},9.0,0.0,-0.0,0.0,0.0,0.03535533905932738,0.9878336754785522,7.8,13.0,1768.15,0.946271526736985,1673.15,30.0,WC
133,co,1.0,b WC 10 Co,16.4,2.5,1280,16.4,30,-,con,-,WC,0.9,90.0,{'Co': 1.0},9.0,0.0,-0.0,0.0,0.0,0.03535533905932738,0.9878336754785522,7.8,13.0,1768.15,0.946271526736985,1673.15,30.0,WC
134,co,1.0,b WC 9.2 Co,15.2,0.9,1780,8.9,30,-,con,-,WC,0.9079999999999999,90.8,{'Co': 1.0},9.0,0.0,-0.0,0.0,0.0,0.03535533905932738,0.9878336754785522,7.8,13.0,1768.15,0.946271526736985,1673.15,30.0,WC
135,co,1.0,b WC 1 Co,1.8,0.6,2255,-,-,880,-,-,WC,0.99,99.0,{'Co': 1.0},9.0,0.0,-0.0,0.0,0.0,0.03535533905932738,0.9878336754785522,7.8,13.0,1768.15,0.946271526736985,1673.15,1.0,WC
136,co,1.0,b WC 2 Co,3.5,0.9,1890,-,-,1180,-,-,WC,0.98,98.0,{'Co': 1.0},9.0,0.0,-0.0,0.0,0.0,0.03535533905932738,0.9878336754785522,7.8,13.0,1768.15,0.946271526736985,1673.15,1.0,WC
137,co,1.0,b WC 5 Co,8.5,1.5,1650,-,-,1960,-,-,WC,0.95,95.0,{'Co': 1.0},9.0,0.0,-0.0,0.0,0.0,0.03535533905932738,0.9878336754785522,7.8,13.0,1768.15,0.946271526736985,1673.15,1.0,WC
138,co,1.0,b WC 7 Co,11.7,2,1362,-,-,3100,-,-,WC,0.93,93.0,{'Co': 1.0},9.0,0.0,-0.0,0.0,0.0,0.03535533905932738,0.9878336754785522,7.8,13.0,1768.15,0.946271526736985,1673.15,1.0,WC
139,co,1.0,b WC 8 Co,13.3,4.5,1222,-,-,3000,-,-,WC,0.92,92.0,{'Co': 1.0},9.0,0.0,-0.0,0.0,0.0,0.03535533905932738,0.9878336754785522,7.8,13.0,1768.15,0.946271526736985,1673.15,1.0,WC
140,co,1.0,b WC 25 Co,37,2.1,801,32.6,100,-,con,-,WC,0.75,75.0,{'Co': 1.0},9.0,0.0,-0.0,0.0,0.0,0.03535533905932738,0.9878336754785522,7.8,13.0,1768.15,0.946271526736985,1673.15,100.0,WC
141,co,1.0,b WC 20 Co,30.6,2.3,870,31.9,100,-,con,-,WC,0.8,80.0,{'Co': 1.0},9.0,0.0,-0.0,0.0,0.0,0.03535533905932738,0.9878336754785522,7.8,13.0,1768.15,0.946271526736985,1673.15,100.0,WC
142,co,1.0,b WC 25 Co,37,1.1,889,39.9,100,-,con,-,WC,0.75,75.0,{'Co': 1.0},9.0,0.0,-0.0,0.0,0.0,0.03535533905932738,0.9878336754785522,7.8,13.0,1768.15,0.946271526736985,1673.15,100.0,WC
143,co,1.0,b WC 24 Co,35.8,1.1,907,32,100,-,con,-,WC,0.76,76.0,{'Co': 1.0},9.0,0.0,-0.0,0.0,0.0,0.03535533905932738,0.9878336754785522,7.8,13.0,1768.15,0.946271526736985,1673.15,100.0,WC
144,co,1.0,b WC 20 Co,30.6,2.2,919,27.1,100,-,con,-,WC,0.8,80.0,{'Co': 1.0},9.0,0.0,-0.0,0.0,0.0,0.03535533905932738,0.9878336754785522,7.8,13.0,1768.15,0.946271526736985,1673.15,100.0,WC
145,co,1.0,b WC 11 Co,17.9,5.2,973,20.4,100,-,con,-,WC,0.89,89.0,{'Co': 1.0},9.0,0.0,-0.0,0.0,0.0,0.03535533905932738,0.9878336754785522,7.8,13.0,1768.15,0.946271526736985,1673.15,100.0,WC
146,co,1.0,b WC 15 Co,23.7,1.9,987,22.5,100,-,con,-,WC,0.85,85.0,{'Co': 1.0},9.0,0.0,-0.0,0.0,0.0,0.03535533905932738,0.9878336754785522,7.8,13.0,1768.15,0.946271526736985,1673.15,100.0,WC
147,co,1.0,b WC 20 Co,30.6,1,994,24.1,100,-,con,-,WC,0.8,80.0,{'Co': 1.0},9.0,0.0,-0.0,0.0,0.0,0.03535533905932738,0.9878336754785522,7.8,13.0,1768.15,0.946271526736985,1673.15,100.0,WC
148,co,1.0,b WC 9 Co,14.9,4.9,996,19,100,-,con,-,WC,0.91,91.0,{'Co': 1.0},9.0,0.0,-0.0,0.0,0.0,0.03535533905932738,0.9878336754785522,7.8,13.0,1768.15,0.946271526736985,1673.15,100.0,WC
149,co,1.0,b WC 10 Co,16.4,2.8,1014,15.6,100,-,con,-,WC,0.9,90.0,{'Co': 1.0},9.0,0.0,-0.0,0.0,0.0,0.03535533905932738,0.9878336754785522,7.8,13.0,1768.15,0.946271526736985,1673.15,100.0,WC
150,co,1.0,b WC 15 Co,23.7,2,1019,28.8,100,-,con,-,WC,0.85,85.0,{'Co': 1.0},9.0,0.0,-0.0,0.0,0.0,0.03535533905932738,0.9878336754785522,7.8,13.0,1768.15,0.946271526736985,1673.15,100.0,WC
151,co,1.0,b WC 15 Co,23.7,1.9,1055,19.9,100,-,con,-,WC,0.85,85.0,{'Co': 1.0},9.0,0.0,-0.0,0.0,0.0,0.03535533905932738,0.9878336754785522,7.8,13.0,1768.15,0.946271526736985,1673.15,100.0,WC
152,co,1.0,b WC 20 Co,30.6,1.2,1071,26.2,100,-,con,-,WC,0.8,80.0,{'Co': 1.0},9.0,0.0,-0.0,0.0,0.0,0.03535533905932738,0.9878336754785522,7.8,13.0,1768.15,0.946271526736985,1673.15,100.0,WC
153,co,1.0,b WC 6 Co,10.1,3.6,1073,13.3,100,-,con,-,WC,0.94,94.0,{'Co': 1.0},9.0,0.0,-0.0,0.0,0.0,0.03535533905932738,0.9878336754785522,7.8,13.0,1768.15,0.946271526736985,1673.15,100.0,WC
154,co,1.0,b WC 10 Co,16.4,1.8,1196,14.6,100,-,con,-,WC,0.9,90.0,{'Co': 1.0},9.0,0.0,-0.0,0.0,0.0,0.03535533905932738,0.9878336754785522,7.8,13.0,1768.15,0.946271526736985,1673.15,100.0,WC
155,co,1.0,b WC 6 Co,10.1,2.9,1203,12.2,100,-,con,-,WC,0.94,94.0,{'Co': 1.0},9.0,0.0,-0.0,0.0,0.0,0.03535533905932738,0.9878336754785522,7.8,13.0,1768.15,0.946271526736985,1673.15,100.0,WC
156,co,1.0,b WC 6 Co,10.1,1.6,1266,12,100,-,con,-,WC,0.94,94.0,{'Co': 1.0},9.0,0.0,-0.0,0.0,0.0,0.03535533905932738,0.9878336754785522,7.8,13.0,1768.15,0.946271526736985,1673.15,100.0,WC
157,co,1.0,b WC 15.2 Co,24,3.1,935,20.9,-,3250,HIP,-,WC,0.848,84.8,{'Co': 1.0},9.0,0.0,-0.0,0.0,0.0,0.03535533905932738,0.9878336754785522,7.8,13.0,1768.15,0.946271526736985,1673.15,1.0,WC
158,co,1.0,b WC 14.7 Co,23.3,2.4,1020,17.7,-,3215,HIP,-,WC,0.853,85.3,{'Co': 1.0},9.0,0.0,-0.0,0.0,0.0,0.03535533905932738,0.9878336754785522,7.8,13.0,1768.15,0.946271526736985,1673.15,1.0,WC
159,co,1.0,b WC 16.74 Co,26.2,2.1,1035,17.5,-,3429,HIP,-,WC,0.8326,83.26,{'Co': 1.0},9.0,0.0,-0.0,0.0,0.0,0.03535533905932738,0.9878336754785522,7.8,13.0,1768.15,0.946271526736985,1673.15,1.0,WC
160,co,1.0,b WC 12.2 Co,19.7,2.6,1050,17.5,-,3229,HIP,-,WC,0.878,87.8,{'Co': 1.0},9.0,0.0,-0.0,0.0,0.0,0.03535533905932738,0.9878336754785522,7.8,13.0,1768.15,0.946271526736985,1673.15,1.0,WC
161,co,1.0,b WC 16.27 Co,25.5,1.8,1075,17.1,-,3554,HIP,-,WC,0.8373,83.73,{'Co': 1.0},9.0,0.0,-0.0,0.0,0.0,0.03535533905932738,0.9878336754785522,7.8,13.0,1768.15,0.946271526736985,1673.15,1.0,WC
162,co,1.0,b WC 10.2 Co,16.7,3.1,1070,16.3,-,3015,HIP,-,WC,0.898,89.8,{'Co': 1.0},9.0,0.0,-0.0,0.0,0.0,0.03535533905932738,0.9878336754785522,7.8,13.0,1768.15,0.946271526736985,1673.15,1.0,WC
163,co,1.0,b WC 10.32 Co,16.9,2.9,1105,16,-,3547,HIP,-,WC,0.8968,89.68,{'Co': 1.0},9.0,0.0,-0.0,0.0,0.0,0.03535533905932738,0.9878336754785522,7.8,13.0,1768.15,0.946271526736985,1673.15,1.0,WC
164,co,1.0,b WC 10.93 Co,17.8,1.9,1225,14.3,-,3802,HIP,-,WC,0.8906999999999999,89.07,{'Co': 1.0},9.0,0.0,-0.0,0.0,0.0,0.03535533905932738,0.9878336754785522,7.8,13.0,1768.15,0.946271526736985,1673.15,1.0,WC
165,co,1.0,b WC 14.52 Co,23.1,1.7,1160,15.2,-,3836,HIP,-,WC,0.8548,85.48,{'Co': 1.0},9.0,0.0,-0.0,0.0,0.0,0.03535533905932738,0.9878336754785522,7.8,13.0,1768.15,0.946271526736985,1673.15,1.0,WC
166,co,1.0,b WC 9.31 Co,15.3,2.2,1225,13.8,-,3781,HIP,-,WC,0.9068999999999999,90.69,{'Co': 1.0},9.0,0.0,-0.0,0.0,0.0,0.03535533905932738,0.9878336754785522,7.8,13.0,1768.15,0.946271526736985,1673.15,1.0,WC
167,co,1.0,b WC 10.57 Co,17.3,1.6,1300,13.2,-,3919,HIP,-,WC,0.8943000000000001,89.43,{'Co': 1.0},9.0,0.0,-0.0,0.0,0.0,0.03535533905932738,0.9878336754785522,7.8,13.0,1768.15,0.946271526736985,1673.15,1.0,WC
168,co,1.0,b WC 9.23 Co,15.2,1.7,1300,12.2,-,3912,HIP,-,WC,0.9077,90.77,{'Co': 1.0},9.0,0.0,-0.0,0.0,0.0,0.03535533905932738,0.9878336754785522,7.8,13.0,1768.15,0.946271526736985,1673.15,1.0,WC
169,co,1.0,b WC 10.9 Co,17.8,1.7,1265,12.5,-,3671,HIP,-,WC,0.8909999999999999,89.1,{'Co': 1.0},9.0,0.0,-0.0,0.0,0.0,0.03535533905932738,0.9878336754785522,7.8,13.0,1768.15,0.946271526736985,1673.15,1.0,WC
170,co,1.0,b WC 6.35 Co,10.7,1.9,1335,12.7,-,3602,HIP,-,WC,0.9365000000000001,93.65,{'Co': 1.0},9.0,0.0,-0.0,0.0,0.0,0.03535533905932738,0.9878336754785522,7.8,13.0,1768.15,0.946271526736985,1673.15,1.0,WC
171,co,1.0,b WC 8.18 Co,13.6,1.6,1370,12.5,-,3153,HIP,-,WC,0.9181999999999999,91.82,{'Co': 1.0},9.0,0.0,-0.0,0.0,0.0,0.03535533905932738,0.9878336754785522,7.8,13.0,1768.15,0.946271526736985,1673.15,1.0,WC
172,co,1.0,b WC 8.01 Co,13.3,1.4,1430,11.8,-,3236,HIP,-,WC,0.9198999999999999,91.99,{'Co': 1.0},9.0,0.0,-0.0,0.0,0.0,0.03535533905932738,0.9878336754785522,7.8,13.0,1768.15,0.946271526736985,1673.15,1.0,WC
173,co,1.0,b WC 10.24 Co,16.8,1,1440,11.6,-,3353,HIP,-,WC,0.8976000000000001,89.76,{'Co': 1.0},9.0,0.0,-0.0,0.0,0.0,0.03535533905932738,0.9878336754785522,7.8,13.0,1768.15,0.946271526736985,1673.15,1.0,WC
174,co,1.0,b WC 6.1 Co,10.3,1.5,1450,10.2,-,3133,HIP,-,WC,0.9390000000000001,93.9,{'Co': 1.0},9.0,0.0,-0.0,0.0,0.0,0.03535533905932738,0.9878336754785522,7.8,13.0,1768.15,0.946271526736985,1673.15,1.0,WC
175,co,1.0,b WC 5.91 Co,10,1.2,1595,10.4,-,3712,HIP,-,WC,0.9409000000000001,94.09,{'Co': 1.0},9.0,0.0,-0.0,0.0,0.0,0.03535533905932738,0.9878336754785522,7.8,13.0,1768.15,0.946271526736985,1673.15,1.0,WC
176,co,1.0,b WC 13.75 Co,22,0.5,1645,10,-,4271,HIP,-,WC,0.8625,86.25,{'Co': 1.0},9.0,0.0,-0.0,0.0,0.0,0.03535533905932738,0.9878336754785522,7.8,13.0,1768.15,0.946271526736985,1673.15,1.0,WC
177,co,1.0,b WC 10.3 Co,16.8,0.6,1750,9.4,-,3705,HIP,-,WC,0.897,89.7,{'Co': 1.0},9.0,0.0,-0.0,0.0,0.0,0.03535533905932738,0.9878336754785522,7.8,13.0,1768.15,0.946271526736985,1673.15,1.0,WC
178,co,1.0,b WC 3.97 Co,6.8,1.1,1710,9.5,-,3464,HIP,-,WC,0.9603,96.03,{'Co': 1.0},9.0,0.0,-0.0,0.0,0.0,0.03535533905932738,0.9878336754785522,7.8,13.0,1768.15,0.946271526736985,1673.15,1.0,WC
179,co,1.0,b WC 6.27 Co,10.6,0.9,1653,-,-,3174,HIP,-,WC,0.9373,93.73,{'Co': 1.0},9.0,0.0,-0.0,0.0,0.0,0.03535533905932738,0.9878336754785522,7.8,13.0,1768.15,0.946271526736985,1673.15,1.0,WC
180,co,1.0,b WC 12 Co,19.4,0.8,1326,12.5,10,-,con,1420,WC,0.88,88.0,{'Co': 1.0},9.0,0.0,-0.0,0.0,0.0,0.03535533905932738,0.9878336754785522,7.8,13.0,1768.15,0.9575827842660408,1693.15,10.0,WC
181,co,1.0,b WC 12 Co,19.4,0.8,1381,17.3,-,-,con,1400,WC,0.88,88.0,{'Co': 1.0},9.0,0.0,-0.0,0.0,0.0,0.03535533905932738,0.9878336754785522,7.8,13.0,1768.15,0.946271526736985,1673.15,1.0,WC
182,co,1.0,b WC 12 Co,19.4,0.9,1386,13.5,-,-,con,1450,WC,0.88,88.0,{'Co': 1.0},9.0,0.0,-0.0,0.0,0.0,0.03535533905932738,0.9878336754785522,7.8,13.0,1768.15,0.9745496705596245,1723.15,1.0,WC
183,co,1.0,b WC 12 Co,19.4,1.1,1370,14,-,-,con,1450,WC,0.88,88.0,{'Co': 1.0},9.0,0.0,-0.0,0.0,0.0,0.03535533905932738,0.9878336754785522,7.8,13.0,1768.15,0.9745496705596245,1723.15,1.0,WC
184,co,1.0,b WC 12 Co 0 NbC,19.4,-,1269,16.4,10,-,con,1420,NbC,0.88,88.0,{'Co': 1.0},9.0,0.0,-0.0,0.0,0.0,0.03535533905932738,0.9878336754785522,7.8,13.0,1768.15,0.9575827842660408,1693.15,10.0,NbC
185,co,1.0,b WC 6 Co,10.1,-,1820,12.2,-,-,con,-,WC,0.94,94.0,{'Co': 1.0},9.0,0.0,-0.0,0.0,0.0,0.03535533905932738,0.9878336754785522,7.8,13.0,1768.15,0.946271526736985,1673.15,1.0,WC
186,co,1.0,b WC 10 Co,16.4,-,1540,14.7,-,-,con,-,WC,0.9,90.0,{'Co': 1.0},9.0,0.0,-0.0,0.0,0.0,0.03535533905932738,0.9878336754785522,7.8,13.0,1768.15,0.946271526736985,1673.15,1.0,WC
187,co,1.0,b WC 10 Co,16.4,3,1200,12,-,-,-,-,WC,0.9,90.0,{'Co': 1.0},9.0,0.0,-0.0,0.0,0.0,0.03535533905932738,0.9878336754785522,7.8,13.0,1768.15,0.946271526736985,1673.15,1.0,WC
188,co,1.0,b WC 10 Co,16.4,-,1366,12.5,30,-,s,1450,WC,0.9,90.0,{'Co': 1.0},9.0,0.0,-0.0,0.0,0.0,0.03535533905932738,0.9878336754785522,7.8,13.0,1768.15,0.9745496705596245,1723.15,30.0,WC
189,co,1.0,b WC 12 Co 0.8 C,19.5,0.3,1803,10.8,30,-,HIP,1100,WC,0.88,88.0,{'Co': 1.0},9.0,0.0,-0.0,0.0,0.0,0.03535533905932738,0.9878336754785522,7.8,13.0,1768.15,0.7766026638011481,1373.15,30.0,WC
190,co,1.0,b WC 12 Co 0.8 C,19.5,0.7,1502,12.9,30,-,con,1400,WC,0.88,88.0,{'Co': 1.0},9.0,0.0,-0.0,0.0,0.0,0.03535533905932738,0.9878336754785522,7.8,13.0,1768.15,0.946271526736985,1673.15,30.0,WC
191,co,1.0,b WC 12 Co,19.4,0.7,1630,10.2,30,-,con,1400,WC,0.88,88.0,{'Co': 1.0},9.0,0.0,-0.0,0.0,0.0,0.03535533905932738,0.9878336754785522,7.8,13.0,1768.15,0.946271526736985,1673.15,30.0,WC
192,co,1.0,b WC 12 Co,19.4,0.8,1480,12.2,30,-,con,1400,WC,0.88,88.0,{'Co': 1.0},9.0,0.0,-0.0,0.0,0.0,0.03535533905932738,0.9878336754785522,7.8,13.0,1768.15,0.946271526736985,1673.15,30.0,WC
193,co,1.0,b WC 12 Co,19.4,0.4,1675,10.8,30,-,con,1400,WC,0.88,88.0,{'Co': 1.0},9.0,0.0,-0.0,0.0,0.0,0.03535533905932738,0.9878336754785522,7.8,13.0,1768.15,0.946271526736985,1673.15,30.0,WC
194,co,1.0,b WC 8 Co,13.3,4,1400,17.7,10,-,HIP,1501,WC,0.92,92.0,{'Co': 1.0},9.0,0.0,-0.0,0.0,0.0,0.03535533905932738,0.9878336754785522,7.8,13.0,1768.15,1.0033933772587167,1774.15,10.0,WC
195,co,1.0,b WC 6 Co,10.1,0.8,1618,8.8,-,-,-,-,WC,0.94,94.0,{'Co': 1.0},9.0,0.0,-0.0,0.0,0.0,0.03535533905932738,0.9878336754785522,7.8,13.0,1768.15,0.946271526736985,1673.15,1.0,WC
196,co,1.0,b WC 8 Co,13.3,0.8,1424,9.8,-,-,-,-,WC,0.92,92.0,{'Co': 1.0},9.0,0.0,-0.0,0.0,0.0,0.03535533905932738,0.9878336754785522,7.8,13.0,1768.15,0.946271526736985,1673.15,1.0,WC
197,co,1.0,b WC 10 Co,16.4,0.8,1327,10.9,-,-,-,-,WC,0.9,90.0,{'Co': 1.0},9.0,0.0,-0.0,0.0,0.0,0.03535533905932738,0.9878336754785522,7.8,13.0,1768.15,0.946271526736985,1673.15,1.0,WC
198,co,1.0,b WC 10 Co,16.4,0.1,1845,10.2,-,-,-,1200,WC,0.9,90.0,{'Co': 1.0},9.0,0.0,-0.0,0.0,0.0,0.03535533905932738,0.9878336754785522,7.8,13.0,1768.15,0.833158951446427,1473.15,1.0,WC
199,co,1.0,b WC 15 Co,23.7,-,1417,10.2,30,2450,con,1350,WC,0.85,85.0,{'Co': 1.0},9.0,0.0,-0.0,0.0,0.0,0.03535533905932738,0.9878336754785522,7.8,13.0,1768.15,0.9179933829143455,1623.15,30.0,WC
200,co,1.0,b WC 15 Co,23.7,-,1416,9.5,30,2300,con,1400,WC,0.85,85.0,{'Co': 1.0},9.0,0.0,-0.0,0.0,0.0,0.03535533905932738,0.9878336754785522,7.8,13.0,1768.15,0.946271526736985,1673.15,30.0,WC
201,co,1.0,b WC 10 Co,16.4,7,1900,9.1,-,-,-,-,WC,0.9,90.0,{'Co': 1.0},9.0,0.0,-0.0,0.0,0.0,0.03535533905932738,0.9878336754785522,7.8,13.0,1768.15,0.946271526736985,1673.15,1.0,WC
202,co,1.0,b WC 18 Co,27.9,7,1450,13,-,-,-,-,WC,0.82,82.0,{'Co': 1.0},9.0,0.0,-0.0,0.0,0.0,0.03535533905932738,0.9878336754785522,7.8,13.0,1768.15,0.946271526736985,1673.15,1.0,WC
203,co,1.0,b WC 6 Co,10.1,4.3,1450,12.7,10,2400,con,-,WC,0.94,94.0,{'Co': 1.0},9.0,0.0,-0.0,0.0,0.0,0.03535533905932738,0.9878336754785522,7.8,13.0,1768.15,0.946271526736985,1673.15,10.0,WC
204,co,1.0,b WC 8 Co,13.3,4.3,1250,14.6,10,2700,con,-,WC,0.92,92.0,{'Co': 1.0},9.0,0.0,-0.0,0.0,0.0,0.03535533905932738,0.9878336754785522,7.8,13.0,1768.15,0.946271526736985,1673.15,10.0,WC
205,co,1.0,b WC 9 Co,14.9,4.3,1250,14.6,10,2600,con,-,WC,0.91,91.0,{'Co': 1.0},9.0,0.0,-0.0,0.0,0.0,0.03535533905932738,0.9878336754785522,7.8,13.0,1768.15,0.946271526736985,1673.15,10.0,WC
206,co,1.0,b WC 10 Co,16.4,4.3,1200,14.6,10,2800,con,-,WC,0.9,90.0,{'Co': 1.0},9.0,0.0,-0.0,0.0,0.0,0.03535533905932738,0.9878336754785522,7.8,13.0,1768.15,0.946271526736985,1673.15,10.0,WC
207,co,1.0,b WC 11 Co,17.9,4.3,1150,15.2,10,2700,con,-,WC,0.89,89.0,{'Co': 1.0},9.0,0.0,-0.0,0.0,0.0,0.03535533905932738,0.9878336754785522,7.8,13.0,1768.15,0.946271526736985,1673.15,10.0,WC
208,co,1.0,b WC 15 Co,23.7,4.3,1050,16.3,10,2800,con,-,WC,0.85,85.0,{'Co': 1.0},9.0,0.0,-0.0,0.0,0.0,0.03535533905932738,0.9878336754785522,7.8,13.0,1768.15,0.946271526736985,1673.15,10.0,WC
209,co,1.0,b WC 6.5 Co,10.9,6,1100,16.3,10,2200,con,-,WC,0.935,93.5,{'Co': 1.0},9.0,0.0,-0.0,0.0,0.0,0.03535533905932738,0.9878336754785522,7.8,13.0,1768.15,0.946271526736985,1673.15,10.0,WC
210,co,1.0,b WC 8.6 Co,14.2,6,1050,16.9,10,2300,con,-,WC,0.914,91.4,{'Co': 1.0},9.0,0.0,-0.0,0.0,0.0,0.03535533905932738,0.9878336754785522,7.8,13.0,1768.15,0.946271526736985,1673.15,10.0,WC
211,co,1.0,b WC 9.5 Co,15.6,6,1050,16.9,10,2300,con,-,WC,0.905,90.5,{'Co': 1.0},9.0,0.0,-0.0,0.0,0.0,0.03535533905932738,0.9878336754785522,7.8,13.0,1768.15,0.946271526736985,1673.15,10.0,WC
212,co,1.0,b WC 8 Co,13.3,-,1920,12.4,30,-,HIP,1400,WC,0.92,92.0,{'Co': 1.0},9.0,0.0,-0.0,0.0,0.0,0.03535533905932738,0.9878336754785522,7.8,13.0,1768.15,0.946271526736985,1673.15,30.0,WC
213,co,1.0,b WC 10 Co,16.4,-,1211,11.6,40,-,HIP,1480,WC,0.9,90.0,{'Co': 1.0},9.0,0.0,-0.0,0.0,0.0,0.03535533905932738,0.9878336754785522,7.8,13.0,1768.15,0.9915165568532082,1753.15,40.0,WC
