Repository: YHzed/HEAC-0.2

# HEAC 0.2 - 高熵合金陶瓷智能设计平台

<div align="center">
*一个集成数据处理、机器学习、逆向设计的高熵合金陶瓷(HEA Cermet)材料研发平台*

</div>

---

## 📋 目录

- [项目简介](#-项目简介)
- [核心特性](#-核心特性)
- [系统架构](#-系统架构)
- [快速开始](#-快速开始)
- [功能模块](#-功能模块)
- [安装指南](#-安装指南)
- [使用教程](#-使用教程)
- [API参考](#-api参考)
- [常见问题](#-常见问题)
- [贡献指南](#-贡献指南)
- [许可证](#-许可证)

---

# 编辑.env文件,添加您的Materials Project API密钥

### 9️⃣ HEA Data Preprocessing - HEA数据预处理

**主要功能:**
- 📊 HEA专用数据清洗
- 🔧 缺失值处理
- 📈 异常值检测
- 🏷️ 特征编码

---

### 1️⃣1️⃣ Database Manager V2 - 数据库管理器V2

**主要功能:**
- 🗄️ SQLite数据库管理
- 📊 数据表查看与编辑
- 🔍 高级查询
- 📥 数据导入导出
- 🔗 关系管理

**数据库表:**
- `materials`: 材料基础信息
- `compositions`: 成分数据
- `properties`: 性能数据
- `processes`: 工艺参数
- `literature`: 文献来源

**使用示例:**

File: datasets/hea_selected_features.csv (part 1 of 4)
Ratio_MeltingT,Ceramic_MagpieData maximum GSmagmom,Binder_MagpieData minimum SpaceGroupNumber,Binder_MagpieData mean NsUnfilled,Binder_MagpieData maximum NdUnfilled,Binder_MagpieData mean NdValence,Binder_MagpieData mean Electronegativity,Ceramic_MagpieData maximum GSvolume_pa,Binder_Wt_Pct,Ceramic_Ta,Binder_Ti,Sinter_Temp_C,Ceramic_Wt_Pct,Grain_Size_um,"HV, kgf/mm2"
2.126131221,0,194,0,3,7,1.88,16.05,25,0,0,1400,75,5,895
2.126131221,0,194,0,3,7,1.88,16.05,19.5,0,0,1400,80.5,5,983
2.126131221,0,194,0,3,7,1.88,16.05,14,0,0,1400,86,5,1121
2.126131221,0,194,0,3,7,1.88,16.05,9,0,0,1400,91,5,1286
2.126131221,0,194,0,3,7,1.88,16.05,3,0,0,1400,97,5,1600
2.126131221,0,194,0,3,7,1.88,16.05,25,0,0,1400,75,5,1119
2.126131221,0,194,0,3,7,1.88,16.05,19.5,0,0,1400,80.5,5,1265
2.126131221,0,194,0,3,7,1.88,16.05,14,0,0,1400,86,5,1505
2.126131221,0,194,0,3,7,1.88,16.05,9,0,0,1400,91,5,1865
2.126131221,0,194,0,3,7,1.88,16.05,5.9,0,0,1400,94.1,5,2020
2.126131221,0,194,0,3,7,1.88,16.05,3,0,0,1400,97,5,2156
2.126131221,0,194,0,3,7,1.88,16.05,6,0,0,1380,94,1,1110
2.126131221,0,194,0,3,7,1.88,16.05,6,0,0,1380,94,1,1433
2.126131221,0,194,0,3,7,1.88,16.05,6,0,0,1380,94,1,1578
2.126131221,0,194,0,3,7,1.88,16.05,7,0,0,1380,93,1,1592
2.126131221,0,194,0,3,7,1.88,16.05,10,0,0,1380,90,1,1127
2.126131221,0,194,0,3,7,1.88,16.05,10,0,0,1380,90,1,1173
2.126131221,0,194,0,3,7,1.88,16.05,10,0,0,1380,90,1,1523
2.126131221,0,194,0,3,7,1.88,16.05,13,0,0,1380,87,1,1127
2.126131221,0,194,0,3,7,1.88,16.05,14,0,0,1380,86,1,1173
2.126131221,0,194,0,3,7,1.88,16.05,16,0,0,1380,84,1,1043
2.126131221,0,194,0,3,7,1.88,16.05,18,0,0,1380,82,1,1101
2.126131221,0,194,0,3,7,1.88,16.05,10,0,0,1380,90,1,1183
2.126131221,0,194,0,3,7,1.88,16.05,6,0,0,1380,94,1,1110
2.126131221,0,194,0,3,7,1.88,16.05,6,0,0,1380,94,1,1373
2.126131221,0,194,0,3,7,1.88,16.05,10,0,0,1400,90,60,1498
2.126131221,0,194,0,3,7,1.88,16.05,10,0,0,1400,90,60,1431
2.126131221,0,194,0,3,7,1.88,16.05,10,0,0,1400,90,60,1333
2.126131221,0,194,0,3,7,1.88,16.05,10,0,0,1400,90,60,1249
2.126131221,0,194,0,3,7,1.88,16.05,10,0,0,1400,90,60,1180
2.126131221,0,194,0,3,7,1.88,16.05,10,0,0,1400,90,60,1100
2.126131221,0,194,0,3,7,1.88,16.05,6,0,0,1400,94,50,1549
2.126131221,0,194,0,3,7,1.88,16.05,9,0,0,1400,91,50,1455
2.126131221,0,194,0,3,7,1.88,16.05,8,0,0,1400,92,50,1322
2.126131221,0,194,0,3,7,1.88,16.05,11,0,0,1400,89,50,1399
2.126131221,0,194,0,3,7,1.88,16.05,10,0,0,1400,90,50,1298
2.126131221,0,194,0,3,7,1.88,16.05,8,0,0,1400,92,50,1281
2.126131221,0,194,0,3,7,1.88,16.05,16,0,0,1400,84,50,1204
2.126131221,0,194,0,3,7,1.88,16.05,10,0,0,1400,90,50,1182
2.126131221,0,194,0,3,7,1.88,16.05,15,0,0,1400,85,30,1050
2.126131221,0,194,0,3,7,1.88,16.05,10,0,0,1380,90,30,1333
2.126131221,0,194,0,3,7,1.88,16.05,6,0,0,1400,94,30,1400
2.126131221,0,194,0,3,7,1.88,16.05,9,0,0,1400,91,30,1130
2.126131221,0,194,0,3,7,1.88,16.05,12,0,0,1400,88,30,1100
2.126131221,0,194,0,3,7,1.88,16.05,15,0,0,1400,85,30,1050
2.126131221,0,194,0,3,7,1.88,16.05,4,0,0,1400,96,30,1730
2.126131221,0,194,0,3,7,1.88,16.05,6,0,0,1400,94,30,1580
2.126131221,0,194,0,3,7,1.88,16.05,9,0,0,1400,91,30,1420
2.126131221,0,194,0,3,7,1.88,16.05,12,0,0,1400,88,30,1290
2.126131221,0,194,0,3,7,1.88,16.05,15,0,0,1400,85,30,1150
2.126131221,0,194,0,3,7,1.88,16.05,25,0,0,1400,75,30,780
2.126131221,0,194,0,3,7,1.88,16.05,6,0,0,1400,94,30,1780
2.126131221,0,194,0,3,7,1.88,16.05,10.5,0,0,1400,89.5,30,1530
2.126131221,0,194,0,3,7,1.88,16.05,13.5,0,0,1400,86.5,30,1500
2.126131221,0,194,0,3,7,1.88,16.05,20,0,0,1400,80,10,1000
2.126131221,0,194,0,3,7,1.88,16.05,3,0,0,1400,97,1,1740
2.126131221,0,194,0,3,7,1.88,16.05,6,0,0,1400,94,1,1585
2.126131221,0,194,0,3,7,1.88,16.05,9,0,0,1400,91,1,1470
2.126131221,0,194,0,3,7,1.88,16.05,13,0,0,1400,87,1,1350
2.126131221,0,194,0,3,7,1.88,16.05,15,0,0,1400,85,1,1150
2.126131221,0,194,0,3,7,1.88,16.05,5.5,0,0,1400,94.5,1,1610
2.126131221,0,194,0,3,7,1.88,16.05,18,0,0,1400,82,1,1190
2.126131221,0,194,0,3,7,1.88,16.05,20,0,0,1400,80,10,1060
2.126131221,0,194,0,3,7,1.88,16.05,14.5,0,0,1400,85.5,20,1650
2.126131221,0,194,0,3,7,1.88,16.05,15.5,0,0,1400,84.5,20,1270
2.126131221,0,194,0,3,7,1.88,16.05,4.5,0,0,1480,95.5,20,2090
2.126131221,0,194,0,3,7,1.88,16.05,11.5,0,0,1420,88.5,20,1800
2.126131221,0,194,0,3,7,1.88,16.05,0,0,0,1400,0,30,1396
2.126131221,0,194,0,3,7,1.88,16.05,0,0,0,1400,0,30,1340
2.126131221,0,194,0,3,7,1.88,16.05,0,0,0,1400,0,30,1298
2.126131221,0,194,0,3,7,1.88,16.05,0,0,0,1400,0,30,1238
2.126131221,0,194,0,3,7,1.88,16.05,0,0,0,1400,0,30,1178
2.126131221,0,194,0,3,7,1.88,16.05,0,0,0,1400,0,30,1147
2.126131221,0,194,0,3,7,1.88,16.05,0,0,0,1400,0,30,1113
2.126131221,0,194,0,3,7,1.88,16.05,0,0,0,1400,0,30,1600
2.126131221,0,194,0,3,7,1.88,16.05,0,0,0,1400,0,30,1560
2.126131221,0,194,0,3,7,1.88,16.05,0,0,0,1400,0,30,1507
2.126131221,0,194,0,3,7,1.88,16.05,0,0,0,1400,0,30,1447
2.126131221,0,194,0,3,7,1.88,16.05,0,0,0,1400,0,30,1349
2.126131221,0,194,0,3,7,1.88,16.05,0,0,0,1400,0,30,1302
2.126131221,0,194,0,3,7,1.88,16.05,0,0,0,1400,0,30,1273
2.126131221,0,194,0,3,7,1.88,16.05,10,0,0,1400,90,30,1193
2.126131221,0,194,0,3,7,1.88,16.05,6,0,0,1400,94,30,1561
2.126131221,0,194,0,3,7,1.88,16.05,6,0,0,1400,94,30,1719
2.126131221,0,194,0,3,7,1.88,16.05,15,0,0,1350,85,30,1868
2.126131221,0,194,0,3,7,1.88,16.05,13,0,0,1350,87,30,1820
2.126131221,0,194,0,3,7,1.88,16.05,7,0,0,1350,93,30,2154
2.126131221,0,194,0,3,7,1.88,16.05,6,0,0,1400,94,30,1776
2.126131221,0,194,0,3,7,1.88,16.05,6,0,0,1400,94,30,1618
2.126131221,0,194,0,3,7,1.88,16.05,4,0,0,1400,96,30,1870
2.126131221,0,194,0,3,7,1.88,16.05,10,0,0,1400,90,30,1493
2.126131221,0,194,0,3,7,1.88,16.05,10,0,0,1400,90,30,1541
2.126131221,0,194,0,3,7,1.88,16.05,10,0,0,1400,90,30,1661
2.126131221,0,194,0,3,7,1.88,16.05,0,0,0,1400,0,10,1115
2.126131221,0,194,0,3,7,1.88,16.05,0,0,0,1400,0,10,1143
2.126131221,0,194,0,3,7,1.88,16.05,0,0,0,1400,0,10,1174
2.126131221,0,194,0,3,7,1.88,16.05,0,0,0,1400,0,10,1245
2.126131221,0,194,0,3,7,1.88,16.05,0,0,0,1400,0,10,1307
2.126131221,0,194,0,3,7,1.88,16.05,0,0,0,1400,0,10,1344
2.126131221,0,194,0,3,7,1.88,16.05,0,0,0,1400,0,10,1403
2.126131221,0,194,0,3,7,1.88,16.05,0,0,0,1400,0,10,784
2.126131221,0,194,0,3,7,1.88,16.05,0,0,0,1400,0,10,1232
2.126131221,0,194,0,3,7,1.88,16.05,0,0,0,1400,0,10,773
2.126131221,0,194,0,3,7,1.88,16.05,0,0,0,1400,0,10,1064
2.126131221,0,194,0,3,7,1.88,16.05,0,0,0,1400,0,10,903
2.126131221,0,194,0,3,7,1.88,16.05,0,0,0,1400,0,10,955
2.126131221,0,194,0,3,7,1.88,16.05,0,0,0,1400,0,10,1104
2.126131221,0,194,0,3,7,1.88,16.05,0,0,0,1400,0,10,1253
2.126131221,0,194,0,3,7,1.88,16.05,0,0,0,1400,0,10,1334
2.126131221,0,194,0,3,7,1.88,16.05,0,0,0,1400,0,10,1423
2.126131221,0,194,0,3,7,1.88,16.05,0,0,0,1400,0,10,1423
2.126131221,0,194,0,3,7,1.88,16.05,0,0,0,1400,0,10,1551
2.126131221,0,194,0,3,7,1.88,16.05,0,0,0,1400,0,10,1642
2.126131221,0,194,0,3,7,1.88,16.05,0,0,0,1400,0,10,1141
2.126131221,0,194,0,3,7,1.88,16.05,0,0,0,1400,0,10,1332
2.126131221,0,194,0,3,7,1.88,16.05,0,0,0,1400,0,10,1584
2.126131221,0,194,0,3,7,1.88,16.05,0,0,0,1400,0,10,1703
2.126131221,0,194,0,3,7,1.88,16.05,0,0,0,1400,0,10,1763
2.126131221,0,194,0,3,7,1.88,16.05,0,0,0,1400,0,10,1803
2.126131221,0,194,0,3,7,1.88,16.05,0,0,0,1400,0,10,1810
2.126131221,0,194,0,3,7,1.88,16.05,0,0,0,1400,0,10,1843
2.126131221,0,194,0,3,7,1.88,16.05,0,0,0,1400,0,10,1682
2.126131221,0,194,0,3,7,1.88,16.05,0,0,0,1400,0,10,2022
2.126131221,0,194,0,3,7,1.88,16.05,0,0,0,1400,0,10,2353
2.126131221,0,194,0,3,7,1.88,16.05,31,0,0,1400,69,1,1443
2.126131221,0,194,0,3,7,1.88,16.05,65,0,0,1400,35,1,1336
2.126131221,0,194,0,3,7,1.88,16.05,0,0,0,1500,0,50,1370
2.126131221,0,194,0,3,7,1.88,16.05,0,0,0,1500,0,50,1297
2.126131221,0,194,0,3,7,1.88,16.05,10,0,0,1400,90,30,1420
2.126131221,0,194,0,3,7,1.88,16.05,2.9,0,0,1400,97.1,1,2014
2.126131221,0,194,0,3,7,1.88,16.05,6,0,0,1400,94,30,1710
2.126131221,0,194,0,3,7,1.88,16.05,6,0,0,1400,94,30,1860
2.126131221,0,194,0,3,7,1.88,16.05,10,0,0,1400,90,30,1280
2.126131221,0,194,0,3,7,1.88,16.05,9.2,0,0,1400,90.8,30,1780
2.126131221,0,194,0,3,7,1.88,16.05,1,0,0,1400,99,1,2255
2.126131221,0,194,0,3,7,1.88,16.05,2,0,0,1400,98,1,1890
2.126131221,0,194,0,3,7,1.88,16.05,5,0,0,1400,95,1,1650
2.126131221,0,194,0,3,7,1.88,16.05,7,0,0,1400,93,1,1362
2.126131221,0,194,0,3,7,1.88,16.05,8,0,0,1400,92,1,1222
2.126131221,0,194,0,3,7,1.88,16.05,25,0,0,1400,75,100,801
2.126131221,0,194,0,3,7,1.88,16.05,20,0,0,1400,80,100,870
2.126131221,0,194,0,3,7,1.88,16.05,25,0,0,1400,75,100,889
2.126131221,0,194,0,3,7,1.88,16.05,24,0,0,1400,76,100,907
2.126131221,0,194,0,3,7,1.88,16.05,20,0,0,1400,80,100,919
2.126131221,0,194,0,3,7,1.88,16.05,11,0,0,1400,89,100,973
2.126131221,0,194,0,3,7,1.88,16.05,15,0,0,1400,85,100,987
2.126131221,0,194,0,3,7,1.88,16.05,20,0,0,1400,80,100,994
2.126131221,0,194,0,3,7,1.88,16.05,9,0,0,1400,91,100,996
2.126131221,0,194,0,3,7,1.88,16.05,10,0,0,1400,90,100,1014
2.126131221,0,194,0,3,7,1.88,16.05,15,0,0,1400,85,100,1019
2.126131221,0,194,0,3,7,1.88,16.05,15,0,0,1400,85,100,1055
2.126131221,0,194,0,3,7,1.88,16.05,20,0,0,1400,80,100,1071
2.126131221,0,194,0,3,7,1.88,16.05,6,0,0,1400,94,100,1073
2.126131221,0,194,0,3,7,1.88,16.05,10,0,0,1400,90,100,1196
2.126131221,0,194,0,3,7,1.88,16.05,6,0,0,1400,94,100,1203
2.126131221,0,194,0,3,7,1.88,16.05,6,0,0,1400,94,100,1266
2.126131221,0,194,0,3,7,1.88,16.05,15.2,0,0,1400,84.8,1,935
2.126131221,0,194,0,3,7,1.88,16.05,14.7,0,0,1400,85.3,1,1020
2.126131221,0,194,0,3,7,1.88,16.05,16.74,0,0,1400,83.26,1,1035
2.126131221,0,194,0,3,7,1.88,16.05,12.2,0,0,1400,87.8,1,1050
2.126131221,0,194,0,3,7,1.88,16.05,16.27,0,0,1400,83.73,1,1075
2.126131221,0,194,0,3,7,1.88,16.05,10.2,0,0,1400,89.8,1,1070
2.126131221,0,194,0,3,7,1.88,16.05,10.32,0,0,1400,89.68,1,1105
2.126131221,0,194,0,3,7,1.88,16.05,10.93,0,0,1400,89.07,1,1225
2.126131221,0,194,0,3,7,1.88,16.05,14.52,0,0,1400,85.48,1,1160
2.126131221,0,194,0,3,7,1.88,16.05,9.31,0,0,1400,90.69,1,1225
2.126131221,0,194,0,3,7,1.88,16.05,10.57,0,0,1400,89.43,1,1300
2.126131221,0,194,0,3,7,1.88,16.05,9.23,0,0,1400,90.77,1,1300
2.126131221,0,194,0,3,7,1.88,16.05,10.9,0,0,1400,89.1,1,1265
2.126131221,0,194,0,3,7,1.88,16.05,6.35,0,0,1400,93.65,1,1335
2.126131221,0,194,0,3,7,1.88,16.05,8.18,0,0,1400,91.82,1,1370
2.126131221,0,194,0,3,7,1.88,16.05,8.01,0,0,1400,91.99,1,1430
2.126131221,0,194,0,3,7,1.88,16.05,10.24,0,0,1400,89.76,1,1440
2.126131221,0,194,0,3,7,1.88,16.05,6.1,0,0,1400,93.9,1,1450
2.126131221,0,194,0,3,7,1.88,16.05,5.91,0,0,1400,94.09,1,1595
2.126131221,0,194,0,3,7,1.88,16.05,13.75,0,0,1400,86.25,1,1645
2.126131221,0,194,0,3,7,1.88,16.05,10.3,0,0,1400,89.7,1,1750
2.126131221,0,194,0,3,7,1.88,16.05,3.97,0,0,1400,96.03,1,1710
2.126131221,0,194,0,3,7,1.88,16.05,6.27,0,0,1400,93.73,1,1653
2.126131221,0,194,0,3,7,1.88,16.05,12,0,0,1420,88,10,1326
2.126131221,0,194,0,3,7,1.88,16.05,12,0,0,1400,88,1,1381
2.126131221,0,194,0,3,7,1.88,16.05,12,0,0,1450,88,1,1386
2.126131221,0,194,0,3,7,1.88,16.05,12,0,0,1450,88,1,1370
1.858880089,0,194,0,3,7,1.88,18.18,12,0,0,1420,88,10,1269
2.126131221,0,194,0,3,7,1.88,16.05,6,0,0,1400,94,1,1820
2.126131221,0,194,0,3,7,1.88,16.05,10,0,0,1400,90,1,1540
2.126131221,0,194,0,3,7,1.88,16.05,10,0,0,1400,90,1,1200
2.126131221,0,194,0,3,7,1.88,16.05,10,0,0,1450,90,30,1366
2.126131221,0,194,0,3,7,1.88,16.05,12,0,0,1100,88,30,1803
2.126131221,0,194,0,3,7,1.88,16.05,12,0,0,1400,88,30,1502
2.126131221,0,194,0,3,7,1.88,16.05,12,0,0,1400,88,30,1630
2.126131221,0,194,0,3,7,1.88,16.05,12,0,0,1400,88,30,1480
2.126131221,0,194,0,3,7,1.88,16.05,12,0,0,1400,88,30,1675
2.126131221,0,194,0,3,7,1.88,16.05,8,0,0,1501,92,10,1400
2.126131221,0,194,0,3,7,1.88,16.05,6,0,0,1400,94,1,1618
2.126131221,0,194,0,3,7,1.88,16.05,8,0,0,1400,92,1,1424
2.126131221,0,194,0,3,7,1.88,16.05,10,0,0,1400,90,1,1327
2.126131221,0,194,0,3,7,1.88,16.05,10,0,0,1200,90,1,1845
2.126131221,0,194,0,3,7,1.88,16.05,15,0,0,1350,85,30,1417
2.126131221,0,194,0,3,7,1.88,16.05,15,0,0,1400,85,30,1416
2.126131221,0,194,0,3,7,1.88,16.05,10,0,0,1400,90,1,1900
2.126131221,0,194,0,3,7,1.88,16.05,18,0,0,1400,82,1,1450
2.126131221,0,194,0,3,7,1.88,16.05,6,0,0,1400,94,10,1450
2.126131221,0,194,0,3,7,1.88,16.05,8,0,0,1400,92,10,1250
2.126131221,0,194,0,3,7,1.88,16.05,9,0,0,1400,91,10,1250
2.126131221,0,194,0,3,7,1.88,16.05,10,0,0,1400,90,10,1200
2.126131221,0,194,0,3,7,1.88,16.05,11,0,0,1400,89,10,1150
2.126131221,0,194,0,3,7,1.88,16.05,15,0,0,1400,85,10,1050
2.126131221,0,194,0,3,7,1.88,16.05,6.5,0,0,1400,93.5,10,1100
2.126131221,0,194,0,3,7,1.88,16.05,8.6,0,0,1400,91.4,10,1050
2.126131221,0,194,0,3,7,1.88,16.05,9.5,0,0,1400,90.5,10,1050
2.126131221,0,194,0,3,7,1.88,16.05,8,0,0,1400,92,30,1920
2.126131221,0,194,0,3,7,1.88,16.05,10,0,0,1480,90,40,1211
2.126131221,0,194,0,3,7,1.88,16.05,8,0,0,1450,92,30,1003
2.126131221,0,194,0,3,7,1.88,16.05,8,0,0,1450,92,30,1152
2.126131221,0,194,0,3,7,1.88,16.05,8,0,0,1490,92,30,1570
2.126131221,0,194,0,3,7,1.88,16.05,0,0,0,1400,0,50,1138
2.126131221,0,194,0,3,7,1.88,16.05,0,0,0,1400,0,50,1218
2.126131221,0,194,0,3,7,1.88,16.05,0,0,0,1400,0,50,1423
2.126131221,0,194,0,3,7,1.88,16.05,0,0,0,1400,0,50,1806
2.126131221,0,194,0,3,7,1.88,16.05,0,0,0,1400,0,50,1775
2.126131221,0,194,0,3,7,1.88,16.05,0,0,0,1400,0,50,1878
2.126131221,0,194,0,3,7,1.88,16.05,12,0,0,1400,88,50,1380
2.126131221,0,194,0,3,7,1.88,16.05,12,0,0,1400,88,50,1392
2.126131221,0,194,0,3,7,1.88,16.05,6.55,0,0,1390,93.45,30,1782
2.126131221,0,194,0,3,7,1.88,16.05,10.4,0,0,1390,89.6,30,1591
2.126131221,0,194,0,3,7,1.88,16.05,13.1,0,0,1390,86.9,30,1483
2.126131221,0,194,0,3,7,1.88,16.05,7.18,0,0,1390,92.82,30,1748
2.126131221,0,194,0,3,7,1.88,16.05,12.41,0,0,1390,87.59,30,1359
2.126131221,0,194,0,3,7,1.88,16.05,8.45,0,0,1390,91.55,30,1426
2.126131221,0,194,0,3,7,1.88,16.05,10.4,0,0,1390,89.6,30,1335
2.126131221,0,194,0,3,7,1.88,16.05,13.1,0,0,1390,86.9,30,1264
2.126131221,0,194,0,3,7,1.88,16.05,7.81,0,0,1390,92.19,30,1395
2.011595021,0,194,0,3,7,1.88,18.12,9,0.5,0,1450,91,30,925
2.126131221,0,194,0,3,7,1.88,16.05,15,0,0,1390,85,30,1030
2.126131221,0,194,0,3,7,1.88,16.05,10,0,0,1390,90,30,1290
2.126131221,0,194,0,3,7,1.88,16.05,10,0,0,1390,90,30,1463
2.126131221,0,194,0,3,7,1.88,16.05,7,0,0,1380,93,1,1456
2.126131221,0,194,0,3,7,1.88,16.05,7,0,0,1430,93,1,1447
2.126131221,0,194,0,3,7,1.88,16.05,7,0,0,1430,93,1,1435
2.126131221,0,194,0,3,7,1.88,16.05,7,0,0,1380,93,1,1363
2.126131221,0,194,0,3,7,1.88,16.05,7,0,0,1430,93,1,1357
2.126131221,0,194,0,3,7,1.88,16.05,7,0,0,1430,93,1,1347
2.126131221,0,194,0,3,7,1.88,16.05,6,0,0,1450,94,30,996
2.126131221,0,194,0,3,7,1.88,16.05,6,0,0,1450,94,30,1155
2.126131221,0,194,0,3,7,1.88,16.05,6,0,0,1450,94,30,1164
2.126131221,0,194,0,3,7,1.88,16.05,10,0,0,1450,90,30,1301
2.126131221,0,194,0,3,7,1.88,16.05,10,0,0,1500,90,30,1910
2.126131221,0,194,0,3,7,1.88,16.05,7,0,0,1450,93,30,1476
2.126131221,0,194,0,3,7,1.88,16.05,10,0,0,1410,90,30,1440
2.126131221,0,194,0,3,7,1.88,16.05,10,0,0,1430,90,50,968
2.126131221,0,194,0,3,7,1.88,16.05,10,0,0,1430,90,50,1425
1.812782804,0,194,0,3,7,1.88,15.69,10,0,0,1390,90,1,1596
1.812782804,0,194,0,3,7,1.88,15.69,10,0,0,1390,90,1,1635
1.812782804,0,194,0,3,7,1.88,15.69,10,0,0,1390,90,1,1634
2.126131221,0,194,0,3,7,1.88,16.05,10,0,0,1390,90,1,1471
2.126131221,0,194,0,3,7,1.88,16.05,12,0,0,1400,88,30,1420
2.126131221,0,194,0,3,7,1.88,16.05,10,0,0,1350,90,30,1362
2.126131221,0,194,0,3,7,1.88,16.05,9.5,0,0,1350,90.5,30,1410
2.126131221,0,194,0,3,7,1.88,16.05,9,0,0,1350,91,30,1396
2.126131221,0,194,0,3,7,1.88,16.05,8.5,0,0,1350,91.5,30,1387
2.126131221,0,194,0,3,7,1.88,16.05,8,0,0,1350,92,30,1316
2.126131221,0,194,0,3,7,1.88,16.05,6,0,0,1400,94,30,1790
2.126131221,0,194,0,3,7,1.88,16.05,10,0,0,1400,90,30,1784
2.126131221,0,194,0,3,7,1.88,16.05,12,0,0,1400,88,30,1381
2.126131221,0,194,0,3,7,1.88,16.05,12,0,0,1100,88,30,1800
2.126131221,0,194,0,3,7,1.88,16.05,8,0,0,1400,92,30,1380
2.126131221,0,194,0,3,7,1.88,16.05,10,0,0,1400,90,1,1850
2.126131221,0,194,0,3,7,1.88,16.05,12,0,0,1400,88,30,1596
2.126131221,0,194,0,3,7,1.88,16.05,10,0,0,1400,90,30,1217
2.126131221,0,194,0,3,7,1.88,16.05,10,0,0,1430,90,30,1530
2.126131221,0,194,0,3,7,1.88,16.05,10,0,0,1430,90,30,1580
2.126131221,0,194,0,3,7,1.88,16.05,10,0,0,1430,90,30,1586
2.126131221,0,194,0,3,7,1.88,16.05,10,0,0,1430,90,30,1577
2.126131221,0,194,0,3,7,1.88,16.05,10,0,0,1430,90,30,1745
2.126131221,0,194,0,3,7,1.88,16.05,10,0,0,1430,90,30,1680
2.126131221,0,194,0,3,7,1.88,16.05,10,0,0,1430,90,30,1600
2.126131221,0,194,0,3,7,1.88,16.05,8,0,0,1450,92,30,1378
2.126131221,0,194,0,3,7,1.88,16.05,8,0,0,1430,92,30,1336
2.126131221,0,194,0,3,7,1.88,16.05,6.5,0,0,1400,93.5,30,2025
2.126131221,0,194,0,3,7,1.88,16.05,8,0,0,1400,92,30,1975
2.126131221,0,194,0,3,7,1.88,16.05,10,0,0,1400,90,30,1900
2.126131221,0,194,0,3,7,1.88,16.05,6,0,0,1400,94,30,1700
2.126131221,0,194,0,3,7,1.88,16.05,6.5,0,0,1400,93.5,30,1500
2.126131221,0,194,0,3,7,1.88,16.05,10,0,0,1400,90,30,1350
2.126131221,0,194,0,3,7,1.88,16.05,12,0,0,1400,88,30,1275
2.126131221,0,194,0,3,7,1.88,16.05,12,0,0,1400,88,30,1280
2.126131221,0,194,0,3,7,1.88,16.05,15,0,0,1400,85,30,1100
2.126131221,0,194,0,3,7,1.88,16.05,4,0,0,1400,96,30,1750
2.126131221,0,194,0,3,7,1.88,16.05,6.5,0,0,1400,93.5,30,1550
2.126131221,0,194,0,3,7,1.88,16.05,10,0,0,1400,90,30,1350
2.126131221,0,194,0,3,7,1.88,16.05,12,0,0,1400,88,30,1275
2.126131221,0,194,0,3,7,1.88,16.05,15,0,0,1400,85,30,1100
2.126131221,0,194,0,3,7,1.88,16.05,20,0,0,1400,80,30,1025
2.126131221,0,194,0,3,7,1.88,16.05,20,0,0,1400,80,30,1050
2.126131221,0,194,0,3,7,1.88,16.05,19,0,0,1400,81,30,950
2.126131221,0,194,0,3,7,1.88,16.05,26,0,0,1400,74,30,890
2.126131221,0,194,0,3,7,1.88,16.05,26,0,0,1400,74,30,815
2.126131221,0,194,0,3,7,1.88,16.05,0,0,0,1400,0,30,1950
2.126131221,0,194,0,3,7,1.88,16.05,0,0,0,1400,0,30,1600
2.126131221,0,194,0,3,7,1.88,16.05,0,0,0,1400,0,30,1350
2.126131221,0,194,0,3,7,1.88,16.05,0,0,0,1400,0,30,1250
2.126131221,0,194,0,3,7,1.88,16.05,0,0,0,1400,0,30,1050
2.126131221,0,194,0,3,7,1.88,16.05,9,0,0,1400,91,1,1550
2.126131221,0,194,0,3,7,1.88,16.05,12,0,0,1400,88,1,1300
2.126131221,0,194,0,3,7,1.88,16.05,15,0,0,1400,85,1,1200
2.126131221,0,194,0,3,7,1.88,16.05,20,0,0,1400,80,1,1050
2.126131221,0,194,0,3,7,1.88,16.05,25,0,0,1400,75,1,850
2.126131221,0,194,0,3,7,1.88,16.05,3,0,0,1400,97,1,2250
2.126131221,0,194,0,3,7,1.88,16.05,6,0,0,1400,94,1,2050
2.126131221,0,194,0,3,7,1.88,16.05,8,0,0,1400,92,1,1900
2.126131221,0,194,0,3,7,1.88,16.05,7.2,0,0,1400,92.8,1,1750
2.126131221,0,194,0,3,7,1.88,16.05,6.9,0,0,1400,93.1,1,1390
2.126131221,0,194,0,3,7,1.88,16.05,17.6,0,0,1400,82.4,1,1380
2.126131221,0,194,0,3,7,1.88,16.05,21.7,0,0,1400,78.3,1,1150
2.126131221,0,194,0,3,7,1.88,16.05,3,0,0,1400,97,1,1900
2.126131221,0,194,0,3,7,1.88,16.05,5.1,0,0,1400,94.9,1,1800
2.126131221,0,194,0,3,7,1.88,16.05,10.2,0,0,1400,89.8,1,1425
2.126131221,0,194,0,3,7,1.88,16.05,30.8,0,0,1400,69.2,1,1000
2.126131221,0,194,0,3,7,1.88,16.05,3,0,0,1400,97,1,1925
2.126131221,0,194,0,3,7,1.88,16.05,3.5,0,0,1400,96.5,1,1750
2.126131221,0,194,0,3,7,1.88,16.05,5,0,0,1400,95,1,1750
2.126131221,0,194,0,3,7,1.88,16.05,5.5,0,0,1400,94.5,1,1700
2.126131221,0,194,0,3,7,1.88,16.05,6.5,0,0,1400,93.5,1,1400
2.126131221,0,194,0,3,7,1.88,16.05,6,0,0,1400,94,1,1775
2.126131221,0,194,0,3,7,1.88,16.05,6,0,0,1400,94,1,1850
2.126131221,0,194,0,3,7,1.88,16.05,6,0,0,1400,94,1,1600
2.126131221,0,194,0,3,7,1.88,16.05,6,0,0,1400,94,1,1430
2.126131221,0,194,0,3,7,1.88,16.05,6,0,0,1400,94,1,1300
2.126131221,0,194,0,3,7,1.88,16.05,6.5,0,0,1400,93.5,1,1650
2.126131221,0,194,0,3,7,1.88,16.05,6,0,0,1400,94,1,1500
2.126131221,0,194,0,3,7,1.88,16.05,8.5,0,0,1400,91.5,1,1450
2.126131221,0,194,0,3,7,1.88,16.05,9,0,0,1400,91,1,1250
2.126131221,0,194,0,3,7,1.88,16.05,8.5,0,0,1400,91.5,1,1425
2.126131221,0,194,0,3,7,1.88,16.05,9,0,0,1400,91,1,1260
2.126131221,0,194,0,3,7,1.88,16.05,9.5,0,0,1400,90.5,1,1210
2.126131221,0,194,0,3,7,1.88,16.05,9.5,0,0,1400,90.5,1,1400
2.126131221,0,194,0,3,7,1.88,16.05,9.5,0,0,1400,90.5,1,1210
2.126131221,0,194,0,3,7,1.88,16.05,10,0,0,1400,90,1,1000
2.126131221,0,194,0,3,7,1.88,16.05,11,0,0,1400,89,1,1150
2.126131221,0,194,0,3,7,1.88,16.05,11,0,0,1400,89,1,1250
2.126131221,0,194,0,3,7,1.88,16.05,12,0,0,1400,88,1,1300
2.126131221,0,194,0,3,7,1.88,16.05,13,0,0,1400,87,1,1070
2.126131221,0,194,0,3,7,1.88,16.05,13,0,0,1400,87,1,1240
2.126131221,0,194,0,3,7,1.88,16.05,15,0,0,1400,85,1,950
2.126131221,0,194,0,3,7,1.88,16.05,15,0,0,1400,85,1,1400
2.126131221,0,194,0,3,7,1.88,16.05,15,0,0,1400,85,1,1150
2.126131221,0,194,0,3,7,1.88,16.05,15,0,0,1400,85,1,1030
2.126131221,0,194,0,3,7,1.88,16.05,20,0,0,1400,80,1,900
2.126131221,0,194,0,3,7,1.88,16.05,20,0,0,1400,80,1,1100
2.126131221,0,194,0,3,7,1.88,16.05,20,0,0,1400,80,1,910
2.126131221,0,194,0,3,7,1.88,16.05,25,0,0,1400,75,1,950
2.126131221,0,194,0,3,7,1.88,16.05,25,0,0,1400,75,1,810
2.126131221,0,194,0,3,7,1.88,16.05,27.5,0,0,1400,72.5,1,800
2.126131221,0,194,0,3,7,1.88,16.05,30,0,0,1400,70,1,700
2.126131221,0,194,0,3,7,1.88,16.05,6,0,0,1400,94,1,1452
2.126131221,0,194,0,3,7,1.88,16.05,8,0,0,1400,92,1,1371
2.126131221,0,194,0,3,7,1.88,16.05,15,0,0,1400,85,1,1016
2.126131221,0,194,0,3,7,1.88,16.05,8.5,0,0,1400,91.5,30,1730
2.126131221,0,194,0,3,7,1.88,16.05,3,0,0,1400,97,30,1980
2.126131221,0,194,0,3,7,1.88,16.05,8.5,0,0,1400,91.5,30,1580
2.126131221,0,194,0,3,7,1.88,16.05,11,0,0,1400,89,30,1500
2.126131221,0,194,0,3,7,1.88,16.05,12,0,0,1400,88,30,1460
2.126131221,0,194,0,3,7,1.88,16.05,4,0,0,1400,96,30,1815
2.126131221,0,194,0,3,7,1.88,16.05,5.6,0,0,1400,94.4,30,1730
2.126131221,0,194,0,3,7,1.88,16.05,6,0,0,1400,94,30,1620
2.126131221,0,194,0,3,7,1.88,16.05,12,0,0,1400,88,30,1320
2.126131221,0,194,0,3,7,1.88,16.05,15,0,0,1400,85,30,1240
2.126131221,0,194,0,3,7,1.88,16.05,20,0,0,1400,80,30,1060
2.126131221,0,194,0,3,7,1.88,16.05,25,0,0,1400,75,30,940
2.126131221,0,194,0,3,7,1.88,16.05,27,0,0,1400,73,30,910
2.126131221,0,194,0,3,7,1.88,16.05,7,0,0,1400,93,30,1530
2.126131221,0,194,0,3,7,1.88,16.05,8,0,0,1400,92,30,1290
2.126131221,0,194,0,3,7,1.88,16.05,8.5,0,0,1400,91.5,30,1400
2.126131221,0,194,0,3,7,1.88,16.05,6,0,0,1400,94,30,1290
2.126131221,0,194,0,3,7,1.88,16.05,10,0,0,1400,90,30,1120
2.126131221,0,194,0,3,7,1.88,16.05,10,0,0,1400,90,30,1130
2.126131221,0,194,0,3,7,1.88,16.05,12.5,0,0,1400,87.5,30,1040
2.126131221,0,194,0,3,7,1.88,16.05,15,0,0,1400,85,30,960
2.126131221,0,194,0,3,7,1.88,16.05,15,0,0,1400,85,30,965
2.126131221,0,194,0,3,7,1.88,16.05,17.5,0,0,1400,82.5,30,900
2.126131221,0,194,0,3,7,1.88,16.05,20,0,0,1400,80,30,840
2.126131221,0,194,0,3,7,1.88,16.05,20,0,0,1400,80,30,800
2.126131221,0,194,0,3,7,1.88,16.05,22,0,0,1400,78,30,800
2.126131221,0,194,0,3,7,1.88,16.05,25,0,0,1400,75,30,750
2.126131221,0,194,0,3,7,1.88,16.05,25,0,0,1400,75,30,700
2.126131221,0,194,0,3,7,1.88,16.05,30,0,0,1400,70,30,680
2.126131221,0,194,0,3,7,1.88,16.05,30,0,0,1400,70,30,600
2.126131221,0,194,0,3,7,1.88,16.05,6,0,0,1400,94,30,1820
2.126131221,0,194,0,3,7,1.88,16.05,7.5,0,0,1400,92.5,30,1750
2.126131221,0,194,0,3,7,1.88,16.05,9,0,0,1400,91,30,1590
2.126131221,0,194,0,3,7,1.88,16.05,10,0,0,1400,90,30,1600
2.126131221,0,194,0,3,7,1.88,16.05,4.2,0,0,1400,95.8,30,2200
2.126131221,0,194,0,3,7,1.88,16.05,8.2,0,0,1400,91.8,30,1930
2.126131221,0,194,0,3,7,1.88,16.05,12,0,0,1400,88,30,1730
2.126131221,0,194,0,3,7,1.88,16.05,12,0,0,1400,88,30,1570
2.126131221,0,194,0,3,7,1.88,16.05,12.5,0,0,1400,87.5,30,1540
2.126131221,0,194,0,3,7,1.88,16.05,15,0,0,1400,85,30,1400
2.126131221,0,194,0,3,7,1.88,16.05,12.5,0,0,1400,87.5,30,1300
2.126131221,0,194,0,3,7,1.88,16.05,10,0,0,1400,90,30,1510
2.126131221,0,194,0,3,7,1.88,16.05,10,0,0,1400,90,30,1580
2.126131221,0,194,0,3,7,1.88,16.05,10,0,0,1400,90,1,1570
2.126131221,0,194,0,3,7,1.88,16.05,3.3,0,0,1400,96.7,30,1980
2.126131221,0,194,0,3,7,1.88,16.05,4.8,0,0,1400,95.2,30,1940
2.126131221,0,194,0,3,7,1.88,16.05,6,0,0,1400,94,30,1790
2.126131221,0,194,0,3,7,1.88,16.05,7.5,0,0,1400,92.5,30,1710
2.126131221,0,194,0,3,7,1.88,16.05,10,0,0,1400,90,30,1590
2.126131221,0,194,0,3,7,1.88,16.05,12,0,0,1400,88,30,1460
2.126131221,0,194,0,3,7,1.88,16.05,15,0,0,1400,85,30,1320
2.126131221,0,194,0,3,7,1.88,16.05,9,0,0,1400,91,30,1470
2.126131221,0,194,0,3,7,1.88,16.05,6,0,0,1400,94,30,1500
2.126131221,0,194,0,3,7,1.88,16.05,15,0,0,1400,85,30,1120
2.126131221,0,194,0,3,7,1.88,16.05,20,0,0,1400,80,30,940
2.126131221,0,194,0,3,7,1.88,16.05,25,0,0,1400,75,30,760
2.126131221,0,194,0,3,7,1.88,16.05,6,0,0,1400,94,1,1900
2.126131221,0,194,0,3,7,1.88,16.05,6,0,0,1400,94,1,1750
2.126131221,0,194,0,3,7,1.88,16.05,6,0,0,1400,94,1,1610
2.126131221,0,194,0,3,7,1.88,16.05,8,0,0,1400,92,1,1480
2.126131221,0,194,0,3,7,1.88,16.05,10,0,0,1400,90,1,1360
2.126131221,0,194,0,3,7,1.88,16.05,13,0,0,1400,87,1,1250
2.126131221,0,194,0,3,7,1.88,16.05,15,0,0,1400,85,1,1060
2.126131221,0,194,0,3,7,1.88,16.05,21,0,0,1400,79,1,950
2.126131221,0,194,0,3,7,1.88,16.05,22,0,0,1400,78,1,860
2.126131221,0,194,0,3,7,1.88,16.05,8,0,0,1400,92,1,1750
2.126131221,0,194,0,3,7,1.88,16.05,10,0,0,1400,90,1,1610
2.126131221,0,194,0,3,7,1.88,16.05,13,0,0,1400,87,1,1480
2.126131221,0,194,0,3,7,1.88,16.05,16,0,0,1400,84,1,1360
2.126131221,0,194,0,3,7,1.88,16.05,19,0,0,1400,81,1,1250
2.126131221,0,194,0,3,7,1.88,16.05,28,0,0,1400,72,1,950
2.126131221,0,194,0,3,7,1.88,16.05,7,0,0,1400,93,1,1610
2.126131221,0,194,0,3,7,1.88,16.05,11,0,0,1400,89,1,1420
2.126131221,0,194,0,3,7,1.88,16.05,15,0,0,1400,85,1,1250
2.126131221,0,194,0,3,7,1.88,16.05,9,0,0,1400,91,1,1610
2.126131221,0,194,0,3,7,1.88,16.05,13,0,0,1400,87,1,1540
2.126131221,0,194,0,3,7,1.88,16.05,12,0,0,1400,88,1,1250
2.126131221,0,194,0,3,7,1.88,16.05,8,0,0,1400,92,1,2000
2.126131221,0,194,0,3,7,1.88,16.05,10,0,0,1400,90,1,1900
2.126131221,0,194,0,3,7,1.88,16.05,13,0,0,1400,87,1,1750
2.126131221,0,194,0,3,7,1.88,16.05,18,0,0,1400,82,1,1480
2.126131221,0,194,0,3,7,1.88,16.05,13,0,0,1400,87,1,1820
2.126131221,0,194,0,3,7,1.88,16.05,6,0,0,1400,94,1,1540
2.126131221,0,194,0,3,7,1.88,16.05,12,0,0,1400,88,1,1480
2.126131221,0,194,0,3,7,1.88,16.05,1,0,0,1400,99,1,2450
2.126131221,0,194,0,3,7,1.88,16.05,4,0,0,1400,96,1,2100
2.126131221,0,194,0,3,7,1.88,16.05,6.5,0,0,1400,93.5,1,1680
2.126131221,0,194,0,3,7,1.88,16.05,8,0,0,1400,92,1,2000
2.126131221,0,194,0,3,7,1.88,16.05,8,0,0,1400,92,1,1900
2.126131221,0,194,0,3,7,1.88,16.05,6,0,0,1400,94,1,1830
2.126131221,0,194,0,3,7,1.88,16.05,12,0,0,1400,88,1,1700
2.126131221,0,194,0,3,7,1.88,16.05,10,0,0,1400,90,1,1550
2.126131221,0,194,0,3,7,1.88,16.05,6,0,0,1400,94,1,1700
2.126131221,0,194,0,3,7,1.88,16.05,5.7,0,0,1400,94.3,1,1620
2.126131221,0,194,0,3,7,1.88,16.05,12,0,0,1400,88,1,1450
2.126131221,0,194,0,3,7,1.88,16.05,12.5,0,0,1400,87.5,1,1300
2.126131221,0,194,0,3,7,1.88,16.05,9,0,0,1400,91,1,1450
2.126131221,0,194,0,3,7,1.88,16.05,11,0,0,1400,89,1,1270
2.126131221,0,194,0,3,7,1.88,16.05,3,0,0,1400,97,30,1918
2.126131221,0,194,0,3,7,1.88,16.05,3.3,0,0,1400,96.7,30,2071
2.126131221,0,194,0,3,7,1.88,16.05,5.5,0,0,1400,94.5,30,1643
2.126131221,0,194,0,3,7,1.88,16.05,5.5,0,0,1400,94.5,30,1221
2.126131221,0,194,0,3,7,1.88,16.05,5.6,0,0,1400,94.4,30,1857
2.126131221,0,194,0,3,7,1.88,16.05,5.7,0,0,1400,94.3,30,1756
2.126131221,0,194,0,3,7,1.88,16.05,6,0,0,1400,94,30,2100
2.126131221,0,194,0,3,7,1.88,16.05,6,0,0,1400,94,30,1925
2.126131221,0,194,0,3,7,1.88,16.05,6,0,0,1400,94,30,1850
2.126131221,0,194,0,3,7,1.88,16.05,6,0,0,1400,94,30,1765
2.126131221,0,194,0,3,7,1.88,16.05,6,0,0,1400,94,30,1796
2.126131221,0,194,0,3,7,1.88,16.05,6,0,0,1400,94,30,1680
2.126131221,0,194,0,3,7,1.88,16.05,6,0,0,1400,94,30,1635
2.126131221,0,194,0,3,7,1.88,16.05,6,0,0,1400,94,30,1698
2.126131221,0,194,0,3,7,1.88,16.05,6,0,0,1400,94,30,1756
2.126131221,0,194,0,3,7,1.88,16.05,6,0,0,1400,94,30,1661
2.126131221,0,194,0,3,7,1.88,16.05,6,0,0,1400,94,30,1661
2.126131221,0,194,0,3,7,1.88,16.05,6,0,0,1400,94,30,1643
2.126131221,0,194,0,3,7,1.88,16.05,6,0,0,1400,94,30,1591
2.126131221,0,194,0,3,7,1.88,16.05,6,0,0,1400,94,30,1660
2.126131221,0,194,0,3,7,1.88,16.05,6,0,0,1400,94,30,1643
2.126131221,0,194,0,3,7,1.88,16.05,6,0,0,1400,94,30,1608
2.126131221,0,194,0,3,7,1.88,16.05,6,0,0,1400,94,30,1608
2.126131221,0,194,0,3,7,1.88,16.05,6,0,0,1400,94,30,1565
2.126131221,0,194,0,3,7,1.88,16.05,6,0,0,1400,94,30,1608
2.126131221,0,194,0,3,7,1.88,16.05,6,0,0,1400,94,30,1540
2.126131221,0,194,0,3,7,1.88,16.05,6,0,0,1400,94,30,1557
2.126131221,0,194,0,3,7,1.88,16.05,6,0,0,1400,94,30,1608
2.126131221,0,194,0,3,7,1.88,16.05,6,0,0,1400,94,30,1589
2.126131221,0,194,0,3,7,1.88,16.05,6,0,0,1400,94,30,1574
2.126131221,0,194,0,3,7,1.88,16.05,6,0,0,1400,94,30,1557
2.126131221,0,194,0,3,7,1.88,16.05,6,0,0,1400,94,30,1541
2.126131221,0,194,0,3,7,1.88,16.05,6,0,0,1400,94,30,1574
2.126131221,0,194,0,3,7,1.88,16.05,6,0,0,1400,94,30,1518
2.126131221,0,194,0,3,7,1.88,16.05,6,0,0,1400,94,30,1463
2.126131221,0,194,0,3,7,1.88,16.05,6,0,0,1400,94,30,1509
2.126131221,0,194,0,3,7,1.88,16.05,6,0,0,1400,94,30,1494
2.126131221,0,194,0,3,7,1.88,16.05,6,0,0,1400,94,30,1482
2.126131221,0,194,0,3,7,1.88,16.05,6,0,0,1400,94,30,1363
2.126131221,0,194,0,3,7,1.88,16.05,6,0,0,1400,94,30,1265
2.126131221,0,194,0,3,7,1.88,16.05,6,0,0,1400,94,30,1324
2.126131221,0,194,0,3,7,1.88,16.05,6,0,0,1400,94,30,1419
2.126131221,0,194,0,3,7,1.88,16.05,6,0,0,1400,94,30,1377
2.126131221,0,194,0,3,7,1.88,16.05,6,0,0,1400,94,30,1337
2.126131221,0,194,0,3,7,1.88,16.05,6,0,0,1400,94,30,1298
2.126131221,0,194,0,3,7,1.88,16.05,6,0,0,1400,94,30,1261
2.126131221,0,194,0,3,7,1.88,16.05,6,0,0,1400,94,30,1286
2.126131221,0,194,0,3,7,1.88,16.05,6,0,0,1400,94,30,1226
2.126131221,0,194,0,3,7,1.88,16.05,6,0,0,1400,94,80,1235
2.126131221,0,194,0,3,7,1.88,16.05,6,0,0,1400,94,30,1250
2.126131221,0,194,0,3,7,1.88,16.05,6,0,0,1400,94,30,1778
2.126131221,0,194,0,3,7,1.88,16.05,6,0,0,1400,94,30,1726
2.126131221,0,194,0,3,7,1.88,16.05,6.01,0,0,1400,93.99,30,1576
2.126131221,0,194,0,3,7,1.88,16.05,6.02,0,0,1400,93.98,30,1925
2.126131221,0,194,0,3,7,1.88,16.05,6.02,0,0,1400,93.98,30,1576
2.126131221,0,194,0,3,7,1.88,16.05,6.07,0,0,1400,93.93,30,1484
2.126131221,0,194,0,3,7,1.88,16.05,6.08,0,0,1400,93.92,30,1513
2.126131221,0,194,0,3,7,1.88,16.05,6.09,0,0,1400,93.91,30,1487
2.126131221,0,194,0,3,7,1.88,16.05,6.3,0,0,1400,93.7,30,1385
2.126131221,0,194,0,3,7,1.88,16.05,6.5,0,0,1400,93.5,30,1937
2.126131221,0,194,0,3,7,1.88,16.05,6.5,0,0,1400,93.5,30,1854
2.126131221,0,194,0,3,7,1.88,16.05,7.3,0,0,1400,92.7,30,1285
2.126131221,0,194,0,3,7,1.88,16.05,7.3,0,0,1400,92.7,30,1250
2.126131221,0,194,0,3,7,1.88,16.05,8.3,0,0,1400,91.7,30,1375
2.126131221,0,194,0,3,7,1.88,16.05,8.7,0,0,1400,91.3,30,1120
2.126131221,0,194,0,3,7,1.88,16.05,9,0,0,1400,91,30,1400
2.126131221,0,194,0,3,7,1.88,16.05,9,0,0,1400,91,30,1438
2.126131221,0,194,0,3,7,1.88,16.05,9,0,0,1400,91,30,1385
2.126131221,0,194,0,3,7,1.88,16.05,9,0,0,1400,91,30,1344
2.126131221,0,194,0,3,7,1.88,16.05,9,0,0,1400,91,30,1130
2.126131221,0,194,0,3,7,1.88,16.05,9.5,0,0,1400,90.5,30,1565
2.126131221,0,194,0,3,7,1.88,16.05,9.5,0,0,1400,90.5,30,1130
2.126131221,0,194,0,3,7,1.88,16.05,9.75,0,0,1400,90.25,30,1451
2.126131221,0,194,0,3,7,1.88,16.05,9.9,0,0,1400,90.1,30,1205
2.126131221,0,194,0,3,7,1.88,16.05,10,0,0,1400,90,30,1623
2.126131221,0,194,0,3,7,1.88,16.05,10,0,0,1400,90,30,1630
2.126131221,0,194,0,3,7,1.88,16.05,10,0,0,1400,90,30,1605
2.126131221,0,194,0,3,7,1.88,16.05,10,0,0,1400,90,30,1555
2.126131221,0,194,0,3,7,1.88,16.05,10,0,0,1400,90,30,1510
2.126131221,0,194,0,3,7,1.88,16.05,10,0,0,1400,90,30,1390
2.126131221,0,194,0,3,7,1.88,16.05,10,0,0,1400,90,30,1336
2.126131221,0,194,0,3,7,1.88,16.05,10,0,0,1400,90,30,1357
2.126131221,0,194,0,3,7,1.88,16.05,10,0,0,1400,90,30,1305
2.126131221,0,194,0,3,7,1.88,16.05,10,0,0,1400,90,30,1311
2.126131221,0,194,0,3,7,1.88,16.05,10,0,0,1400,90,30,1355
2.126131221,0,194,0,3,7,1.88,16.05,10,0,0,1400,90,30,1345
2.126131221,0,194,0,3,7,1.88,16.05,10,0,0,1400,90,30,1238
2.126131221,0,194,0,3,7,1.88,16.05,10,0,0,1400,90,30,1230
2.126131221,0,194,0,3,7,1.88,16.05,10,0,0,1400,90,30,1146
2.126131221,0,194,0,3,7,1.88,16.05,10,0,0,1400,90,30,996
2.126131221,0,194,0,3,7,1.88,16.05,10,0,0,1400,90,30,1626
2.126131221,0,194,0,3,7,1.88,16.05,10.1,0,0,1400,89.9,30,1370
2.126131221,0,194,0,3,7,1.88,16.05,10.8,0,0,1400,89.2,30,1307
2.126131221,0,194,0,3,7,1.88,16.05,10.9,0,0,1400,89.1,30,1022
2.126131221,0,194,0,3,7,1.88,16.05,10.9,0,0,1400,89.1,30,965
2.126131221,0,194,0,3,7,1.88,16.05,11,0,0,1400,89,30,1330
2.126131221,0,194,0,3,7,1.88,16.05,11,0,0,1400,89,80,1100
2.126131221,0,194,0,3,7,1.88,16.05,11,0,0,1400,89,30,955
2.126131221,0,194,0,3,7,1.88,16.05,11.6,0,0,1400,88.4,30,1240
2.126131221,0,194,0,3,7,1.88,16.05,11.9,0,0,1400,88.1,30,1100
2.126131221,0,194,0,3,7,1.88,16.05,12,0,0,1400,88,30,1125
2.126131221,0,194,0,3,7,1.88,16.05,12,0,0,1400,88,30,957
2.126131221,0,194,0,3,7,1.88,16.05,13.2,0,0,1400,86.8,30,1052
2.126131221,0,194,0,3,7,1.88,16.05,14,0,0,1400,86,30,1206
2.126131221,0,194,0,3,7,1.88,16.05,14,0,0,1400,86,30,1053
2.126131221,0,194,0,3,7,1.88,16.05,14.1,0,0,1400,85.9,30,1175
2.126131221,0,194,0,3,7,1.88,16.05,14.4,0,0,1400,85.6,30,1017
2.126131221,0,194,0,3,7,1.88,16.05,15,0,0,1400,85,30,1248
2.126131221,0,194,0,3,7,1.88,16.05,15,0,0,1400,85,30,1255
2.126131221,0,194,0,3,7,1.88,16.05,15,0,0,1400,85,30,1080
2.126131221,0,194,0,3,7,1.88,16.05,9,0,0,1400,91,30,1910
2.126131221,0,194,0,3,7,1.88,16.05,10,0,0,1400,90,30,1800
2.126131221,0,194,0,3,7,1.88,16.05,12,0,0,1400,88,30,1760
2.126131221,0,194,0,3,7,1.88,16.05,10,0,0,1400,90,30,1600
2.126131221,0,194,0,3,7,1.88,16.05,6,0,0,1400,94,30,1800
2.126131221,0,194,0,3,7,1.88,16.05,6,0,0,1400,94,30,1630
2.126131221,0,194,0,3,7,1.88,16.05,10,0,0,1400,90,30,1560
2.126131221,0,194,0,3,7,1.88,16.05,12,0,0,1400,88,30,1690
2.126131221,0,194,0,3,7,1.88,16.05,10,0,0,1400,90,30,1620
2.126131221,0,194,0,3,7,1.88,16.05,8,0,0,1400,92,30,1720
2.126131221,0,194,0,3,7,1.88,16.05,10,0,0,1400,90,30,1770
2.126131221,0,194,0,3,7,1.88,16.05,6,0,0,1400,94,30,1870
2.126131221,0,194,0,3,7,1.88,16.05,9,0,0,1400,91,30,1920
2.126131221,0,194,0,3,7,1.88,16.05,5,0,0,1400,95,30,2010
2.126131221,0,194,0,3,7,1.88,16.05,10,0,0,1400,90,30,1580
2.126131221,0,194,0,3,7,1.88,16.05,6,0,0,1400,94,30,1620
2.126131221,0,194,0,3,7,1.88,16.05,10,0,0,1400,90,30,1620
2.126131221,0,194,0,3,7,1.88,16.05,12,0,0,1400,88,30,1690
2.126131221,0,194,0,3,7,1.88,16.05,8,0,0,1400,92,30,1720
2.126131221,0,194,0,3,7,1.88,16.05,7,0,0,1400,93,30,1850
1.60475113,0,194,0,3,7,1.88,11.19,20.5,0,0,1380,79.5,20,1470
1.60475113,0,194,0,3,7,1.88,11.19,6,0,0,1400,94,30,1856
1.60475113,0,194,0,3,7,1.88,11.19,6,0,0,1400,94,30,1859
1.60475113,0,194,0,3,7,1.88,11.19,9.5,0,0,1400,90.5,30,1596
1.60475113,0,194,0,3,7,1.88,11.19,9.5,0,0,1400,90.5,30,1631
1.60475113,0,194,0,3,7,1.88,11.19,10,0,0,1400,90,30,1743
1.60475113,0,194,0,3,7,1.88,11.19,10,0,0,1400,90,30,1738
1.60475113,0,194,0,3,7,1.88,11.19,10,0,0,1400,90,30,1817
1.60475113,0,194,0,3,7,1.88,11.19,10,0,0,1400,90,30,1971
1.60475113,0,194,0,3,7,1.88,11.19,10,0,0,1400,90,30,2019
2.082024168,0,194,0.090909091,5,6.818181818,1.86,16.05,9.9,0,0,1380,90.1,20,1654
2.082024168,0,194,0.090909091,5,6.818181818,1.86,16.05,14.3,0,0,1380,85.7,20,1475
2.082024168,0,194,0.090909091,5,6.818181818,1.86,16.05,18.7,0,0,1380,81.3,20,1363
2.082024168,0,194,0.090909091,5,6.818181818,1.86,16.05,23.1,0,0,1380,76.9,20,1242
2.082024168,0,194,0.090909091,5,6.818181818,1.86,16.05,9.9,0,0,1380,90.1,20,1439
2.082024168,0,194,0.090909091,5,6.818181818,1.86,16.05,14.3,0,0,1380,85.7,20,1300
2.082024168,0,194,0.090909091,5,6.818181818,1.86,16.05,18.7,0,0,1380,81.3,20,1152
2.082024168,0,194,0.090909091,5,6.818181818,1.86,16.05,23.1,0,0,1380,76.9,20,1058
1.60475113,0,194,0,3,7,1.88,11.19,12,0,0,1420,88,10,1591
1.60475113,0,194,0,3,7,1.88,11.19,12,0,0,1100,88,30,1872
1.60475113,0,194,0,3,7,1.88,11.19,12,0,0,1400,88,30,1668
1.60475113,0,194,0,3,7,1.88,11.19,10,0,0,1430,90,30,1435
1.960039817,0,194,0.363636364,5,6.272727273,1.8,16.05,11,0,0,1380,89,1,1736
1.960039817,0,194,0.363636364,5,6.272727273,1.8,16.05,11,0,0,1430,89,1,1719
1.960039817,0,194,0.363636364,5,6.272727273,1.8,16.05,11,0,0,1430,89,1,1689
2.015613171,0,194,0.235294118,5,6.529411765,1.828235294,16.05,17,0,0,1380,83,1,1438
2.015613171,0,194,0.235294118,5,6.529411765,1.828235294,16.05,17,0,0,1430,83,1,1427
2.015613171,0,194,0.235294118,5,6.529411765,1.828235294,16.05,17,0,0,1430,83,1,1420
1.960039817,0,194,0.363636364,5,6.272727273,1.8,16.05,11,0,0,1380,89,1,1517
1.960039817,0,194,0.363636364,5,6.272727273,1.8,16.05,11,0,0,1430,89,1,1520
1.960039817,0,194,0.363636364,5,6.272727273,1.8,16.05,11,0,0,1430,89,1,1522
1.960039817,0,194,0.363636364,5,6.272727273,1.8,16.05,11,0,0,1380,89,1,1479
1.960039817,0,194,0.363636364,5,6.272727273,1.8,16.05,11,0,0,1430,89,1,1480
1.960039817,0,194,0.363636364,5,6.272727273,1.8,16.05,11,0,0,1430,89,1,1472
1.960039817,0,194,0.363636364,5,6.272727273,1.8,16.05,11,0,0,1380,89,1,1400
1.960039817,0,194,0.363636364,5,6.272727273,1.8,16.05,11,0,0,1430,89,1,1390
1.960039817,0,194,0.363636364,5,6.272727273,1.8,16.05,11,0,0,1430,89,1,1388
1.60475113,0,194,0,3,7,1.88,11.19,12,0,0,1390,88,30,1368
1.60475113,0,194,0,3,7,1.88,11.19,12,0,0,1390,88,30,1488
1.60475113,0,194,0,3,7,1.88,11.19,12,0,0,1390,88,30,1522
1.60475113,0,194,0,3,7,1.88,11.19,6,0,0,1400,94,1,1601
1.60475113,0,194,0,3,7,1.88,11.19,6,0,0,1410,94,30,1620
1.60475113,0,194,0,3,7,1.88,11.19,10,0,0,1390,90,1,1655
1.60475113,0,194,0,3,7,1.88,11.19,10,0,0,1390,90,1,1685
1.60475113,0,194,0,3,7,1.88,11.19,10,0,0,1390,90,1,1724
1.60475113,0,194,0,3,7,1.88,11.19,10,0,0,1420,90,30,1580
1.60475113,0,194,0,3,7,1.88,11.19,12,0,0,1390,88,30,1581
1.60475113,0,194,0,3,7,1.88,11.19,10,0,0,1400,90,1,1600
1.698529411,0,194,0,3,7,1.88,13.01,6,0,0,1400,94,30,2096
1.698529411,0,194,0,3,7,1.88,13.01,8,0,0,1400,92,30,1936
1.698529411,0,194,0,3,7,1.88,13.01,9,0,0,1400,91,30,1590
1.698529411,0,194,0,3,7,1.88,13.01,9,0,0,1400,91,30,1608
1.698529411,0,194,0,3,7,1.88,13.01,12,0,0,1400,88,30,1803
1.858880089,0,194,0,3,7,1.88,18.18,3.6,0,0,1400,96.4,30,1973
1.698529411,0,194,0,3,7,1.88,13.01,10,0,0,1400,90,30,1939
1.698529411,0,194,0,3,7,1.88,13.01,6,0,0,1520,94,30,1629
1.698529411,0,194,0,3,7,1.88,13.01,6,0,0,1520,94,30,1654
1.698529411,0,194,0,3,7,1.88,13.01,6,0,0,1400,94,10,1600
1.698529411,0,194,0,3,7,1.88,13.01,8,0,0,1400,92,10,1480
1.698529411,0,194,0,3,7,1.88,13.01,11,0,0,1400,89,10,1320
1.698529411,0,194,0,3,7,1.88,13.01,15,0,0,1400,85,10,1200
1.698529411,0,194,0,3,7,1.88,13.01,20,0,0,1400,80,10,1050
1.698529411,0,194,0,3,7,1.88,13.01,26,0,0,1400,74,10,870
1.698529411,0,194,0,3,7,1.88,13.01,5,0,0,1400,95,10,1800
1.698529411,0,194,0,3,7,1.88,13.01,6,0,0,1400,94,10,1750
1.698529411,0,194,0,3,7,1.88,13.01,12,0,0,1390,88,30,1381
1.698529411,0,194,0,3,7,1.88,13.01,12,0,0,1390,88,30,1369
1.698529411,0,194,0,3,7,1.88,13.01,12,0,0,1390,88,30,1340
1.698529411,0,194,0,3,7,1.88,13.01,12,0,0,1390,88,30,1357
1.698529411,0,194,0,3,7,1.88,13.01,12,0,0,1390,88,30,1352
1.698529411,0,194,0,3,7,1.88,13.01,9,0,0,1360,91,30,1808
1.698529411,0,194,0,3,7,1.88,13.01,9,0,0,1400,91,30,1763
1.698529411,0,194,0,3,7,1.88,13.01,9,0,0,1420,91,30,1729
1.698529411,0,194,0,3,7,1.88,13.01,10,0,0,1390,90,1,1666
1.698529411,0,194,0,3,7,1.88,13.01,6,0,0,1400,94,1,1850
1.698529411,0,194,0,3,7,1.88,13.01,7.5,0,0,1400,92.5,1,1720
1.698529411,0,194,0,3,7,1.88,13.01,12,0,0,1400,88,1,1450
1.698529411,0,194,0,3,7,1.88,13.01,15,0,0,1400,85,1,1300
1.698529411,0,194,0,3,7,1.88,13.01,6,0,0,1410,94,30,1740
1.698529411,0,194,0,3,7,1.88,13.01,6,0,0,1400,94,30,2190
1.698529411,0,194,0,3,7,1.88,13.01,8,0,0,1400,92,30,1967
1.698529411,0,194,0,3,7,1.88,13.01,10,0,0,1400,90,30,1680
1.60475113,0,194,0,3,7,1.88,11.19,10,0,0,1400,90,30,1666
1.60475113,0,194,0,3,7,1.88,11.19,6,0,0,1520,94,30,1605
1.60475113,0,194,0,3,7,1.88,11.19,6,0,0,1520,94,30,1640
1.60475113,0,194,0,3,7,1.88,11.19,6,0,0,1520,94,30,1654
1.60475113,0,194,0,3,7,1.88,11.19,6,0,0,1520,94,30,1633
1.60475113,0,194,0,3,7,1.88,11.19,6,0,0,1520,94,30,1650
1.60475113,0,194,0,3,7,1.88,11.19,6,0,0,1520,94,30,1721
1.698529411,0,194,0,3,7,1.88,13.01,6,0,0,1350,94,30,2092
