Repository: YHzed/HEAC-0.2

# HEAC 0.2 - 高熵合金陶瓷智能设计平台

<div align="center">
*一个集成数据处理、机器学习、逆向设计的高熵合金陶瓷(HEA Cermet)材料研发平台*

</div>

---

## 📋 目录

- [项目简介](#-项目简介)
- [核心特性](#-核心特性)
- [系统架构](#-系统架构)
- [快速开始](#-快速开始)
- [功能模块](#-功能模块)
- [安装指南](#-安装指南)
- [使用教程](#-使用教程)
- [API参考](#-api参考)
- [常见问题](#-常见问题)
- [贡献指南](#-贡献指南)
- [许可证](#-许可证)

---

# 编辑.env文件,添加您的Materials Project API密钥

### 9️⃣ HEA Data Preprocessing - HEA数据预处理

**主要功能:**
- 📊 HEA专用数据清洗
- 🔧 缺失值处理
- 📈 异常值检测
- 🏷️ 特征编码

---

### 1️⃣1️⃣ Database Manager V2 - 数据库管理器V2

**主要功能:**
- 🗄️ SQLite数据库管理
- 📊 数据表查看与编辑
- 🔍 高级查询
- 📥 数据导入导出
- 🔗 关系管理

**数据库表:**
- `materials`: 材料基础信息
- `compositions`: 成分数据
- `properties`: 性能数据
- `processes`: 工艺参数
- `literature`: 文献来源

**使用示例:**

File: datasets/hea_processed.csv (part 2 of 16)
Unnamed: 0,Group,Subgroup,Composition,"Binder, vol-%","d, mm","HV, kgf/mm2","KIC, MPa·m1/2","Load, kgf","TRS, MPa",Sintering,"T, °C",Ceramic_Type,Ceramic_Vol_Frac,Ceramic_Wt_Pct,Binder_Composition,VEC,H_mix,S_mix,Delta_R,Delta_Chi,Lattice_Constant_Est,Lattice_Mismatch,CTE_Mismatch,CTE_Binder,T_Liquidus_Est,T_Homologous,Sinter_Temp_K,Grain_Size,Parsed_Ceramic
214,co,1.0,b WC 8 Co,13.3,10.8,1003,21.5,30,2032,HIP,1450,WC,0.92,92.0,{'Co': 1.0},9.0,0.0,-0.0,0.0,0.0,0.03535533905932738,0.9878336754785522,7.8,13.0,1768.15,0.9745496705596245,1723.15,30.0,WC
215,co,1.0,b WC 8 Co,13.3,8.9,1152,20.9,30,2258,HIP,1450,WC,0.92,92.0,{'Co': 1.0},9.0,0.0,-0.0,0.0,0.0,0.03535533905932738,0.9878336754785522,7.8,13.0,1768.15,0.9745496705596245,1723.15,30.0,WC
216,co,1.0,b WC 8 Co,13.3,-,1570,10.9,30,3100,con,1490,WC,0.92,92.0,{'Co': 1.0},9.0,0.0,-0.0,0.0,0.0,0.03535533905932738,0.9878336754785522,7.8,13.0,1768.15,0.997172185617736,1763.15,30.0,WC
217,co,1.0,b WC x Co,-,-,1138,22.9,50,-,con,-,WC,0.0,0.0,{'Co': 1.0},9.0,0.0,-0.0,0.0,0.0,0.03535533905932738,0.9878336754785522,7.8,13.0,1768.15,0.946271526736985,1673.15,50.0,WC
218,co,1.0,b WC x Co,-,-,1218,18.2,50,-,con,-,WC,0.0,0.0,{'Co': 1.0},9.0,0.0,-0.0,0.0,0.0,0.03535533905932738,0.9878336754785522,7.8,13.0,1768.15,0.946271526736985,1673.15,50.0,WC
219,co,1.0,b WC x Co,-,-,1423,12.8,50,-,con,-,WC,0.0,0.0,{'Co': 1.0},9.0,0.0,-0.0,0.0,0.0,0.03535533905932738,0.9878336754785522,7.8,13.0,1768.15,0.946271526736985,1673.15,50.0,WC
220,co,1.0,b WC x Co,-,-,1806,9.5,50,-,con,-,WC,0.0,0.0,{'Co': 1.0},9.0,0.0,-0.0,0.0,0.0,0.03535533905932738,0.9878336754785522,7.8,13.0,1768.15,0.946271526736985,1673.15,50.0,WC
221,co,1.0,b WC x Co,-,-,1775,9.4,50,-,con,-,WC,0.0,0.0,{'Co': 1.0},9.0,0.0,-0.0,0.0,0.0,0.03535533905932738,0.9878336754785522,7.8,13.0,1768.15,0.946271526736985,1673.15,50.0,WC
222,co,1.0,b WC x Co,-,-,1878,8.3,50,-,con,-,WC,0.0,0.0,{'Co': 1.0},9.0,0.0,-0.0,0.0,0.0,0.03535533905932738,0.9878336754785522,7.8,13.0,1768.15,0.946271526736985,1673.15,50.0,WC
223,co,1.0,b WC 12 Co,19.4,-,1380,14.1,50,3630,con,-,WC,0.88,88.0,{'Co': 1.0},9.0,0.0,-0.0,0.0,0.0,0.03535533905932738,0.9878336754785522,7.8,13.0,1768.15,0.946271526736985,1673.15,50.0,WC
224,co,1.0,b WC 12 Co,19.4,-,1392,13,50,-,con,-,WC,0.88,88.0,{'Co': 1.0},9.0,0.0,-0.0,0.0,0.0,0.03535533905932738,0.9878336754785522,7.8,13.0,1768.15,0.946271526736985,1673.15,50.0,WC
225,co,1.0,b WC 6.55 Co,11,0.7,1782,9.4,30,3130,con,1390,WC,0.9345,93.45,{'Co': 1.0},9.0,0.0,-0.0,0.0,0.0,0.03535533905932738,0.9878336754785522,7.8,13.0,1768.15,0.940615897972457,1663.15,30.0,WC
226,co,1.0,b WC 10.4 Co,17,0.7,1591,11,30,3655,con,1390,WC,0.8959999999999999,89.6,{'Co': 1.0},9.0,0.0,-0.0,0.0,0.0,0.03535533905932738,0.9878336754785522,7.8,13.0,1768.15,0.940615897972457,1663.15,30.0,WC
227,co,1.0,b WC 13.1 Co,21,0.7,1483,12.3,30,3833,con,1390,WC,0.8690000000000001,86.9,{'Co': 1.0},9.0,0.0,-0.0,0.0,0.0,0.03535533905932738,0.9878336754785522,7.8,13.0,1768.15,0.940615897972457,1663.15,30.0,WC
228,co,1.0,b WC 7.18 Co,12,0.8,1748,9.2,30,2129,con,1390,WC,0.9281999999999999,92.82,{'Co': 1.0},9.0,0.0,-0.0,0.0,0.0,0.03535533905932738,0.9878336754785522,7.8,13.0,1768.15,0.940615897972457,1663.15,30.0,WC
229,co,1.0,b WC 12.41 Co,20,1,1359,13.6,30,2858,con,1390,WC,0.8759,87.59,{'Co': 1.0},9.0,0.0,-0.0,0.0,0.0,0.03535533905932738,0.9878336754785522,7.8,13.0,1768.15,0.940615897972457,1663.15,30.0,WC
230,co,1.0,b WC 8.45 Co,14,1.5,1426,11.8,30,2486,con,1390,WC,0.9155,91.55,{'Co': 1.0},9.0,0.0,-0.0,0.0,0.0,0.03535533905932738,0.9878336754785522,7.8,13.0,1768.15,0.940615897972457,1663.15,30.0,WC
231,co,1.0,b WC 10.4 Co,17,1.4,1335,13.8,30,2885,con,1390,WC,0.8959999999999999,89.6,{'Co': 1.0},9.0,0.0,-0.0,0.0,0.0,0.03535533905932738,0.9878336754785522,7.8,13.0,1768.15,0.940615897972457,1663.15,30.0,WC
232,co,1.0,b WC 13.1 Co,21,1.7,1264,20.8,30,2904,con,1390,WC,0.8690000000000001,86.9,{'Co': 1.0},9.0,0.0,-0.0,0.0,0.0,0.03535533905932738,0.9878336754785522,7.8,13.0,1768.15,0.940615897972457,1663.15,30.0,WC
233,co,1.0,b WC 7.81 Co,13,2.2,1395,12,30,2416,con,1390,WC,0.9218999999999999,92.19,{'Co': 1.0},9.0,0.0,-0.0,0.0,0.0,0.03535533905932738,0.9878336754785522,7.8,13.0,1768.15,0.940615897972457,1663.15,30.0,WC
234,co,1.0,b WC 9 Co 0 TaC,14.9,8.7,925,22.5,30,-,HIP,1450,TaC,0.91,91.0,{'Co': 1.0},9.0,0.0,-0.0,0.0,0.0,0.03535533905932738,0.9878336754785522,7.8,13.0,1768.15,0.9745496705596245,1723.15,30.0,TaC
235,co,1.0,b WC 15 Co,23.7,2,1030,15.8,30,-,-,1390,WC,0.85,85.0,{'Co': 1.0},9.0,0.0,-0.0,0.0,0.0,0.03535533905932738,0.9878336754785522,7.8,13.0,1768.15,0.940615897972457,1663.15,30.0,WC
236,co,1.0,b WC 10 Co,16.4,1.6,1290,14.7,30,-,HIP,1390,WC,0.9,90.0,{'Co': 1.0},9.0,0.0,-0.0,0.0,0.0,0.03535533905932738,0.9878336754785522,7.8,13.0,1768.15,0.940615897972457,1663.15,30.0,WC
237,co,1.0,b WC 10 Co,16.4,0.9,1463,13.2,30,-,HIP,1390,WC,0.9,90.0,{'Co': 1.0},9.0,0.0,-0.0,0.0,0.0,0.03535533905932738,0.9878336754785522,7.8,13.0,1768.15,0.940615897972457,1663.15,30.0,WC
238,co,1.0,b WC 7 Co,11.7,1.4,1456,11.2,-,-,con,1380,WC,0.93,93.0,{'Co': 1.0},9.0,0.0,-0.0,0.0,0.0,0.03535533905932738,0.9878336754785522,7.8,13.0,1768.15,0.9349602692079292,1653.15,1.0,WC
239,co,1.0,b WC 7 Co,11.7,1.5,1447,11.3,-,-,con,1430,WC,0.93,93.0,{'Co': 1.0},9.0,0.0,-0.0,0.0,0.0,0.03535533905932738,0.9878336754785522,7.8,13.0,1768.15,0.9632384130305687,1703.15,1.0,WC
240,co,1.0,b WC 7 Co,11.7,1.6,1435,11.5,-,-,con,1430,WC,0.93,93.0,{'Co': 1.0},9.0,0.0,-0.0,0.0,0.0,0.03535533905932738,0.9878336754785522,7.8,13.0,1768.15,0.9632384130305687,1703.15,1.0,WC
241,co,1.0,b WC 7 Co,11.7,2,1363,12.8,-,-,con,1380,WC,0.93,93.0,{'Co': 1.0},9.0,0.0,-0.0,0.0,0.0,0.03535533905932738,0.9878336754785522,7.8,13.0,1768.15,0.9349602692079292,1653.15,1.0,WC
242,co,1.0,b WC 7 Co,11.7,2.2,1357,14,-,-,con,1430,WC,0.93,93.0,{'Co': 1.0},9.0,0.0,-0.0,0.0,0.0,0.03535533905932738,0.9878336754785522,7.8,13.0,1768.15,0.9632384130305687,1703.15,1.0,WC
243,co,1.0,b WC 7 Co,11.7,2.3,1347,13.7,-,-,con,1430,WC,0.93,93.0,{'Co': 1.0},9.0,0.0,-0.0,0.0,0.0,0.03535533905932738,0.9878336754785522,7.8,13.0,1768.15,0.9632384130305687,1703.15,1.0,WC
244,co,1.0,b WC 6 Co,10.1,9.6,996,16.9,30,2313,con,1450,WC,0.94,94.0,{'Co': 1.0},9.0,0.0,-0.0,0.0,0.0,0.03535533905932738,0.9878336754785522,7.8,13.0,1768.15,0.9745496705596245,1723.15,30.0,WC
245,co,1.0,b WC 6 Co,10.1,4.7,1155,14.3,30,2136,con,1450,WC,0.94,94.0,{'Co': 1.0},9.0,0.0,-0.0,0.0,0.0,0.03535533905932738,0.9878336754785522,7.8,13.0,1768.15,0.9745496705596245,1723.15,30.0,WC
246,co,1.0,b WC 6 Co,10.1,6.5,1164,17.8,30,2597,con,1450,WC,0.94,94.0,{'Co': 1.0},9.0,0.0,-0.0,0.0,0.0,0.03535533905932738,0.9878336754785522,7.8,13.0,1768.15,0.9745496705596245,1723.15,30.0,WC
247,co,1.0,b WC 10 Co,16.4,2.7,1301,13.4,30,-,HIP,1450,WC,0.9,90.0,{'Co': 1.0},9.0,0.0,-0.0,0.0,0.0,0.03535533905932738,0.9878336754785522,7.8,13.0,1768.15,0.9745496705596245,1723.15,30.0,WC
248,co,1.0,b WC 10 Co,16.4,-,1910,8.1,30,-,con,1500,WC,0.9,90.0,{'Co': 1.0},9.0,0.0,-0.0,0.0,0.0,0.03535533905932738,0.9878336754785522,7.8,13.0,1768.15,1.002827814382264,1773.15,30.0,WC
249,co,1.0,b WC 7 Co,11.7,1.4,1476,12.1,30,2982,-,1450,WC,0.93,93.0,{'Co': 1.0},9.0,0.0,-0.0,0.0,0.0,0.03535533905932738,0.9878336754785522,7.8,13.0,1768.15,0.9745496705596245,1723.15,30.0,WC
250,co,1.0,b WC 10 Co,10.1,1,1440,11.9,30,3570,HIP,1410,WC,0.9,90.0,{'Co': 1.0},9.0,0.0,-0.0,0.0,0.0,0.03535533905932738,0.9878336754785522,7.8,13.0,1768.15,0.9519271555015129,1683.15,30.0,WC
251,co,1.0,b WC 10 Co,16.4,-,968,21.3,50,-,con,1430,WC,0.9,90.0,{'Co': 1.0},9.0,0.0,-0.0,0.0,0.0,0.03535533905932738,0.9878336754785522,7.8,13.0,1768.15,0.9632384130305687,1703.15,50.0,WC
252,co,1.0,b WC 10 Co,16.4,-,1425,12.3,50,-,con,1430,WC,0.9,90.0,{'Co': 1.0},9.0,0.0,-0.0,0.0,0.0,0.03535533905932738,0.9878336754785522,7.8,13.0,1768.15,0.9632384130305687,1703.15,50.0,WC
253,co,1.0,b WC 10 Co 0.2 Mo2C,16.4,-,1596,9.1,-,-,HIP,1390,Mo2C,0.9,90.0,{'Co': 1.0},9.0,0.0,-0.0,0.0,0.0,0.03535533905932738,0.9878336754785522,7.8,13.0,1768.15,0.940615897972457,1663.15,1.0,Mo2C
254,co,1.0,b WC 10 Co 0.7 Mo2C,16.3,-,1635,9.3,-,-,HIP,1390,Mo2C,0.9,90.0,{'Co': 1.0},9.0,0.0,-0.0,0.0,0.0,0.03535533905932738,0.9878336754785522,7.8,13.0,1768.15,0.940615897972457,1663.15,1.0,Mo2C
255,co,1.0,b WC 10 Co 1.2 Mo2C,16.3,-,1634,9,-,-,HIP,1390,Mo2C,0.9,90.0,{'Co': 1.0},9.0,0.0,-0.0,0.0,0.0,0.03535533905932738,0.9878336754785522,7.8,13.0,1768.15,0.940615897972457,1663.15,1.0,Mo2C
256,co,1.0,b WC 10 Co,16.4,-,1471,11.5,-,-,HIP,1390,WC,0.9,90.0,{'Co': 1.0},9.0,0.0,-0.0,0.0,0.0,0.03535533905932738,0.9878336754785522,7.8,13.0,1768.15,0.940615897972457,1663.15,1.0,WC
257,co,1.0,b WC 12 Co,19.4,1,1420,14.3,30,-,HIP,1400,WC,0.88,88.0,{'Co': 1.0},9.0,0.0,-0.0,0.0,0.0,0.03535533905932738,0.9878336754785522,7.8,13.0,1768.15,0.946271526736985,1673.15,30.0,WC
258,co,1.0,b WC 10 Co,16.4,0.4,1362,14.2,30,-,con,1350,WC,0.9,90.0,{'Co': 1.0},9.0,0.0,-0.0,0.0,0.0,0.03535533905932738,0.9878336754785522,7.8,13.0,1768.15,0.9179933829143455,1623.15,30.0,WC
259,co,1.0,b WC 9.5 Co 0.5 Cu,16.4,0.4,1410,14.3,30,-,con,1350,WC,0.905,90.5,{'Co': 1.0},9.0,0.0,-0.0,0.0,0.0,0.03535533905932738,0.9878336754785522,7.8,13.0,1768.15,0.9179933829143455,1623.15,30.0,WC
260,co,1.0,b WC 9 Co 1 Cu,16.4,0.4,1396,13.7,30,-,con,1350,WC,0.91,91.0,{'Co': 1.0},9.0,0.0,-0.0,0.0,0.0,0.03535533905932738,0.9878336754785522,7.8,13.0,1768.15,0.9179933829143455,1623.15,30.0,WC
261,co,1.0,b WC 8.5 Co 1.5 Cu,16.4,0.4,1387,13.3,30,-,con,1350,WC,0.915,91.5,{'Co': 1.0},9.0,0.0,-0.0,0.0,0.0,0.03535533905932738,0.9878336754785522,7.8,13.0,1768.15,0.9179933829143455,1623.15,30.0,WC
262,co,1.0,b WC 8 Co 2 Cu,16.4,0.4,1316,12.2,30,-,con,1350,WC,0.92,92.0,{'Co': 1.0},9.0,0.0,-0.0,0.0,0.0,0.03535533905932738,0.9878336754785522,7.8,13.0,1768.15,0.9179933829143455,1623.15,30.0,WC
263,co,1.0,b WC 6 Co,10.1,-,1790,9.6,30,-,-,-,WC,0.94,94.0,{'Co': 1.0},9.0,0.0,-0.0,0.0,0.0,0.03535533905932738,0.9878336754785522,7.8,13.0,1768.15,0.946271526736985,1673.15,30.0,WC
264,co,1.0,b WC 10 Co,16.4,-,1784,7.5,30,-,HIP,-,WC,0.9,90.0,{'Co': 1.0},9.0,0.0,-0.0,0.0,0.0,0.03535533905932738,0.9878336754785522,7.8,13.0,1768.15,0.946271526736985,1673.15,30.0,WC
265,co,1.0,b WC 12 Co,19.4,0.8,1381,17.3,30,-,con,1400,WC,0.88,88.0,{'Co': 1.0},9.0,0.0,-0.0,0.0,0.0,0.03535533905932738,0.9878336754785522,7.8,13.0,1768.15,0.946271526736985,1673.15,30.0,WC
266,co,1.0,b WC 12 Co,19.4,0.3,1800,10.7,30,-,HIP,1100,WC,0.88,88.0,{'Co': 1.0},9.0,0.0,-0.0,0.0,0.0,0.03535533905932738,0.9878336754785522,7.8,13.0,1768.15,0.7766026638011481,1373.15,30.0,WC
267,co,1.0,b WC 8 Co,13.3,1.6,1380,12.4,30,2923,con,1400,WC,0.92,92.0,{'Co': 1.0},9.0,0.0,-0.0,0.0,0.0,0.03535533905932738,0.9878336754785522,7.8,13.0,1768.15,0.946271526736985,1673.15,30.0,WC
268,co,1.0,b WC 10 Co,16.4,0.3,1850,9.5,-,-,-,-,WC,0.9,90.0,{'Co': 1.0},9.0,0.0,-0.0,0.0,0.0,0.03535533905932738,0.9878336754785522,7.8,13.0,1768.15,0.946271526736985,1673.15,1.0,WC
269,co,1.0,b WC 12 Co,19.4,0.7,1596,10.5,30,-,-,-,WC,0.88,88.0,{'Co': 1.0},9.0,0.0,-0.0,0.0,0.0,0.03535533905932738,0.9878336754785522,7.8,13.0,1768.15,0.946271526736985,1673.15,30.0,WC
270,co,1.0,b WC 10 Co,16.4,6,1217,17.4,30,-,-,-,WC,0.9,90.0,{'Co': 1.0},9.0,0.0,-0.0,0.0,0.0,0.03535533905932738,0.9878336754785522,7.8,13.0,1768.15,0.946271526736985,1673.15,30.0,WC
271,co,1.0,b WC 10 Co,16.4,-,1530,10.1,30,2324,con,1430,WC,0.9,90.0,{'Co': 1.0},9.0,0.0,-0.0,0.0,0.0,0.03535533905932738,0.9878336754785522,7.8,13.0,1768.15,0.9632384130305687,1703.15,30.0,WC
272,co,1.0,b WC 10 Co 0.4 CeO2,16.4,-,1580,10.3,30,2450,con,1430,WC,0.9,90.0,{'Co': 1.0},9.0,0.0,-0.0,0.0,0.0,0.03535533905932738,0.9878336754785522,7.8,13.0,1768.15,0.9632384130305687,1703.15,30.0,WC
273,co,1.0,b WC 10 Co 0.8 CeO2,16.4,-,1586,10.6,30,2523,con,1430,WC,0.9,90.0,{'Co': 1.0},9.0,0.0,-0.0,0.0,0.0,0.03535533905932738,0.9878336754785522,7.8,13.0,1768.15,0.9632384130305687,1703.15,30.0,WC
274,co,1.0,b WC 10 Co 1.2 CeO2,16.4,-,1577,9.3,30,2466,con,1430,WC,0.9,90.0,{'Co': 1.0},9.0,0.0,-0.0,0.0,0.0,0.03535533905932738,0.9878336754785522,7.8,13.0,1768.15,0.9632384130305687,1703.15,30.0,WC
275,co,1.0,b WC 10 Co 0.4 CeO2,16.4,-,1745,10.7,30,2648,con,1430,WC,0.9,90.0,{'Co': 1.0},9.0,0.0,-0.0,0.0,0.0,0.03535533905932738,0.9878336754785522,7.8,13.0,1768.15,0.9632384130305687,1703.15,30.0,WC
276,co,1.0,b WC 10 Co 0.8 CeO2,16.4,-,1680,10.4,30,2559,con,1430,WC,0.9,90.0,{'Co': 1.0},9.0,0.0,-0.0,0.0,0.0,0.03535533905932738,0.9878336754785522,7.8,13.0,1768.15,0.9632384130305687,1703.15,30.0,WC
277,co,1.0,b WC 10 Co 1.2 CeO2,16.4,-,1600,9.2,30,2527,con,1430,WC,0.9,90.0,{'Co': 1.0},9.0,0.0,-0.0,0.0,0.0,0.03535533905932738,0.9878336754785522,7.8,13.0,1768.15,0.9632384130305687,1703.15,30.0,WC
278,co,1.0,b WC 8 Co,13.3,1.5,1378,14.4,30,-,HIP,1450,WC,0.92,92.0,{'Co': 1.0},9.0,0.0,-0.0,0.0,0.0,0.03535533905932738,0.9878336754785522,7.8,13.0,1768.15,0.9745496705596245,1723.15,30.0,WC
279,co,1.0,b WC 8 Co,13.3,2.6,1336,15.9,30,3307,con,1430,WC,0.92,92.0,{'Co': 1.0},9.0,0.0,-0.0,0.0,0.0,0.03535533905932738,0.9878336754785522,7.8,13.0,1768.15,0.9632384130305687,1703.15,30.0,WC
280,co,1.0,93.5 WC 6.5 Co,10.9,-,2025,8.3,30,3400,con,-,WC,0.935,93.5,{'Co': 1.0},9.0,0.0,-0.0,0.0,0.0,0.03535533905932738,0.9878336754785522,7.8,13.0,1768.15,0.946271526736985,1673.15,30.0,WC
281,co,1.0,92 WC 8 Co,13.3,-,1975,8.7,30,3500,con,-,WC,0.92,92.0,{'Co': 1.0},9.0,0.0,-0.0,0.0,0.0,0.03535533905932738,0.9878336754785522,7.8,13.0,1768.15,0.946271526736985,1673.15,30.0,WC
282,co,1.0,90 WC 10 Co,16.4,-,1900,9,30,3600,con,-,WC,0.9,90.0,{'Co': 1.0},9.0,0.0,-0.0,0.0,0.0,0.03535533905932738,0.9878336754785522,7.8,13.0,1768.15,0.946271526736985,1673.15,30.0,WC
283,co,1.0,94 WC 6 Co,10.1,-,1700,9,30,2400,con,-,WC,0.94,94.0,{'Co': 1.0},9.0,0.0,-0.0,0.0,0.0,0.03535533905932738,0.9878336754785522,7.8,13.0,1768.15,0.946271526736985,1673.15,30.0,WC
284,co,1.0,b WC 6.5 Co,10.9,-,1500,9.6,30,2600,con,-,WC,0.935,93.5,{'Co': 1.0},9.0,0.0,-0.0,0.0,0.0,0.03535533905932738,0.9878336754785522,7.8,13.0,1768.15,0.946271526736985,1673.15,30.0,WC
285,co,1.0,b WC 10 Co,16.4,-,1350,13.7,30,2700,con,-,WC,0.9,90.0,{'Co': 1.0},9.0,0.0,-0.0,0.0,0.0,0.03535533905932738,0.9878336754785522,7.8,13.0,1768.15,0.946271526736985,1673.15,30.0,WC
286,co,1.0,b WC 12 Co,19.4,-,1275,15.5,30,3000,con,-,WC,0.88,88.0,{'Co': 1.0},9.0,0.0,-0.0,0.0,0.0,0.03535533905932738,0.9878336754785522,7.8,13.0,1768.15,0.946271526736985,1673.15,30.0,WC
287,co,1.0,b WC 12 Co,19.4,-,1280,15.4,30,3000,con,-,WC,0.88,88.0,{'Co': 1.0},9.0,0.0,-0.0,0.0,0.0,0.03535533905932738,0.9878336754785522,7.8,13.0,1768.15,0.946271526736985,1673.15,30.0,WC
288,co,1.0,b WC 15 Co,23.7,-,1100,21,30,3000,con,-,WC,0.85,85.0,{'Co': 1.0},9.0,0.0,-0.0,0.0,0.0,0.03535533905932738,0.9878336754785522,7.8,13.0,1768.15,0.946271526736985,1673.15,30.0,WC
289,co,1.0,b WC 4 Co,6.8,-,1750,8.7,30,2800,con,-,WC,0.96,96.0,{'Co': 1.0},9.0,0.0,-0.0,0.0,0.0,0.03535533905932738,0.9878336754785522,7.8,13.0,1768.15,0.946271526736985,1673.15,30.0,WC
290,co,1.0,b WC 6.5 Co,10.9,-,1550,9.6,30,2600,con,-,WC,0.935,93.5,{'Co': 1.0},9.0,0.0,-0.0,0.0,0.0,0.03535533905932738,0.9878336754785522,7.8,13.0,1768.15,0.946271526736985,1673.15,30.0,WC
291,co,1.0,b WC 10 Co,16.4,-,1350,13.7,30,2700,con,-,WC,0.9,90.0,{'Co': 1.0},9.0,0.0,-0.0,0.0,0.0,0.03535533905932738,0.9878336754785522,7.8,13.0,1768.15,0.946271526736985,1673.15,30.0,WC
292,co,1.0,b WC 12 Co,19.4,-,1275,15.5,30,3000,con,-,WC,0.88,88.0,{'Co': 1.0},9.0,0.0,-0.0,0.0,0.0,0.03535533905932738,0.9878336754785522,7.8,13.0,1768.15,0.946271526736985,1673.15,30.0,WC
293,co,1.0,b WC 15 Co,23.7,-,1100,21,30,3000,con,-,WC,0.85,85.0,{'Co': 1.0},9.0,0.0,-0.0,0.0,0.0,0.03535533905932738,0.9878336754785522,7.8,13.0,1768.15,0.946271526736985,1673.15,30.0,WC
294,co,1.0,b WC 20 Co,30.6,-,1025,24,30,2800,con,-,WC,0.8,80.0,{'Co': 1.0},9.0,0.0,-0.0,0.0,0.0,0.03535533905932738,0.9878336754785522,7.8,13.0,1768.15,0.946271526736985,1673.15,30.0,WC
295,co,1.0,b WC 20 Co,30.6,-,1050,24,30,2800,con,-,WC,0.8,80.0,{'Co': 1.0},9.0,0.0,-0.0,0.0,0.0,0.03535533905932738,0.9878336754785522,7.8,13.0,1768.15,0.946271526736985,1673.15,30.0,WC
296,co,1.0,b WC 19 Co,29.3,-,950,24,30,2800,con,-,WC,0.81,81.0,{'Co': 1.0},9.0,0.0,-0.0,0.0,0.0,0.03535533905932738,0.9878336754785522,7.8,13.0,1768.15,0.946271526736985,1673.15,30.0,WC
297,co,1.0,b WC 26 Co,38.3,-,890,24,30,2700,con,-,WC,0.74,74.0,{'Co': 1.0},9.0,0.0,-0.0,0.0,0.0,0.03535533905932738,0.9878336754785522,7.8,13.0,1768.15,0.946271526736985,1673.15,30.0,WC
298,co,1.0,b WC 26 Co,38.3,-,815,24,30,2700,con,-,WC,0.74,74.0,{'Co': 1.0},9.0,0.0,-0.0,0.0,0.0,0.03535533905932738,0.9878336754785522,7.8,13.0,1768.15,0.946271526736985,1673.15,30.0,WC
299,co,1.0,94.12 WC x Co,-,-,1950,8.4,30,2500,con,-,WC,0.0,0.0,{'Co': 1.0},9.0,0.0,-0.0,0.0,0.0,0.03535533905932738,0.9878336754785522,7.8,13.0,1768.15,0.946271526736985,1673.15,30.0,WC
300,co,1.0,89 WC x Co,-,-,1600,10.7,30,3600,con,-,WC,0.0,0.0,{'Co': 1.0},9.0,0.0,-0.0,0.0,0.0,0.03535533905932738,0.9878336754785522,7.8,13.0,1768.15,0.946271526736985,1673.15,30.0,WC
301,co,1.0,87 WC x Co,-,-,1350,13.8,30,2900,con,-,WC,0.0,0.0,{'Co': 1.0},9.0,0.0,-0.0,0.0,0.0,0.03535533905932738,0.9878336754785522,7.8,13.0,1768.15,0.946271526736985,1673.15,30.0,WC
302,co,1.0,83.6 WC x Co,-,-,1250,18.4,30,2900,con,-,WC,0.0,0.0,{'Co': 1.0},9.0,0.0,-0.0,0.0,0.0,0.03535533905932738,0.9878336754785522,7.8,13.0,1768.15,0.946271526736985,1673.15,30.0,WC
303,co,1.0,78.75 WC x Co,-,-,1050,24,30,2800,con,-,WC,0.0,0.0,{'Co': 1.0},9.0,0.0,-0.0,0.0,0.0,0.03535533905932738,0.9878336754785522,7.8,13.0,1768.15,0.946271526736985,1673.15,30.0,WC
304,co,1.0,91 WC 9 Co,14.9,3,1550,11,-,2600,con,-,WC,0.91,91.0,{'Co': 1.0},9.0,0.0,-0.0,0.0,0.0,0.03535533905932738,0.9878336754785522,7.8,13.0,1768.15,0.946271526736985,1673.15,1.0,WC
305,co,1.0,88 WC 12 Co,19.4,3,1300,11.9,-,3000,con,-,WC,0.88,88.0,{'Co': 1.0},9.0,0.0,-0.0,0.0,0.0,0.03535533905932738,0.9878336754785522,7.8,13.0,1768.15,0.946271526736985,1673.15,1.0,WC
306,co,1.0,85 WC 15 Co,23.7,3,1200,12.5,-,3100,con,-,WC,0.85,85.0,{'Co': 1.0},9.0,0.0,-0.0,0.0,0.0,0.03535533905932738,0.9878336754785522,7.8,13.0,1768.15,0.946271526736985,1673.15,1.0,WC
307,co,1.0,80 WC 20 Co,30.6,2,1050,13.2,-,3200,con,-,WC,0.8,80.0,{'Co': 1.0},9.0,0.0,-0.0,0.0,0.0,0.03535533905932738,0.9878336754785522,7.8,13.0,1768.15,0.946271526736985,1673.15,1.0,WC
308,co,1.0,75 WC 25 Co,37,10,850,20.2,-,3200,con,-,WC,0.75,75.0,{'Co': 1.0},9.0,0.0,-0.0,0.0,0.0,0.03535533905932738,0.9878336754785522,7.8,13.0,1768.15,0.946271526736985,1673.15,1.0,WC
309,co,1.0,96.4 WC 3 Co,5.2,0.4,2250,5,-,2500,con,-,WC,0.97,97.0,{'Co': 1.0},9.0,0.0,-0.0,0.0,0.0,0.03535533905932738,0.9878336754785522,7.8,13.0,1768.15,0.946271526736985,1673.15,1.0,WC
310,co,1.0,93.1 WC 6 Co,10.2,0.4,2050,8,-,2850,con,-,WC,0.94,94.0,{'Co': 1.0},9.0,0.0,-0.0,0.0,0.0,0.03535533905932738,0.9878336754785522,7.8,13.0,1768.15,0.946271526736985,1673.15,1.0,WC
311,co,1.0,91 WC 8 Co,13.4,0.4,1900,10,-,3150,con,-,WC,0.92,92.0,{'Co': 1.0},9.0,0.0,-0.0,0.0,0.0,0.03535533905932738,0.9878336754785522,7.8,13.0,1768.15,0.946271526736985,1673.15,1.0,WC
312,co,1.0,92.8 WC 7.2 Co,12,1.7,1750,-,-,1600,con,-,WC,0.9279999999999999,92.8,{'Co': 1.0},9.0,0.0,-0.0,0.0,0.0,0.03535533905932738,0.9878336754785522,7.8,13.0,1768.15,0.946271526736985,1673.15,1.0,WC
313,co,1.0,93.1 WC 6.9 Co,11.6,2.8,1390,-,-,2700,con,-,WC,0.9309999999999999,93.1,{'Co': 1.0},9.0,0.0,-0.0,0.0,0.0,0.03535533905932738,0.9878336754785522,7.8,13.0,1768.15,0.946271526736985,1673.15,1.0,WC
314,co,1.0,82.4 WC 17.6 Co,27.4,1.7,1380,-,-,1500,con,-,WC,0.8240000000000001,82.4,{'Co': 1.0},9.0,0.0,-0.0,0.0,0.0,0.03535533905932738,0.9878336754785522,7.8,13.0,1768.15,0.946271526736985,1673.15,1.0,WC
315,co,1.0,78.3 WC 21.7 Co,32.8,1.7,1150,-,-,2100,con,-,WC,0.7829999999999999,78.3,{'Co': 1.0},9.0,0.0,-0.0,0.0,0.0,0.03535533905932738,0.9878336754785522,7.8,13.0,1768.15,0.946271526736985,1673.15,1.0,WC
316,co,1.0,97 WC 3 Co,5.2,0.8,1900,-,-,2100,con,-,WC,0.97,97.0,{'Co': 1.0},9.0,0.0,-0.0,0.0,0.0,0.03535533905932738,0.9878336754785522,7.8,13.0,1768.15,0.946271526736985,1673.15,1.0,WC
317,co,1.0,94.9 WC 5.1 Co,8.7,0.8,1800,-,-,2350,con,-,WC,0.9490000000000001,94.9,{'Co': 1.0},9.0,0.0,-0.0,0.0,0.0,0.03535533905932738,0.9878336754785522,7.8,13.0,1768.15,0.946271526736985,1673.15,1.0,WC
318,co,1.0,89.8 WC 10.2 Co,16.7,1.2,1425,-,-,2650,con,-,WC,0.898,89.8,{'Co': 1.0},9.0,0.0,-0.0,0.0,0.0,0.03535533905932738,0.9878336754785522,7.8,13.0,1768.15,0.946271526736985,1673.15,1.0,WC
319,co,1.0,69.2 WC 30.8 Co,44,1.2,1000,-,-,3850,con,-,WC,0.6920000000000001,69.2,{'Co': 1.0},9.0,0.0,-0.0,0.0,0.0,0.03535533905932738,0.9878336754785522,7.8,13.0,1768.15,0.946271526736985,1673.15,1.0,WC
320,co,1.0,97 WC 3 Co,5.2,0.8,1925,7,-,3300,con,-,WC,0.97,97.0,{'Co': 1.0},9.0,0.0,-0.0,0.0,0.0,0.03535533905932738,0.9878336754785522,7.8,13.0,1768.15,0.946271526736985,1673.15,1.0,WC
321,co,1.0,96.5 WC 3.5 Co,6,1.2,1750,9,-,1900,con,-,WC,0.965,96.5,{'Co': 1.0},9.0,0.0,-0.0,0.0,0.0,0.03535533905932738,0.9878336754785522,7.8,13.0,1768.15,0.946271526736985,1673.15,1.0,WC
322,co,1.0,95 WC 5 Co,8.5,1.2,1750,10,-,2000,con,-,WC,0.95,95.0,{'Co': 1.0},9.0,0.0,-0.0,0.0,0.0,0.03535533905932738,0.9878336754785522,7.8,13.0,1768.15,0.946271526736985,1673.15,1.0,WC
323,co,1.0,94.5 WC 5.5 Co,9.3,1.2,1700,10,-,2100,con,-,WC,0.945,94.5,{'Co': 1.0},9.0,0.0,-0.0,0.0,0.0,0.03535533905932738,0.9878336754785522,7.8,13.0,1768.15,0.946271526736985,1673.15,1.0,WC
324,co,1.0,93.5 WC 6.5 Co,10.9,4.3,1400,16,-,2650,con,-,WC,0.935,93.5,{'Co': 1.0},9.0,0.0,-0.0,0.0,0.0,0.03535533905932738,0.9878336754785522,7.8,13.0,1768.15,0.946271526736985,1673.15,1.0,WC
325,co,1.0,93.7 WC 6 Co,10.1,0.8,1775,10,-,3500,con,-,WC,0.94,94.0,{'Co': 1.0},9.0,0.0,-0.0,0.0,0.0,0.03535533905932738,0.9878336754785522,7.8,13.0,1768.15,0.946271526736985,1673.15,1.0,WC
326,co,1.0,93.5 WC 6 Co,10.2,0.8,1850,9,-,3400,con,-,WC,0.94,94.0,{'Co': 1.0},9.0,0.0,-0.0,0.0,0.0,0.03535533905932738,0.9878336754785522,7.8,13.0,1768.15,0.946271526736985,1673.15,1.0,WC
327,co,1.0,94 WC 6 Co,10.1,1.7,1600,12,-,2200,con,-,WC,0.94,94.0,{'Co': 1.0},9.0,0.0,-0.0,0.0,0.0,0.03535533905932738,0.9878336754785522,7.8,13.0,1768.15,0.946271526736985,1673.15,1.0,WC
328,co,1.0,94 WC 6 Co,10.1,2.8,1430,14,-,2300,con,-,WC,0.94,94.0,{'Co': 1.0},9.0,0.0,-0.0,0.0,0.0,0.03535533905932738,0.9878336754785522,7.8,13.0,1768.15,0.946271526736985,1673.15,1.0,WC
329,co,1.0,94 WC 6 Co,10.1,6,1300,16,-,2300,con,-,WC,0.94,94.0,{'Co': 1.0},9.0,0.0,-0.0,0.0,0.0,0.03535533905932738,0.9878336754785522,7.8,13.0,1768.15,0.946271526736985,1673.15,1.0,WC
330,co,1.0,93.5 WC 6.5 Co,10.9,1.2,1650,11,-,2200,con,-,WC,0.935,93.5,{'Co': 1.0},9.0,0.0,-0.0,0.0,0.0,0.03535533905932738,0.9878336754785522,7.8,13.0,1768.15,0.946271526736985,1673.15,1.0,WC
331,co,1.0,94 WC 6 Co,10.1,1.7,1500,12,-,2200,con,-,WC,0.94,94.0,{'Co': 1.0},9.0,0.0,-0.0,0.0,0.0,0.03535533905932738,0.9878336754785522,7.8,13.0,1768.15,0.946271526736985,1673.15,1.0,WC
332,co,1.0,91.5 WC 8.5 Co,14.1,1.7,1450,13,-,2400,con,-,WC,0.915,91.5,{'Co': 1.0},9.0,0.0,-0.0,0.0,0.0,0.03535533905932738,0.9878336754785522,7.8,13.0,1768.15,0.946271526736985,1673.15,1.0,WC
333,co,1.0,91 WC 9 Co,14.9,4.3,1250,17,-,2900,con,-,WC,0.91,91.0,{'Co': 1.0},9.0,0.0,-0.0,0.0,0.0,0.03535533905932738,0.9878336754785522,7.8,13.0,1768.15,0.946271526736985,1673.15,1.0,WC
334,co,1.0,91.5 WC 8.5 Co,14.1,1.7,1425,13,-,2450,con,-,WC,0.915,91.5,{'Co': 1.0},9.0,0.0,-0.0,0.0,0.0,0.03535533905932738,0.9878336754785522,7.8,13.0,1768.15,0.946271526736985,1673.15,1.0,WC
335,co,1.0,91 WC 9 Co,14.9,2.8,1260,17,-,2600,con,-,WC,0.91,91.0,{'Co': 1.0},9.0,0.0,-0.0,0.0,0.0,0.03535533905932738,0.9878336754785522,7.8,13.0,1768.15,0.946271526736985,1673.15,1.0,WC
336,co,1.0,90.5 WC 9.5 Co,15.6,4.3,1210,17,-,3000,con,-,WC,0.905,90.5,{'Co': 1.0},9.0,0.0,-0.0,0.0,0.0,0.03535533905932738,0.9878336754785522,7.8,13.0,1768.15,0.946271526736985,1673.15,1.0,WC
337,co,1.0,90.5 WC 9.5 Co,15.6,1.7,1400,14,-,2600,con,-,WC,0.905,90.5,{'Co': 1.0},9.0,0.0,-0.0,0.0,0.0,0.03535533905932738,0.9878336754785522,7.8,13.0,1768.15,0.946271526736985,1673.15,1.0,WC
338,co,1.0,90.5 WC 9.5 Co,15.6,2.8,1210,17,-,2600,con,-,WC,0.905,90.5,{'Co': 1.0},9.0,0.0,-0.0,0.0,0.0,0.03535533905932738,0.9878336754785522,7.8,13.0,1768.15,0.946271526736985,1673.15,1.0,WC
339,co,1.0,90 WC 10 Co,16.4,6,1000,21,-,3100,con,-,WC,0.9,90.0,{'Co': 1.0},9.0,0.0,-0.0,0.0,0.0,0.03535533905932738,0.9878336754785522,7.8,13.0,1768.15,0.946271526736985,1673.15,1.0,WC
340,co,1.0,89 WC 11 Co,17.9,4.3,1150,19,-,3200,con,-,WC,0.89,89.0,{'Co': 1.0},9.0,0.0,-0.0,0.0,0.0,0.03535533905932738,0.9878336754785522,7.8,13.0,1768.15,0.946271526736985,1673.15,1.0,WC
341,co,1.0,89 WC 11 Co,17.9,1.7,1250,15,-,2700,con,-,WC,0.89,89.0,{'Co': 1.0},9.0,0.0,-0.0,0.0,0.0,0.03535533905932738,0.9878336754785522,7.8,13.0,1768.15,0.946271526736985,1673.15,1.0,WC
342,co,1.0,88 WC 12 Co,19.4,1.7,1300,16,-,2800,con,-,WC,0.88,88.0,{'Co': 1.0},9.0,0.0,-0.0,0.0,0.0,0.03535533905932738,0.9878336754785522,7.8,13.0,1768.15,0.946271526736985,1673.15,1.0,WC
343,co,1.0,87 WC 13 Co,20.9,4.3,1070,21,-,2700,con,-,WC,0.87,87.0,{'Co': 1.0},9.0,0.0,-0.0,0.0,0.0,0.03535533905932738,0.9878336754785522,7.8,13.0,1768.15,0.946271526736985,1673.15,1.0,WC
344,co,1.0,87 WC 13 Co,20.9,1.7,1240,16,-,2900,con,-,WC,0.87,87.0,{'Co': 1.0},9.0,0.0,-0.0,0.0,0.0,0.03535533905932738,0.9878336754785522,7.8,13.0,1768.15,0.946271526736985,1673.15,1.0,WC
345,co,1.0,85 WC 15 Co,23.7,4.3,950,24,-,2900,con,-,WC,0.85,85.0,{'Co': 1.0},9.0,0.0,-0.0,0.0,0.0,0.03535533905932738,0.9878336754785522,7.8,13.0,1768.15,0.946271526736985,1673.15,1.0,WC
346,co,1.0,84.3 WC 15 Co,23.9,0.8,1400,16,-,3900,con,-,WC,0.85,85.0,{'Co': 1.0},9.0,0.0,-0.0,0.0,0.0,0.03535533905932738,0.9878336754785522,7.8,13.0,1768.15,0.946271526736985,1673.15,1.0,WC
347,co,1.0,85 WC 15 Co,23.7,1.7,1150,18,-,3050,con,-,WC,0.85,85.0,{'Co': 1.0},9.0,0.0,-0.0,0.0,0.0,0.03535533905932738,0.9878336754785522,7.8,13.0,1768.15,0.946271526736985,1673.15,1.0,WC
348,co,1.0,85 WC 15 Co,23.7,2.8,1030,22,-,3050,con,-,WC,0.85,85.0,{'Co': 1.0},9.0,0.0,-0.0,0.0,0.0,0.03535533905932738,0.9878336754785522,7.8,13.0,1768.15,0.946271526736985,1673.15,1.0,WC
349,co,1.0,80 WC 20 Co,30.6,4.3,900,25,-,2700,con,-,WC,0.8,80.0,{'Co': 1.0},9.0,0.0,-0.0,0.0,0.0,0.03535533905932738,0.9878336754785522,7.8,13.0,1768.15,0.946271526736985,1673.15,1.0,WC
350,co,1.0,80 WC 20 Co,30.6,1.7,1100,22,-,3150,con,-,WC,0.8,80.0,{'Co': 1.0},9.0,0.0,-0.0,0.0,0.0,0.03535533905932738,0.9878336754785522,7.8,13.0,1768.15,0.946271526736985,1673.15,1.0,WC
351,co,1.0,80 WC 20 Co,30.6,2.8,910,22,-,2900,con,-,WC,0.8,80.0,{'Co': 1.0},9.0,0.0,-0.0,0.0,0.0,0.03535533905932738,0.9878336754785522,7.8,13.0,1768.15,0.946271526736985,1673.15,1.0,WC
352,co,1.0,75 WC 25 Co,37,1.7,950,25,-,3000,con,-,WC,0.75,75.0,{'Co': 1.0},9.0,0.0,-0.0,0.0,0.0,0.03535533905932738,0.9878336754785522,7.8,13.0,1768.15,0.946271526736985,1673.15,1.0,WC
353,co,1.0,75 WC 25 Co,37,2.8,810,25,-,2750,con,-,WC,0.75,75.0,{'Co': 1.0},9.0,0.0,-0.0,0.0,0.0,0.03535533905932738,0.9878336754785522,7.8,13.0,1768.15,0.946271526736985,1673.15,1.0,WC
354,co,1.0,72.5 WC 27.5 Co,40.1,1.7,800,26,-,2900,con,-,WC,0.725,72.5,{'Co': 1.0},9.0,0.0,-0.0,0.0,0.0,0.03535533905932738,0.9878336754785522,7.8,13.0,1768.15,0.946271526736985,1673.15,1.0,WC
355,co,1.0,70 WC 30 Co,43.1,2.8,700,27,-,2700,con,-,WC,0.7,70.0,{'Co': 1.0},9.0,0.0,-0.0,0.0,0.0,0.03535533905932738,0.9878336754785522,7.8,13.0,1768.15,0.946271526736985,1673.15,1.0,WC
356,co,1.0,94 WC 6 Co,10.1,-,1452,10.3,-,1930,con,-,WC,0.94,94.0,{'Co': 1.0},9.0,0.0,-0.0,0.0,0.0,0.03535533905932738,0.9878336754785522,7.8,13.0,1768.15,0.946271526736985,1673.15,1.0,WC
357,co,1.0,92 WC 8 Co,13.3,-,1371,11.3,-,1860,con,-,WC,0.92,92.0,{'Co': 1.0},9.0,0.0,-0.0,0.0,0.0,0.03535533905932738,0.9878336754785522,7.8,13.0,1768.15,0.946271526736985,1673.15,1.0,WC
358,co,1.0,85 WC 15 Co,23.7,-,1016,22.6,-,2200,con,-,WC,0.85,85.0,{'Co': 1.0},9.0,0.0,-0.0,0.0,0.0,0.03535533905932738,0.9878336754785522,7.8,13.0,1768.15,0.946271526736985,1673.15,1.0,WC
359,co,1.0,b WC 8.5 Co,14.1,0.4,1730,8,30,2500,con,-,WC,0.915,91.5,{'Co': 1.0},9.0,0.0,-0.0,0.0,0.0,0.03535533905932738,0.9878336754785522,7.8,13.0,1768.15,0.946271526736985,1673.15,30.0,WC
360,co,1.0,b WC 3.0 Co,5.2,0.7,1980,7.3,30,3300,con,-,WC,0.97,97.0,{'Co': 1.0},9.0,0.0,-0.0,0.0,0.0,0.03535533905932738,0.9878336754785522,7.8,13.0,1768.15,0.946271526736985,1673.15,30.0,WC
361,co,1.0,b WC 8.5 Co,14.1,0.7,1580,8.7,30,2800,con,-,WC,0.915,91.5,{'Co': 1.0},9.0,0.0,-0.0,0.0,0.0,0.03535533905932738,0.9878336754785522,7.8,13.0,1768.15,0.946271526736985,1673.15,30.0,WC
362,co,1.0,b WC 11.0 Co,17.9,0.7,1500,12,30,3900,con,-,WC,0.89,89.0,{'Co': 1.0},9.0,0.0,-0.0,0.0,0.0,0.03535533905932738,0.9878336754785522,7.8,13.0,1768.15,0.946271526736985,1673.15,30.0,WC
363,co,1.0,b WC 12.0 Co,19.4,0.7,1460,12.5,30,4000,con,-,WC,0.88,88.0,{'Co': 1.0},9.0,0.0,-0.0,0.0,0.0,0.03535533905932738,0.9878336754785522,7.8,13.0,1768.15,0.946271526736985,1673.15,30.0,WC
364,co,1.0,b WC 4.0 Co,6.8,1.2,1815,8,30,2050,con,-,WC,0.96,96.0,{'Co': 1.0},9.0,0.0,-0.0,0.0,0.0,0.03535533905932738,0.9878336754785522,7.8,13.0,1768.15,0.946271526736985,1673.15,30.0,WC
365,co,1.0,b WC 5.6 Co,9.5,1.2,1730,9.2,30,2150,con,-,WC,0.9440000000000001,94.4,{'Co': 1.0},9.0,0.0,-0.0,0.0,0.0,0.03535533905932738,0.9878336754785522,7.8,13.0,1768.15,0.946271526736985,1673.15,30.0,WC
366,co,1.0,b WC 6.0 Co,10.1,1.2,1620,9.9,30,3000,con,-,WC,0.94,94.0,{'Co': 1.0},9.0,0.0,-0.0,0.0,0.0,0.03535533905932738,0.9878336754785522,7.8,13.0,1768.15,0.946271526736985,1673.15,30.0,WC
367,co,1.0,b WC 12.0 Co,19.4,1.2,1320,12,30,3000,con,-,WC,0.88,88.0,{'Co': 1.0},9.0,0.0,-0.0,0.0,0.0,0.03535533905932738,0.9878336754785522,7.8,13.0,1768.15,0.946271526736985,1673.15,30.0,WC
368,co,1.0,b WC 15.0 Co,23.7,1.2,1240,13.1,30,3100,con,-,WC,0.85,85.0,{'Co': 1.0},9.0,0.0,-0.0,0.0,0.0,0.03535533905932738,0.9878336754785522,7.8,13.0,1768.15,0.946271526736985,1673.15,30.0,WC
369,co,1.0,b WC 20.0 Co,30.6,1.2,1060,18,30,3400,con,-,WC,0.8,80.0,{'Co': 1.0},9.0,0.0,-0.0,0.0,0.0,0.03535533905932738,0.9878336754785522,7.8,13.0,1768.15,0.946271526736985,1673.15,30.0,WC
370,co,1.0,b WC 25.0 Co,37,1.2,940,21,30,3400,con,-,WC,0.75,75.0,{'Co': 1.0},9.0,0.0,-0.0,0.0,0.0,0.03535533905932738,0.9878336754785522,7.8,13.0,1768.15,0.946271526736985,1673.15,30.0,WC
371,co,1.0,b WC 27.0 Co,39.5,1.2,910,22,30,3200,con,-,WC,0.73,73.0,{'Co': 1.0},9.0,0.0,-0.0,0.0,0.0,0.03535533905932738,0.9878336754785522,7.8,13.0,1768.15,0.946271526736985,1673.15,30.0,WC
372,co,1.0,b WC 7.0 Co,11.7,1.2,1530,10.4,30,2600,con,-,WC,0.93,93.0,{'Co': 1.0},9.0,0.0,-0.0,0.0,0.0,0.03535533905932738,0.9878336754785522,7.8,13.0,1768.15,0.946271526736985,1673.15,30.0,WC
373,co,1.0,b WC 8.0 Co,13.3,1.2,1290,10.8,30,2400,con,-,WC,0.92,92.0,{'Co': 1.0},9.0,0.0,-0.0,0.0,0.0,0.03535533905932738,0.9878336754785522,7.8,13.0,1768.15,0.946271526736985,1673.15,30.0,WC
374,co,1.0,b WC 8.5 Co,14.1,1.2,1400,11.3,30,2800,con,-,WC,0.915,91.5,{'Co': 1.0},9.0,0.0,-0.0,0.0,0.0,0.03535533905932738,0.9878336754785522,7.8,13.0,1768.15,0.946271526736985,1673.15,30.0,WC
375,co,1.0,b WC 6 Co,10.1,4.3,1290,16,30,2400,con,-,WC,0.94,94.0,{'Co': 1.0},9.0,0.0,-0.0,0.0,0.0,0.03535533905932738,0.9878336754785522,7.8,13.0,1768.15,0.946271526736985,1673.15,30.0,WC
376,co,1.0,b WC 10 Co,16.4,4.3,1120,18,30,2600,con,-,WC,0.9,90.0,{'Co': 1.0},9.0,0.0,-0.0,0.0,0.0,0.03535533905932738,0.9878336754785522,7.8,13.0,1768.15,0.946271526736985,1673.15,30.0,WC
377,co,1.0,b WC 10 Co,16.4,4.3,1130,21,30,2600,con,-,WC,0.9,90.0,{'Co': 1.0},9.0,0.0,-0.0,0.0,0.0,0.03535533905932738,0.9878336754785522,7.8,13.0,1768.15,0.946271526736985,1673.15,30.0,WC
378,co,1.0,b WC 12.5 Co,20.1,4.3,1040,20,30,2700,con,-,WC,0.875,87.5,{'Co': 1.0},9.0,0.0,-0.0,0.0,0.0,0.03535533905932738,0.9878336754785522,7.8,13.0,1768.15,0.946271526736985,1673.15,30.0,WC
379,co,1.0,b WC 15 Co,23.7,4.3,960,22,30,2800,con,-,WC,0.85,85.0,{'Co': 1.0},9.0,0.0,-0.0,0.0,0.0,0.03535533905932738,0.9878336754785522,7.8,13.0,1768.15,0.946271526736985,1673.15,30.0,WC
380,co,1.0,b WC 15 Co,23.7,4.3,965,23,30,2900,con,-,WC,0.85,85.0,{'Co': 1.0},9.0,0.0,-0.0,0.0,0.0,0.03535533905932738,0.9878336754785522,7.8,13.0,1768.15,0.946271526736985,1673.15,30.0,WC
381,co,1.0,b WC 17.5 Co,27.2,4.3,900,24,30,2850,con,-,WC,0.825,82.5,{'Co': 1.0},9.0,0.0,-0.0,0.0,0.0,0.03535533905932738,0.9878336754785522,7.8,13.0,1768.15,0.946271526736985,1673.15,30.0,WC
382,co,1.0,b WC 20 Co,30.6,4.3,840,25,30,2900,con,-,WC,0.8,80.0,{'Co': 1.0},9.0,0.0,-0.0,0.0,0.0,0.03535533905932738,0.9878336754785522,7.8,13.0,1768.15,0.946271526736985,1673.15,30.0,WC
383,co,1.0,b WC 20 Co,30.6,4.3,800,25,30,2800,con,-,WC,0.8,80.0,{'Co': 1.0},9.0,0.0,-0.0,0.0,0.0,0.03535533905932738,0.9878336754785522,7.8,13.0,1768.15,0.946271526736985,1673.15,30.0,WC
384,co,1.0,b WC 22 Co,33.2,4.3,800,25,30,2900,con,-,WC,0.78,78.0,{'Co': 1.0},9.0,0.0,-0.0,0.0,0.0,0.03535533905932738,0.9878336754785522,7.8,13.0,1768.15,0.946271526736985,1673.15,30.0,WC
385,co,1.0,b WC 25 Co,37,4.3,750,26,30,2800,con,-,WC,0.75,75.0,{'Co': 1.0},9.0,0.0,-0.0,0.0,0.0,0.03535533905932738,0.9878336754785522,7.8,13.0,1768.15,0.946271526736985,1673.15,30.0,WC
386,co,1.0,b WC 25 Co,37,4.3,700,27,30,2700,con,-,WC,0.75,75.0,{'Co': 1.0},9.0,0.0,-0.0,0.0,0.0,0.03535533905932738,0.9878336754785522,7.8,13.0,1768.15,0.946271526736985,1673.15,30.0,WC
387,co,1.0,b WC 30 Co,43.1,4.3,680,27,30,2700,con,-,WC,0.7,70.0,{'Co': 1.0},9.0,0.0,-0.0,0.0,0.0,0.03535533905932738,0.9878336754785522,7.8,13.0,1768.15,0.946271526736985,1673.15,30.0,WC
388,co,1.0,b WC 30 Co,43.1,4.3,600,29,30,2700,con,-,WC,0.7,70.0,{'Co': 1.0},9.0,0.0,-0.0,0.0,0.0,0.03535533905932738,0.9878336754785522,7.8,13.0,1768.15,0.946271526736985,1673.15,30.0,WC
389,co,1.0,b WC 6.0 Co,10.1,0.7,1820,9.3,30,3600,con,-,WC,0.94,94.0,{'Co': 1.0},9.0,0.0,-0.0,0.0,0.0,0.03535533905932738,0.9878336754785522,7.8,13.0,1768.15,0.946271526736985,1673.15,30.0,WC
390,co,1.0,b WC 7.5 Co,12.5,0.7,1750,9.5,30,3700,con,-,WC,0.925,92.5,{'Co': 1.0},9.0,0.0,-0.0,0.0,0.0,0.03535533905932738,0.9878336754785522,7.8,13.0,1768.15,0.946271526736985,1673.15,30.0,WC
391,co,1.0,b WC 9.0 Co,14.9,0.7,1590,10.7,30,3650,con,-,WC,0.91,91.0,{'Co': 1.0},9.0,0.0,-0.0,0.0,0.0,0.03535533905932738,0.9878336754785522,7.8,13.0,1768.15,0.946271526736985,1673.15,30.0,WC
392,co,1.0,b WC 10.0 Co,16.4,0.7,1600,10.4,30,4000,con,-,WC,0.9,90.0,{'Co': 1.0},9.0,0.0,-0.0,0.0,0.0,0.03535533905932738,0.9878336754785522,7.8,13.0,1768.15,0.946271526736985,1673.15,30.0,WC
393,co,1.0,b WC 4.2 Co,7.2,0.2,2200,8.4,30,3700,con,-,WC,0.958,95.8,{'Co': 1.0},9.0,0.0,-0.0,0.0,0.0,0.03535533905932738,0.9878336754785522,7.8,13.0,1768.15,0.946271526736985,1673.15,30.0,WC
394,co,1.0,b WC 8.2 Co,13.6,0.4,1930,9.2,30,4400,con,-,WC,0.9179999999999999,91.8,{'Co': 1.0},9.0,0.0,-0.0,0.0,0.0,0.03535533905932738,0.9878336754785522,7.8,13.0,1768.15,0.946271526736985,1673.15,30.0,WC
395,co,1.0,b WC 12 Co,19.4,0.4,1730,9.8,30,4600,con,-,WC,0.88,88.0,{'Co': 1.0},9.0,0.0,-0.0,0.0,0.0,0.03535533905932738,0.9878336754785522,7.8,13.0,1768.15,0.946271526736985,1673.15,30.0,WC
396,co,1.0,b WC 12 Co,19.4,0.7,1570,11.3,30,4000,con,-,WC,0.88,88.0,{'Co': 1.0},9.0,0.0,-0.0,0.0,0.0,0.03535533905932738,0.9878336754785522,7.8,13.0,1768.15,0.946271526736985,1673.15,30.0,WC
397,co,1.0,b WC 12.5 Co,20.1,0.7,1540,11.8,30,4300,con,-,WC,0.875,87.5,{'Co': 1.0},9.0,0.0,-0.0,0.0,0.0,0.03535533905932738,0.9878336754785522,7.8,13.0,1768.15,0.946271526736985,1673.15,30.0,WC
398,co,1.0,b WC 15 Co,23.7,0.7,1400,13.2,30,4300,con,-,WC,0.85,85.0,{'Co': 1.0},9.0,0.0,-0.0,0.0,0.0,0.03535533905932738,0.9878336754785522,7.8,13.0,1768.15,0.946271526736985,1673.15,30.0,WC
399,co,1.0,b WC 12.5 Co,20.1,1.2,1300,15,30,3500,con,-,WC,0.875,87.5,{'Co': 1.0},9.0,0.0,-0.0,0.0,0.0,0.03535533905932738,0.9878336754785522,7.8,13.0,1768.15,0.946271526736985,1673.15,30.0,WC
400,co,1.0,b WC 10 Co,16.4,0.7,1510,10.5,30,3920,con,-,WC,0.9,90.0,{'Co': 1.0},9.0,0.0,-0.0,0.0,0.0,0.03535533905932738,0.9878336754785522,7.8,13.0,1768.15,0.946271526736985,1673.15,30.0,WC
401,co,1.0,b WC 10 Co,16.4,0.7,1580,9.1,30,3720,con,-,WC,0.9,90.0,{'Co': 1.0},9.0,0.0,-0.0,0.0,0.0,0.03535533905932738,0.9878336754785522,7.8,13.0,1768.15,0.946271526736985,1673.15,30.0,WC
402,co,1.0,b WC 10 Co,16.4,0.7,1570,9.3,-,3600,con,-,WC,0.9,90.0,{'Co': 1.0},9.0,0.0,-0.0,0.0,0.0,0.03535533905932738,0.9878336754785522,7.8,13.0,1768.15,0.946271526736985,1673.15,1.0,WC
403,co,1.0,b WC 3.3 Co,5.7,0.7,1980,6.5,30,3300,con,-,WC,0.9670000000000001,96.7,{'Co': 1.0},9.0,0.0,-0.0,0.0,0.0,0.03535533905932738,0.9878336754785522,7.8,13.0,1768.15,0.946271526736985,1673.15,30.0,WC
404,co,1.0,b WC 4.8 Co,8.2,0.7,1940,7.4,30,3400,con,-,WC,0.9520000000000001,95.2,{'Co': 1.0},9.0,0.0,-0.0,0.0,0.0,0.03535533905932738,0.9878336754785522,7.8,13.0,1768.15,0.946271526736985,1673.15,30.0,WC
405,co,1.0,b WC 6 Co,10.1,0.7,1790,8.2,30,3500,con,-,WC,0.94,94.0,{'Co': 1.0},9.0,0.0,-0.0,0.0,0.0,0.03535533905932738,0.9878336754785522,7.8,13.0,1768.15,0.946271526736985,1673.15,30.0,WC
406,co,1.0,b WC 7.5 Co,12.5,0.7,1710,8.6,30,3600,con,-,WC,0.925,92.5,{'Co': 1.0},9.0,0.0,-0.0,0.0,0.0,0.03535533905932738,0.9878336754785522,7.8,13.0,1768.15,0.946271526736985,1673.15,30.0,WC
407,co,1.0,b WC 10 Co,16.4,0.7,1590,10.1,30,3700,con,-,WC,0.9,90.0,{'Co': 1.0},9.0,0.0,-0.0,0.0,0.0,0.03535533905932738,0.9878336754785522,7.8,13.0,1768.15,0.946271526736985,1673.15,30.0,WC
408,co,1.0,b WC 12 Co,19.4,0.7,1460,9.9,30,3900,con,-,WC,0.88,88.0,{'Co': 1.0},9.0,0.0,-0.0,0.0,0.0,0.03535533905932738,0.9878336754785522,7.8,13.0,1768.15,0.946271526736985,1673.15,30.0,WC
409,co,1.0,b WC 15 Co,23.7,0.7,1320,11.9,30,3800,con,-,WC,0.85,85.0,{'Co': 1.0},9.0,0.0,-0.0,0.0,0.0,0.03535533905932738,0.9878336754785522,7.8,13.0,1768.15,0.946271526736985,1673.15,30.0,WC
410,co,1.0,b WC 9 Co,14.9,1.2,1470,11.2,30,2500,con,-,WC,0.91,91.0,{'Co': 1.0},9.0,0.0,-0.0,0.0,0.0,0.03535533905932738,0.9878336754785522,7.8,13.0,1768.15,0.946271526736985,1673.15,30.0,WC
411,co,1.0,b WC 6 Co,10.1,1.2,1500,10.4,30,2600,con,-,WC,0.94,94.0,{'Co': 1.0},9.0,0.0,-0.0,0.0,0.0,0.03535533905932738,0.9878336754785522,7.8,13.0,1768.15,0.946271526736985,1673.15,30.0,WC
412,co,1.0,b WC 15 Co,23.7,1.2,1120,13.3,30,3000,con,-,WC,0.85,85.0,{'Co': 1.0},9.0,0.0,-0.0,0.0,0.0,0.03535533905932738,0.9878336754785522,7.8,13.0,1768.15,0.946271526736985,1673.15,30.0,WC
413,co,1.0,b WC 20 Co,30.6,1.2,940,18.6,30,3100,con,-,WC,0.8,80.0,{'Co': 1.0},9.0,0.0,-0.0,0.0,0.0,0.03535533905932738,0.9878336754785522,7.8,13.0,1768.15,0.946271526736985,1673.15,30.0,WC
414,co,1.0,b WC 25 Co,37,1.7,760,23.5,30,2800,con,-,WC,0.75,75.0,{'Co': 1.0},9.0,0.0,-0.0,0.0,0.0,0.03535533905932738,0.9878336754785522,7.8,13.0,1768.15,0.946271526736985,1673.15,30.0,WC
415,co,1.0,b WC 6 Co,10.1,1,1900,8.9,-,1900,-,-,WC,0.94,94.0,{'Co': 1.0},9.0,0.0,-0.0,0.0,0.0,0.03535533905932738,0.9878336754785522,7.8,13.0,1768.15,0.946271526736985,1673.15,1.0,WC
416,co,1.0,b WC 6 Co,10.1,1.3,1750,10,-,2000,-,-,WC,0.94,94.0,{'Co': 1.0},9.0,0.0,-0.0,0.0,0.0,0.03535533905932738,0.9878336754785522,7.8,13.0,1768.15,0.946271526736985,1673.15,1.0,WC
417,co,1.0,b WC 6 Co,10.1,2,1610,12,-,2500,-,-,WC,0.94,94.0,{'Co': 1.0},9.0,0.0,-0.0,0.0,0.0,0.03535533905932738,0.9878336754785522,7.8,13.0,1768.15,0.946271526736985,1673.15,1.0,WC
418,co,1.0,b WC 8 Co,13.3,2,1480,18,-,2700,-,-,WC,0.92,92.0,{'Co': 1.0},9.0,0.0,-0.0,0.0,0.0,0.03535533905932738,0.9878336754785522,7.8,13.0,1768.15,0.946271526736985,1673.15,1.0,WC
419,co,1.0,b WC 10 Co,16.4,4.5,1360,22,-,2900,-,-,WC,0.9,90.0,{'Co': 1.0},9.0,0.0,-0.0,0.0,0.0,0.03535533905932738,0.9878336754785522,7.8,13.0,1768.15,0.946271526736985,1673.15,1.0,WC
420,co,1.0,b WC 13 Co,20.9,4.5,1250,26,-,3200,-,-,WC,0.87,87.0,{'Co': 1.0},9.0,0.0,-0.0,0.0,0.0,0.03535533905932738,0.9878336754785522,7.8,13.0,1768.15,0.946271526736985,1673.15,1.0,WC
421,co,1.0,b WC 15 Co,23.7,5,1060,-,-,3100,-,-,WC,0.85,85.0,{'Co': 1.0},9.0,0.0,-0.0,0.0,0.0,0.03535533905932738,0.9878336754785522,7.8,13.0,1768.15,0.946271526736985,1673.15,1.0,WC
422,co,1.0,b WC 21 Co,31.9,5,950,-,-,3000,-,-,WC,0.79,79.0,{'Co': 1.0},9.0,0.0,-0.0,0.0,0.0,0.03535533905932738,0.9878336754785522,7.8,13.0,1768.15,0.946271526736985,1673.15,1.0,WC
423,co,1.0,b WC 22 Co,33.2,5,860,-,-,2600,-,-,WC,0.78,78.0,{'Co': 1.0},9.0,0.0,-0.0,0.0,0.0,0.03535533905932738,0.9878336754785522,7.8,13.0,1768.15,0.946271526736985,1673.15,1.0,WC
