Repository: YHzed/HEAC-0.2

# HEAC 0.2 - 高熵合金陶瓷智能设计平台

<div align="center">
*一个集成数据处理、机器学习、逆向设计的高熵合金陶瓷(HEA Cermet)材料研发平台*

</div>

---

## 📋 目录

- [项目简介](#-项目简介)
- [核心特性](#-核心特性)
- [系统架构](#-系统架构)
- [快速开始](#-快速开始)
- [功能模块](#-功能模块)
- [安装指南](#-安装指南)
- [使用教程](#-使用教程)
- [API参考](#-api参考)
- [常见问题](#-常见问题)
- [贡献指南](#-贡献指南)
- [许可证](#-许可证)

---

# 编辑.env文件,添加您的Materials Project API密钥

### 9️⃣ HEA Data Preprocessing - HEA数据预处理

**主要功能:**
- 📊 HEA专用数据清洗
- 🔧 缺失值处理
- 📈 异常值检测
- 🏷️ 特征编码

---

### 1️⃣1️⃣ Database Manager V2 - 数据库管理器V2

**主要功能:**
- 🗄️ SQLite数据库管理
- 📊 数据表查看与编辑
- 🔍 高级查询
- 📥 数据导入导出
- 🔗 关系管理

**数据库表:**
- `materials`: 材料基础信息
- `compositions`: 成分数据
- `properties`: 性能数据
- `processes`: 工艺参数
- `literature`: 文献来源

**使用示例:**

File: datasets/hea_selected_features.csv (part 2 of 4)
Ratio_MeltingT,Ceramic_MagpieData maximum GSmagmom,Binder_MagpieData minimum SpaceGroupNumber,Binder_MagpieData mean NsUnfilled,Binder_MagpieData maximum NdUnfilled,Binder_MagpieData mean NdValence,Binder_MagpieData mean Electronegativity,Ceramic_MagpieData maximum GSvolume_pa,Binder_Wt_Pct,Ceramic_Ta,Binder_Ti,Sinter_Temp_C,Ceramic_Wt_Pct,Grain_Size_um,"HV, kgf/mm2"
1.698529411,0,194,0,3,7,1.88,13.01,6,0,0,1350,94,30,2303
1.698529411,0,194,0,3,7,1.88,13.01,6,0,0,1350,94,30,2314
1.60475113,0,194,0,3,7,1.88,11.19,7,0,0,1400,93,10,1700
1.60475113,0,194,0,3,7,1.88,11.19,8,0,0,1400,92,10,1650
1.60475113,0,194,0,3,7,1.88,11.19,10,0,0,1400,90,10,1620
1.60475113,0,194,0,3,7,1.88,11.19,15,0,0,1400,85,10,1400
1.698529411,0,194,0,3,7,1.88,13.01,8,0,0,1490,92,30,1640
1.698529411,0,194,0,3,7,1.88,13.01,8,0,0,1490,92,30,1690
1.698529411,0,194,0,3,7,1.88,13.01,8,0,0,1490,92,30,1770
1.698529411,0,194,0,3,7,1.88,13.01,8,0,0,1490,92,30,1840
1.698529411,0,194,0,3,7,1.88,13.01,8,0,0,1490,92,30,1850
1.698529411,0,194,0,3,7,1.88,13.01,8,0,0,1490,92,30,1680
1.698529411,0,194,0,3,7,1.88,13.01,8,0,0,1490,92,30,1660
1.60475113,0,194,0,3,7,1.88,11.19,9,0,0,1360,91,30,1880
1.60475113,0,194,0,3,7,1.88,11.19,9,0,0,1400,91,30,1835
1.60475113,0,194,0,3,7,1.88,11.19,9,0,0,1420,91,30,1801
1.60475113,0,194,0,3,7,1.88,11.19,6,0,0,1360,94,30,2041
1.60475113,0,194,0,3,7,1.88,11.19,6,0,0,1400,94,30,2034
1.60475113,0,194,0,3,7,1.88,11.19,6,0,0,1420,94,30,1988
2.011595021,0,194,0,3,7,1.88,18.12,6,0.5,0,1400,94,30,1750
2.011595021,0,194,0,3,7,1.88,18.12,6,0.5,0,1400,94,30,1834
2.011595021,0,194,0,3,7,1.88,18.12,10,0.5,0,1400,90,30,1557
1.858880089,0,194,0,3,7,1.88,18.18,12,0,0,1420,88,10,1586
1.858880089,0,194,0,3,7,1.88,18.18,10,0,0,1480,90,40,1363
2.011595021,0,194,0,3,7,1.88,18.12,9,0.5,0,1450,91,30,975
2.011595021,0,194,0,3,7,1.88,18.12,9,0.5,0,1450,91,30,1125
2.011595021,0,194,0,3,7,1.88,18.12,9,0.5,0,1450,91,30,1100
2.011595021,0,194,0,3,7,1.88,18.12,9,0.5,0,1450,91,30,1050
1.858880089,0,194,0,3,7,1.88,18.18,7,0,0,1450,93,30,1543
2.011595021,0,194,0,3,7,1.88,18.12,6,0.5,0,1410,94,30,1560
1.858880089,0,194,0,3,7,1.88,18.18,10,0,0,1390,90,1,1611
2.011595021,0,194,0,3,7,1.88,18.12,10,0.5,0,1390,90,1,1593
2.011595021,0,194,0,3,7,1.88,18.12,10,0.5,0,1390,90,1,1618
2.011595021,0,194,0,3,7,1.88,18.12,10,0.5,0,1390,90,30,1579
2.011595021,0,194,0,3,7,1.88,18.12,10,0.5,0,1390,90,30,1601
2.011595021,0,194,0,3,7,1.88,18.12,10,0.5,0,1390,90,30,1613
1.858880089,0,194,0,3,7,1.88,18.18,6,0,0,1400,94,1,1625
1.858880089,0,194,0,3,7,1.88,18.18,7,0,0,1400,93,1,1575
1.858880089,0,194,0,3,7,1.88,18.18,16,0,0,1400,84,1,1113
1.858880089,0,194,0,3,7,1.88,18.18,13,0,0,1400,87,1,1213
1.858880089,0,194,0,3,7,1.88,18.18,11,0,0,1400,89,1,1313
2.126131221,0,194,0,3,7,1.88,16.05,31,0,0,1400,69,1,1438
1.698529411,0,194,0,3,7,1.88,13.01,7.2,0,0,1350,92.8,10,2047
1.698529411,0,194,0,3,7,1.88,13.01,7.2,0,0,1360,92.8,10,2133
1.698529411,0,194,0,3,7,1.88,13.01,7.2,0,0,1350,92.8,10,2108
2.126131221,0,194,0,3,7,1.88,16.05,7.2,0,0,1350,92.8,10,1747
1.698529411,0,194,0,3,7,1.88,13.01,7.2,0,0,1360,92.8,10,2064
1.698529411,0,194,0,3,7,1.88,13.01,7.2,0,0,1360,92.8,10,2133
1.698529411,0,194,0,3,7,1.88,13.01,7.2,0,0,1475,92.8,10,2036
1.698529411,0,194,0,3,7,1.88,13.01,7.2,0,0,1475,92.8,10,2041
2.011595021,0,194,0,3,7,1.88,18.12,3.25,0.5,0,1800,96.75,10,2186
2.011595021,0,194,0,3,7,1.88,18.12,4.88,0.5,0,1400,95.12,10,2160
2.126131221,0,194,0,3,7,1.88,16.05,31,0,0,1400,69,1,1417
2.126131221,0,194,0,3,7,1.88,16.05,10,0,0,1400,90,30,1520
2.126131221,0,194,0,3,7,1.88,16.05,10,0,0,1400,90,30,1512
2.126131221,0,194,0,3,7,1.88,16.05,10,0,0,1400,90,30,1465
2.126131221,0,194,0,3,7,1.88,16.05,10,0,0,1400,90,30,1439
2.126131221,0,194,0,3,7,1.88,16.05,10,0,0,1400,90,30,1430
1.698529411,0,194,0,3,7,1.88,13.01,17,0,0,1400,83,1,1573
1.698529411,0,194,0,3,7,1.88,13.01,10,0,0,1400,90,1,1429
1.698529411,0,194,0,3,7,1.88,13.01,10,0,0,1400,90,1,1460
1.698529411,0,194,0,3,7,1.88,13.01,18.5,0,0,1400,81.5,1,1506
1.698529411,0,194,0,3,7,1.88,13.01,10,0,0,1400,90,1,1345
1.698529411,0,194,0,3,7,1.88,13.01,10,0,0,1400,90,1,1435
1.698529411,0,194,0,3,7,1.88,13.01,9.6,0,0,1400,90.4,1,1926
1.698529411,0,194,0,3,7,1.88,13.01,9,0,0,1400,91,1,1950
1.698529411,0,194,0,3,7,1.88,13.01,8.5,0,0,1400,91.5,1,1965
1.698529411,0,194,0,3,7,1.88,13.01,8,0,0,1400,92,1,1990
1.698529411,0,194,0,3,7,1.88,13.01,7,0,0,1400,93,1,2001
1.698529411,0,194,0,3,7,1.88,13.01,9.6,0,0,1400,90.4,1,1514
1.698529411,0,194,0,3,7,1.88,13.01,9,0,0,1400,91,1,1573
1.698529411,0,194,0,3,7,1.88,13.01,8.5,0,0,1400,91.5,1,1581
1.698529411,0,194,0,3,7,1.88,13.01,8,0,0,1400,92,1,1627
1.698529411,0,194,0,3,7,1.88,13.01,7,0,0,1400,93,1,1690
1.698529411,0,194,0,3,7,1.88,13.01,10,0,0,1400,90,1,1415
1.698529411,0,194,0,3,7,1.88,13.01,10,0,0,1400,90,1,1432
1.698529411,0,194,0,3,7,1.88,13.01,10,0,0,1400,90,1,1462
1.698529411,0,194,0,3,7,1.88,13.01,10,0,0,1400,90,1,1490
1.698529411,0,194,0,3,7,1.88,13.01,8.5,0,0,1400,91.5,1,1516
1.698529411,0,194,0,3,7,1.88,13.01,7,0,0,1400,93,1,1590
2.126131221,0,194,0,3,7,1.88,16.05,8,0,0,1430,92,30,1364
2.126131221,0,194,0,3,7,1.88,16.05,8,0,0,1430,92,30,1367
2.126131221,0,194,0,3,7,1.88,16.05,8,0,0,1430,92,30,1382
2.126131221,0,194,0,3,7,1.88,16.05,8,0,0,1430,92,30,1373
1.630090497,2.25E-05,194,0,3,7,1.88,16.69,7.6,0,0,1380,92.4,1,1564
1.630090497,2.25E-05,194,0,3,7,1.88,16.69,7.62,0,0,1380,92.38,1,1606
1.630090497,2.25E-05,194,0,3,7,1.88,16.69,7.57,0,0,1380,92.43,1,1564
1.630090497,2.25E-05,194,0,3,7,1.88,16.69,7.57,0,0,1380,92.43,1,1578
1.630090497,2.25E-05,194,0,3,7,1.88,16.69,7.56,0,0,1380,92.44,1,1537
1.630090497,2.25E-05,194,0,3,7,1.88,16.69,7.54,0,0,1380,92.46,1,1564
1.630090497,2.25E-05,194,0,3,7,1.88,16.69,7.95,0,0,1380,92.05,1,1564
1.630090497,2.25E-05,194,0,3,7,1.88,16.69,12,0,0,1450,88,1,1381
2.011595021,0,194,0,3,7,1.88,18.12,4.5,0.5,0,1400,95.5,1,1850
2.011595021,0,194,0,3,7,1.88,18.12,8,0.5,0,1400,92,1,1810
2.011595021,0,194,0,3,7,1.88,18.12,8,0.5,0,1400,92,1,1640
2.011595021,0,194,0,3,7,1.88,18.12,11,0.5,0,1400,89,1,1480
2.011595021,0,194,0,3,7,1.88,18.12,14.5,0.5,0,1400,85.5,20,1700
2.011595021,0,194,0,3,7,1.88,18.12,10,0.5,0,1440,90,20,1830
2.011595021,0,194,0,3,7,1.88,18.12,11,0.5,0,1400,89,20,1810
1.60475113,0,194,0,3,7,1.88,11.19,6,0,0,1450,94,1,2033
1.698529411,0,194,0,3,7,1.88,13.01,6,0,0,1400,94,30,2043
1.698529411,0,194,0,3,7,1.88,13.01,6,0,0,1400,94,30,2162
1.698529411,0,194,0,3,7,1.88,13.01,10,0,0,1400,90,30,1701
1.698529411,0,194,0,3,7,1.88,13.01,10,0,0,1400,90,30,2029
1.698529411,0,194,0,3,7,1.88,13.01,10,0,0,1400,90,30,1970
1.698529411,0,194,0,3,7,1.88,13.01,12,0,0,1400,88,30,1667
1.698529411,0,194,0,3,7,1.88,13.01,15,0,0,1400,85,30,1478
1.698529411,0,194,0,3,7,1.88,13.01,15,0,0,1400,85,30,1686
1.698529411,0,194,0,3,7,1.88,13.01,15,0,0,1400,85,30,1730
1.858880089,0,194,0,3,7,1.88,18.18,4,0,0,1400,96,30,2104
1.858880089,0,194,0,3,7,1.88,18.18,5.5,0,0,1400,94.5,30,1670
1.858880089,0,194,0,3,7,1.88,18.18,5.8,0,0,1400,94.2,30,1782
1.858880089,0,194,0,3,7,1.88,18.18,7.5,0,0,1400,92.5,30,1737
1.858880089,0,194,0,3,7,1.88,18.18,10,0,0,1400,90,30,1568
1.858880089,0,194,0,3,7,1.88,18.18,10,0,0,1400,90,30,1643
1.858880089,0,194,0,3,7,1.88,18.18,12,0,0,1400,88,30,1463
1.630090497,2.25E-05,194,0,3,7,1.88,16.69,6,0,0,1400,94,30,1676
1.60475113,0,194,0,3,7,1.88,11.19,6,0,0,1400,94,30,2196
1.698529411,0,194,0,3,7,1.88,13.01,9,0,0,1400,91,30,1925
1.698529411,0,194,0,3,7,1.88,13.01,9,0,0,1400,91,30,1908
1.858880089,0,194,0,3,7,1.88,18.18,10,0,0,1400,90,30,1521
1.858880089,0,194,0,3,7,1.88,18.18,10,0,0,1400,90,30,1643
1.60475113,0,194,0,3,7,1.88,11.19,10,0,0,1400,90,30,1935
2.011595021,0,194,0,3,7,1.88,18.12,12,0.5,0,1400,88,30,1804
1.60475113,0,194,0,3,7,1.88,11.19,15,0,0,1400,85,30,1670
1.60475113,0,194,0,3,7,1.88,11.19,15,0,0,1400,85,30,1555
1.60475113,0,194,0,3,7,1.88,11.19,15,0,0,1400,85,30,1582
1.60475113,0,194,0,3,7,1.88,11.19,15,0,0,1400,85,30,1683
1.60475113,0,194,0,3,7,1.88,11.19,15,0,0,1400,85,30,1817
1.60475113,0,194,0,3,7,1.88,11.19,15,0,0,1400,85,30,1817
1.60475113,0,194,0,3,7,1.88,11.19,15,0,0,1400,85,30,1817
1.698529411,0,194,0,3,7,1.88,13.01,20,0,0,1400,80,30,1376
1.698529411,0,194,0,3,7,1.88,13.01,20,0,0,1400,80,30,1554
1.858880089,0,194,0,3,7,1.88,18.18,12,0,0,1400,88,1,1290
1.858880089,0,194,0,3,7,1.88,18.18,11.5,0,0,1400,88.5,1,1380
1.698529411,0,194,0,3,7,1.88,13.01,6,0,0,1520,94,30,1629
1.698529411,0,194,0,3,7,1.88,13.01,10,0,0,1300,90,30,1335
1.698529411,0,194,0,3,7,1.88,13.01,10,0,0,1280,90,30,1954
1.698529411,0,194,0,3,7,1.88,13.01,10,0,0,1320,90,30,2018
1.698529411,0,194,0,3,7,1.88,13.01,10,0,0,1300,90,30,2084
1.858880089,0,194,0,3,7,1.88,18.18,12,0,0,1420,88,10,1631
1.698529411,0,194,0,3,7,1.88,13.01,12,0,0,1420,88,10,1703
1.698529411,0,194,0,3,7,1.88,13.01,12,0,0,1450,88,1,1445
1.698529411,0,194,0,3,7,1.88,13.01,12,0,0,1450,88,1,1486
1.858880089,0,194,0,3,7,1.88,18.18,12,0,0,1420,88,10,1635
1.858880089,0,194,0,3,7,1.88,18.18,12,0,0,1420,88,10,1635
1.858880089,0,194,0,3,7,1.88,18.18,12,0,0,1420,88,10,1630
1.858880089,0,194,0,3,7,1.88,18.18,12,0,0,1420,88,10,1625
1.858880089,0,194,0,3,7,1.88,18.18,12,0,0,1420,88,10,1605
1.858880089,0,194,0,3,7,1.88,18.18,12,0,0,1420,88,10,1581
1.858880089,0,194,0,3,7,1.88,18.18,12,0,0,1420,88,10,1577
1.858880089,0,194,0,3,7,1.88,18.18,12,0,0,1420,88,10,1573
1.698529411,0,194,0,3,7,1.88,13.01,8,0,0,1350,92,10,2094
1.698529411,0,194,0,3,7,1.88,13.01,8,0,0,1380,92,10,2071
1.698529411,0,194,0,3,7,1.88,13.01,8,0,0,1420,92,10,2107
1.698529411,0,194,0,3,7,1.88,13.01,8,0,0,1360,92,10,2062
1.698529411,0,194,0,3,7,1.88,13.01,8,0,0,1360,92,10,2090
2.011595021,0,194,0,3,7,1.88,18.12,6,0.5,0,1400,94,1,1900
1.698529411,0,194,0,3,7,1.88,13.01,11,0,0,1400,89,1,1708
1.630090497,2.25E-05,194,0,3,7,1.88,16.69,10,0,0,1450,90,30,1244
1.630090497,2.25E-05,194,0,3,7,1.88,16.69,20,0,0,1450,80,30,1203
1.630090497,2.25E-05,194,0,3,7,1.88,16.69,10,0,0,1450,90,30,1499
1.698529411,0,194,0,3,7,1.88,13.01,12,0,0,1100,88,30,2078
1.698529411,0,194,0,3,7,1.88,13.01,12,0,0,1400,88,30,1946
1.698529411,0,194,0,3,7,1.88,13.01,10,0,0,1350,90,30,1904
1.698529411,0,194,0,3,7,1.88,13.01,10,0,0,1350,90,30,2079
1.698529411,0,194,0,3,7,1.88,13.01,10,0,0,1350,90,30,2131
1.698529411,0,194,0,3,7,1.88,13.01,20,0,0,1350,80,30,1395
1.698529411,0,194,0,3,7,1.88,13.01,20,0,0,1350,80,30,1636
1.698529411,0,194,0,3,7,1.88,13.01,30,0,0,1350,70,30,1046
1.698529411,0,194,0,3,7,1.88,13.01,30,0,0,1350,70,30,1223
1.698529411,0,194,0,3,7,1.88,13.01,30,0,0,1350,70,30,1251
1.858880089,0,194,0,3,7,1.88,18.18,10,0,0,1480,90,40,1359
1.858880089,0,194,0,3,7,1.88,18.18,10,0,0,1480,90,40,1349
1.698529411,0,194,0,3,7,1.88,13.01,10,0,0,1480,90,40,1402
1.698529411,0,194,0,3,7,1.88,13.01,10,0,0,1480,90,40,1436
1.698529411,0,194,0,3,7,1.88,13.01,10,0,0,1480,90,40,1443
1.698529411,0,194,0,3,7,1.88,13.01,8,0,0,1450,92,30,1243
2.011595021,0,194,0,3,7,1.88,18.12,9,0.5,0,1450,91,30,1010
1.60475113,0,194,0,3,7,1.88,11.19,6,0,0,1360,94,30,2196
1.60475113,0,194,0,3,7,1.88,11.19,6,0,0,1400,94,30,2165
1.60475113,0,194,0,3,7,1.88,11.19,6,0,0,1420,94,30,2104
1.858880089,0,194,0,3,7,1.88,18.18,7,0,0,1450,93,30,1554
1.858880089,0,194,0,3,7,1.88,18.18,7,0,0,1450,93,30,1570
1.858880089,0,194,0,3,7,1.88,18.18,7,0,0,1450,93,30,1549
1.698529411,0,194,0,3,7,1.88,13.01,10,0,0,1400,90,1,1876
1.698529411,0,194,0,3,7,1.88,13.01,10,0,0,1400,90,1,1320
1.698529411,0,194,0,3,7,1.88,13.01,10,0,0,1400,90,1,1430
1.698529411,0,194,0,3,7,1.88,13.01,10,0,0,1390,90,1,1796
1.698529411,0,194,0,3,7,1.88,13.01,10,0,0,1390,90,1,1874
1.698529411,0,194,0,3,7,1.88,13.01,10,0,0,1390,90,1,1891
1.858880089,0,194,0,3,7,1.88,18.18,10,0,0,1390,90,1,1641
1.858880089,0,194,0,3,7,1.88,18.18,10,0,0,1390,90,1,1677
2.011595021,0,194,0,3,7,1.88,18.12,10,0.5,0,1390,90,1,1646
1.630090497,2.25E-05,194,0,3,7,1.88,16.69,9.5,0,0,1300,90.5,1,1295
1.630090497,2.25E-05,194,0,3,7,1.88,16.69,9.5,0,0,1300,90.5,1,1336
1.60475113,0,194,0,3,7,1.88,11.19,8,0,0,1400,92,10,1353
1.60475113,0,194,0,3,7,1.88,11.19,8,0,0,1400,92,10,1377
1.60475113,0,194,0,3,7,1.88,11.19,8,0,0,1400,92,10,1227
1.60475113,0,194,0,3,7,1.88,11.19,8,0,0,1475,92,10,1359
1.60475113,0,194,0,3,7,1.88,11.19,8,0,0,1400,92,10,1397
1.60475113,0,194,0,3,7,1.88,11.19,8,0,0,1400,92,10,1295
1.60475113,0,194,0,3,7,1.88,11.19,8,0,0,1475,92,10,1405
1.60475113,0,194,0,3,7,1.88,11.19,8,0,0,1475,92,10,1291
1.698529411,0,194,0,3,7,1.88,13.01,10,0,0,1400,90,1,1504
1.698529411,0,194,0,3,7,1.88,13.01,10,0,0,1400,90,1,1392
1.698529411,0,194,0,3,7,1.88,13.01,10,0,0,1400,90,1,1449
2.011595021,0,194,0,3,7,1.88,18.12,10,0.5,0,1390,90,30,1621
2.011595021,0,194,0,3,7,1.88,18.12,10,0.5,0,1390,90,30,1690
2.126131221,0,194,0,3,7,1.88,16.05,10,0,0,1400,90,30,1525
1.698529411,0,194,0,3,7,1.88,13.01,6,0,0,1400,94,1,1700
1.858880089,0,194,0,3,7,1.88,18.18,9,0,0,1400,91,1,1560
1.858880089,0,194,0,3,7,1.88,18.18,11,0,0,1400,89,1,1490
1.858880089,0,194,0,3,7,1.88,18.18,6.8,0,0,1400,93.2,1,1725
1.858880089,0,194,0,3,7,1.88,18.18,8.2,0,0,1400,91.8,1,1550
1.858880089,0,194,0,3,7,1.88,18.18,9.5,0,0,1400,90.5,1,1525
1.858880089,0,194,0,3,7,1.88,18.18,9.5,0,0,1400,90.5,1,1500
1.858880089,0,194,0,3,7,1.88,18.18,11,0,0,1400,89,1,1390
1.858880089,0,194,0,3,7,1.88,18.18,5.5,0,0,1400,94.5,1,1644
1.858880089,0,194,0,3,7,1.88,18.18,7,0,0,1400,93,1,1483
1.858880089,0,194,0,3,7,1.88,18.18,20,0,0,1400,80,1,1016
1.858880089,0,194,0,3,7,1.88,18.18,25,0,0,1400,75,1,733
1.630090497,2.25E-05,194,0,3,7,1.88,16.69,0,0,0,1400,0,1,771
1.630090497,2.25E-05,194,0,3,7,1.88,16.69,0,0,0,1400,0,1,776
1.630090497,2.25E-05,194,0,3,7,1.88,16.69,0,0,0,1400,0,1,833
1.630090497,2.25E-05,194,0,3,7,1.88,16.69,0,0,0,1400,0,1,928
1.630090497,2.25E-05,194,0,3,7,1.88,16.69,0,0,0,1400,0,1,1002
1.630090497,2.25E-05,194,0,3,7,1.88,16.69,0,0,0,1400,0,1,1043
1.630090497,2.25E-05,194,0,3,7,1.88,16.69,0,0,0,1400,0,1,1082
1.630090497,2.25E-05,194,0,3,7,1.88,16.69,0,0,0,1400,0,1,1134
1.630090497,2.25E-05,194,0,3,7,1.88,16.69,0,0,0,1400,0,1,1300
1.854745369,0,225,0,2,8,1.91,15.69,12,0,0,1380,88,1,1606
1.854745369,0,225,0,2,8,1.91,15.69,12,0,0,1380,88,1,1741
1.854745369,0,225,0,2,8,1.91,15.69,18,0,0,1380,82,1,1409
1.854745369,0,225,0,2,8,1.91,15.69,18,0,0,1380,82,1,1523
1.854745369,0,225,0,2,8,1.91,15.69,16,0,0,1380,84,1,1084
1.854745369,0,225,0,2,8,1.91,15.69,16,0,0,1380,84,1,1127
1.854745369,0,225,0,2,8,1.91,15.69,16,0,0,1380,84,1,1212
1.854745369,0,225,0,2,8,1.91,15.69,16,0,0,1380,84,1,1212
1.854745369,0,225,0,2,8,1.91,15.69,16,0,0,1380,84,1,1317
1.854745369,0,225,0,2,8,1.91,15.69,16,0,0,1380,84,1,1397
1.854745369,0,225,0,2,8,1.91,15.69,16,0,0,1380,84,1,1484
1.854745369,0,225,0,2,8,1.91,15.69,12.5,0,0,1380,87.5,1,1523
1.854745369,0,225,0,2,8,1.91,15.69,12.5,0,0,1380,87.5,1,1523
1.854745369,0,225,0,2,8,1.91,15.69,12.5,0,0,1380,87.5,1,1564
1.854745369,0,225,0,2,8,1.91,15.69,12.5,0,0,1380,87.5,1,1578
1.854745369,0,225,0,2,8,1.91,15.69,12.5,0,0,1380,87.5,1,1564
1.854745369,0,225,0,2,8,1.91,15.69,12,0,0,1380,88,1,1592
1.815178402,0,225,0.083333333,5,7.75,1.889166667,15.69,12,0,0,1380,88,1,1664
1.630090497,2.25E-05,194,0,3,7,1.88,16.69,0,0,0,1400,0,1,746
1.630090497,2.25E-05,194,0,3,7,1.88,16.69,0,0,0,1400,0,1,926
1.630090497,2.25E-05,194,0,3,7,1.88,16.69,0,0,0,1400,0,1,1393
1.630090497,2.25E-05,194,0,3,7,1.88,16.69,0,0,0,1400,0,1,949
1.630090497,2.25E-05,194,0,3,7,1.88,16.69,0,0,0,1400,0,1,1313
1.630090497,2.25E-05,194,0,3,7,1.88,16.69,0,0,0,1400,0,1,1033
1.630090497,2.25E-05,194,0,3,7,1.88,16.69,0,0,0,1400,0,1,1047
1.630090497,2.25E-05,194,0,3,7,1.88,16.69,0,0,0,1400,0,1,1056
1.630090497,2.25E-05,194,0,3,7,1.88,16.69,0,0,0,1400,0,1,1130
1.630090497,2.25E-05,194,0,3,7,1.88,16.69,0,0,0,1400,0,1,1246
1.630090497,2.25E-05,194,0,3,7,1.88,16.69,0,0,0,1400,0,1,1265
2.011595021,0,194,0,3,7,1.88,18.12,9,0.5,0,1400,91,30,1500
2.126131221,0,194,0,3,7,1.88,16.05,12,0,0,1450,88,1,1260
2.126131221,0,194,0,3,7,1.88,16.05,12,0,0,1450,88,1,1268
1.648741418,2.25E-05,194,0,3,7.5,1.895,16.69,10.4,0,0,1400,89.6,1,1650
1.648741418,2.25E-05,194,0,3,7.5,1.895,16.69,13.5,0,0,1400,86.5,1,1600
1.648741418,2.25E-05,194,0,3,7.5,1.895,16.69,16.7,0,0,1400,83.3,1,1450
1.854745369,0,225,0,2,8,1.91,15.69,10,0,0,1400,90,1,1810
1.854745369,0,225,0,2,8,1.91,15.69,13,0,0,1400,87,1,1635
1.854745369,0,225,0,2,8,1.91,15.69,18,0,0,1400,82,1,1480
1.854745369,0,225,0,2,8,1.91,15.69,23,0,0,1400,77,1,1450
2.126131221,0,194,0,3,7,1.88,16.05,0,0,0,1400,0,1,1650
2.126131221,0,194,0,3,7,1.88,16.05,0,0,0,1400,0,1,1500
2.011595021,0,194,0,3,7,1.88,18.12,18,0.5,0,1440,82,20,1470
1.873119309,0,225,0.238709677,5,7.283870968,1.969677419,16.05,31,0,0,1450,69,1,1292
2.126131221,0,194,0,3,7,1.88,16.05,6,0,0,1400,94,30,2019
2.126131221,0,194,0,3,7,1.88,16.05,8,0,0,1400,92,30,1925
1.667824073,2.25E-05,225,0,2,8,1.91,16.69,20,0,0,1400,80,30,1295
1.858880089,0,194,0,3,7,1.88,18.18,9,0,0,1400,91,1,1560
1.812782804,0,194,0,3,7,1.88,15.69,19.74,0,0,1400,80.26,1,1551
1.812782804,0,194,0,3,7,1.88,15.69,0,0,0,1400,0,1,1425
1.812782804,0,194,0,3,7,1.88,15.69,10.4,0,0,1400,89.6,1,1703
1.812782804,0,194,0,3,7,1.88,15.69,10.15,0,0,1400,89.85,1,1742
1.812782804,0,194,0,3,7,1.88,15.69,9.68,0,0,1400,90.32,1,1857
1.854745369,0,225,0,2,8,1.91,15.69,9.84,0,0,1400,90.16,1,1575
1.854745369,0,225,0,2,8,1.91,15.69,10.2,0,0,1400,89.8,1,1650
1.854745369,0,225,0,2,8,1.91,15.69,9.88,0,0,1400,90.12,1,1725
2.175347221,0,225,0,2,8,1.91,16.05,20,0,0,1400,80,1,1254
2.175347221,0,225,0,2,8,1.91,16.05,20,0,0,1400,80,1,1132
2.175347221,0,225,0,2,8,1.91,16.05,20,0,0,1400,80,1,1244
2.175347221,0,225,0,2,8,1.91,16.05,20,0,0,1400,80,1,1142
1.854745369,0,225,0,2,8,1.91,15.69,25,0,0,1400,75,1,1510
1.854745369,0,225,0,2,8,1.91,15.69,25,0,0,1400,75,1,1270
1.858880089,0,194,0,3,7,1.88,18.18,12,0,0,1420,88,10,1574
1.858880089,0,194,0,3,7,1.88,18.18,12,0,0,1420,88,10,1554
1.858880089,0,194,0,3,7,1.88,18.18,12,0,0,1420,88,10,1491
2.126131221,0,194,0,3,7,1.88,16.05,20,0,0,1440,80,30,1495
1.885533707,0,194,0.2,5,6.6,1.936,16.05,25,0,0,1440,75,30,1602
1.753264925,0,194,0.333333333,5,6.333333333,1.973333333,16.05,30,0,0,1440,70,30,1754
1.669606598,0,194,0.428571429,5,6.142857143,2,16.05,35,0,0,1440,65,30,1551
1.623112127,0,194,0,3,7.5,1.895,11.19,13,0,0,1450,87,10,1770
1.623112127,0,194,0,3,7.5,1.895,11.19,13,0,0,1450,87,10,1820
2.142287233,0,194,0,3,7.333333333,1.89,16.05,15,0,0,1450,85,10,1720
2.142287233,0,194,0,3,7.333333333,1.89,16.05,15,0,0,1450,85,10,1760
2.152920961,0,194,0,3,7.55,1.8965,16.05,20,0,0,1400,80,1,1499
2.175347221,0,225,0,2,8,1.91,16.05,15,0,0,1440,85,30,1900
2.175347221,0,225,0,2,8,1.91,16.05,15,0,0,1440,85,30,1948
2.175347221,0,225,0,2,8,1.91,16.05,15,0,0,1440,85,30,1983
2.175347221,0,225,0,2,8,1.91,16.05,15,0,0,1440,85,30,2098
2.175347221,0,225,0,2,8,1.91,16.05,15,0,0,1440,85,30,2173
1.32009092,0,225,0.360655738,5,6.918032787,2.000163934,11.19,30.5,0,0,1420,69.5,1,1538
1.32009092,0,225,0.360655738,5,6.918032787,2.000163934,11.19,30.5,0,0,1420,69.5,1,1579
1.32009092,0,225,0.360655738,5,6.918032787,2.000163934,11.19,30.5,0,0,1420,69.5,1,1593
1.32009092,0,225,0.360655738,5,6.918032787,2.000163934,11.19,30.5,0,0,1420,69.5,1,1606
1.246539792,2.25E-05,225,0.5,5,6.5,2.035,16.69,13,0,0,1450,87,1,2057
1.246539792,2.25E-05,225,0.5,5,6.5,2.035,16.69,13,0,0,1500,87,1,2005
1.246539792,2.25E-05,225,0.5,5,6.5,2.035,16.69,13,0,0,1500,87,1,1936
1.246539792,2.25E-05,225,0.5,5,6.5,2.035,16.69,13,0,0,1550,87,1,1953
1.246539792,2.25E-05,225,0.5,5,6.5,2.035,16.69,13,0,0,1500,87,1,1884
1.27884274,2.25E-05,225,0.45,5,6.65,2.0225,16.69,12,0,0,1500,88,1,1964
1.246539792,2.25E-05,225,0.5,5,6.5,2.035,16.69,13,0,0,1550,87,1,1923
1.27884274,2.25E-05,225,0.45,5,6.65,2.0225,16.69,12,0,0,1550,88,1,1801
1.667824073,2.25E-05,225,0,2,8,1.91,16.69,20,0,0,1380,80,30,1372
1.794761808,0,194,0.2,5,6.9,1.945,18.12,20,0.5,0,1400,80,30,1685
1.267022593,2.25E-05,225,0.468,5,6.596,2.027,16.69,20,0,0,1380,80,30,1639
2.175347221,0,225,0,2,8,1.91,16.05,30,0,0,1415,70,30,877
1.983790711,0,225,0.142857143,5,7.571428571,1.945714286,16.05,35,0,0,1416,65,30,924
1.860891088,0,225,0.25,5,7.25,1.9725,16.05,40,0,0,1417,60,30,1200
1.775346347,0,225,0.333333333,5,7,1.993333333,16.05,45,0,0,1418,55,30,1165
1.712372448,0,225,0.4,5,6.8,2.01,16.05,50,0,0,1419,50,30,930
1.350937499,2.25E-05,194,0.333333333,5,6.6,1.981333333,16.69,12,0,0,1380,88,20,1928
1.350937499,2.25E-05,194,0.333333333,5,6.6,1.981333333,16.69,12,0,0,1400,88,20,1917
1.350937499,2.25E-05,194,0.333333333,5,6.6,1.981333333,16.69,12,0,0,1450,88,20,1917
1.350937499,2.25E-05,194,0.333333333,5,6.6,1.981333333,16.69,12,0,0,1500,88,20,1917
1.667109374,0,194,0.333333333,5,6.6,1.981333333,18.12,12,0.5,0,1380,88,20,1949
1.667109374,0,194,0.333333333,5,6.6,1.981333333,18.12,12,0.5,0,1400,88,20,1966
1.667109374,0,194,0.333333333,5,6.6,1.981333333,18.12,12,0.5,0,1450,88,20,1999
1.667109374,0,194,0.333333333,5,6.6,1.981333333,18.12,12,0.5,0,1500,88,20,2004
2.034610983,0,194,0,3,7.5,1.895,18.12,15,0.5,0,1450,85,1,1568
1.362147977,2.25E-05,225,0.332,5,7.004,1.993,16.69,25,0,0,1530,75,10,1360
1.362147977,2.25E-05,225,0.332,5,7.004,1.993,16.69,25,0,0,1500,75,10,1475
1.362147977,2.25E-05,225,0.332,5,7.004,1.993,16.69,25,0,0,1500,75,10,1451
1.362147977,2.25E-05,225,0.332,5,7.004,1.993,16.69,25,0,0,1470,75,10,1272
2.175347221,0,225,0,2,8,1.91,16.05,20,0,0,1400,80,30,1169
1.27884274,2.25E-05,225,0.45,5,6.65,2.0225,16.69,12,0,0,1500,88,20,1843
1.623112127,0,194,0,3,7.5,1.895,11.19,13,0,0,1400,87,1,1510
1.623112127,0,194,0,3,7.5,1.895,11.19,13,0,0,1400,87,1,1510
1.623112127,0,194,0,3,7.5,1.895,11.19,13,0,0,1400,87,1,1490
1.623112127,0,194,0,3,7.5,1.895,11.19,13,0,0,1400,87,1,1580
1.623112127,0,194,0,3,7.5,1.895,11.19,13,0,0,1400,87,1,1530
1.623112127,0,194,0,3,7.5,1.895,11.19,13,0,0,1400,87,1,1610
1.623112127,0,194,0,3,7.5,1.895,11.19,13,0,0,1400,87,1,1650
1.623112127,0,194,0,3,7.5,1.895,11.19,13,0,0,1400,87,1,1650
1.623112127,0,194,0,3,7.5,1.895,11.19,13,0,0,1400,87,1,1670
1.623112127,0,194,0,3,7.5,1.895,11.19,13,0,0,1400,87,1,1690
1.623112127,0,194,0,3,7.5,1.895,11.19,13,0,0,1400,87,1,1690
1.623112127,0,194,0,3,7.5,1.895,11.19,13,0,0,1400,87,1,1700
1.623112127,0,194,0,3,7.5,1.895,11.19,13,0,0,1400,87,1,1700
1.623112127,0,194,0,3,7.5,1.895,11.19,13,0,0,1400,87,1,1710
1.623112127,0,194,0,3,7.5,1.895,11.19,13,0,0,1400,87,1,1760
1.623112127,0,194,0,3,7.5,1.895,11.19,13,0,0,1400,87,1,1770
1.623112127,0,194,0,3,7.5,1.895,11.19,13,0,0,1400,87,1,1770
1.623112127,0,194,0,3,7.5,1.895,11.19,13,0,0,1400,87,1,1770
1.623112127,0,194,0,3,7.5,1.895,11.19,13,0,0,1400,87,1,1780
1.623112127,0,194,0,3,7.5,1.895,11.19,13,0,0,1400,87,1,1810
1.835857942,0,194,0,3,7.555555556,1.896666667,15.69,18,0,0,1470,82,1,1530
1.835857942,0,194,0,3,7.555555556,1.896666667,15.69,18,0,0,1470,82,1,1710
2.175347221,0,225,0,2,8,1.91,16.05,20,0,0,1550,80,1,14
2.034610983,0,194,0,3,7.5,1.895,18.12,20,0.5,0,1550,80,1,16
1.854745369,0,225,0,2,8,1.91,15.69,15,0,0,1400,85,1,1797
2.175347221,0,225,0,2,8,1.91,16.05,15,0,0,1400,85,1,1699
2.058159721,0,225,0,2,8,1.91,18.12,15,0.5,0,1400,85,1,1662
1.901909721,0,225,0,2,8,1.91,18.18,15,0,0,1400,85,1,1627
2.126131221,0,194,0,3,7,1.88,16.05,0,0,0,1400,0,10,1420
2.126131221,0,194,0,3,7,1.88,16.05,0,0,0,1400,0,10,1431
2.126131221,0,194,0,3,7,1.88,16.05,0,0,0,1400,0,10,1459
2.126131221,0,194,0,3,7,1.88,16.05,0,0,0,1400,0,10,1501
2.126131221,0,194,0,3,7,1.88,16.05,0,0,0,1400,0,10,1510
2.126131221,0,194,0,3,7,1.88,16.05,0,0,0,1400,0,10,1510
2.126131221,0,194,0,3,7,1.88,16.05,0,0,0,1400,0,10,1572
2.126131221,0,194,0,3,7,1.88,16.05,0,0,0,1400,0,10,1572
2.126131221,0,194,0,3,7,1.88,16.05,0,0,0,1400,0,10,1582
2.126131221,0,194,0,3,7,1.88,16.05,0,0,0,1400,0,10,1582
2.126131221,0,194,0,3,7,1.88,16.05,0,0,0,1400,0,10,1612
2.126131221,0,194,0,3,7,1.88,16.05,0,0,0,1400,0,10,1699
1.630090497,2.25E-05,194,0,3,7,1.88,16.69,9.5,0,0,1300,90.5,1,1417
2.126131221,0,194,0,3,7,1.88,16.05,26.25,0,0,1400,73.75,30,1136
2.126131221,0,194,0,3,7,1.88,16.05,26.25,0,0,1400,73.75,30,1101
2.126131221,0,194,0,3,7,1.88,16.05,26.25,0,0,1400,73.75,30,1059
2.126131221,0,194,0,3,7,1.88,16.05,27.75,0,0,1400,72.25,30,1164
2.126131221,0,194,0,3,7,1.88,16.05,27,0,0,1400,73,30,1127
2.126131221,0,194,0,3,7,1.88,16.05,25.5,0,0,1400,74.5,30,1075
2.126131221,0,194,0,3,7,1.88,16.05,24.75,0,0,1400,75.25,30,1067
2.175347221,0,225,0,2,8,1.91,16.05,20,0,0,1510,80,1,1247
2.175347221,0,225,0,2,8,1.91,16.05,20,0,0,1510,80,1,1246
2.175347221,0,225,0,2,8,1.91,16.05,20,0,0,1510,80,1,1174
2.175347221,0,225,0,2,8,1.91,16.05,20,0,0,1510,80,1,1314
2.175347221,0,225,0,2,8,1.91,16.05,20,0,0,1510,80,1,1266
2.175347221,0,225,0,2,8,1.91,16.05,20,0,0,1510,80,1,1254
2.175347221,0,225,0,2,8,1.91,16.05,20,0,0,1510,80,1,1189
2.175347221,0,225,0,2,8,1.91,16.05,20,0,0,1510,80,1,1356
2.175347221,0,225,0,2,8,1.91,16.05,20,0,0,1510,80,1,1339
2.175347221,0,225,0,2,8,1.91,16.05,20,0,0,1510,80,1,1224
2.175347221,0,225,0,2,8,1.91,16.05,20,0,0,1510,80,1,1221
2.175347221,0,225,0,2,8,1.91,16.05,20,0,0,1510,80,1,1426
1.854745369,0,225,0,2,8,1.91,15.69,14,0,0,1400,86,30,1368
1.846198156,0,194,0,3,7.8,1.904,15.69,10,0,0,1400,90,20,1939
1.858880089,0,194,0,3,7,1.88,18.18,10,0,0,1400,90,1,1560
1.858880089,0,194,0,3,7,1.88,18.18,9.5,0,0,1400,90.5,1,1525
2.126131221,0,194,0,3,7,1.88,16.05,3,0,0,1400,97,1,1757
2.126131221,0,194,0,3,7,1.88,16.05,0,0,0,1400,0,30,1810
2.126131221,0,194,0,3,7,1.88,16.05,0,0,0,1400,0,30,1592
2.126131221,0,194,0,3,7,1.88,16.05,0,0,0,1400,0,30,1364
1.858880089,0,194,0,3,7,1.88,18.18,0,0,0,1400,0,1,822
1.858880089,0,194,0,3,7,1.88,18.18,0,0,0,1400,0,1,837
1.858880089,0,194,0,3,7,1.88,18.18,0,0,0,1400,0,1,844
1.858880089,0,194,0,3,7,1.88,18.18,0,0,0,1400,0,1,846
1.858880089,0,194,0,3,7,1.88,18.18,0,0,0,1400,0,1,853
1.858880089,0,194,0,3,7,1.88,18.18,0,0,0,1400,0,1,861
1.858880089,0,194,0,3,7,1.88,18.18,0,0,0,1400,0,1,861
1.858880089,0,194,0,3,7,1.88,18.18,0,0,0,1400,0,1,895
1.858880089,0,194,0,3,7,1.88,18.18,0,0,0,1400,0,1,918
1.858880089,0,194,0,3,7,1.88,18.18,0,0,0,1400,0,1,935
1.858880089,0,194,0,3,7,1.88,18.18,0,0,0,1400,0,1,1036
1.858880089,0,194,0,3,7,1.88,18.18,10,0,0,1285,90,1,1240
1.858880089,0,194,0,3,7,1.88,18.18,10,0,0,1285,90,1,1351
1.858880089,0,194,0,3,7,1.88,18.18,20,0,0,1235,80,1,1127
1.858880089,0,194,0,3,7,1.88,18.18,10,0,0,1285,90,1,1635
1.858880089,0,194,0,3,7,1.88,18.18,10,0,0,1285,90,1,1468
1.858880089,0,194,0,3,7,1.88,18.18,10,0,0,1285,90,1,1456
1.858880089,0,194,0,3,7,1.88,18.18,20,0,0,1235,80,1,1293
1.858880089,0,194,0,3,7,1.88,18.18,20,0,0,1235,80,1,1277
1.858880089,0,194,0,3,7,1.88,18.18,10,0,0,1285,90,50,1357
1.858880089,0,194,0,3,7,1.88,18.18,10,0,0,1285,90,50,1329
1.858880089,0,194,0,3,7,1.88,18.18,10,0,0,1285,90,50,1216
1.858880089,0,194,0,3,7,1.88,18.18,10,0,0,1285,90,50,1340
1.858880089,0,194,0,3,7,1.88,18.18,5,0,0,1320,95,50,1558
1.858880089,0,194,0,3,7,1.88,18.18,10,0,0,1285,90,50,1527
1.858880089,0,194,0,3,7,1.88,18.18,20,0,0,1235,80,50,1228
1.858880089,0,194,0,3,7,1.88,18.18,5,0,0,1320,95,1,1590
1.858880089,0,194,0,3,7,1.88,18.18,5,0,0,1320,95,1,1541
1.858880089,0,194,0,3,7,1.88,18.18,10,0,0,1285,90,1,1286
1.858880089,0,194,0,3,7,1.88,18.18,10,0,0,1285,90,1,1382
1.858880089,0,194,0,3,7,1.88,18.18,20,0,0,1235,80,1,1192
1.858880089,0,194,0,3,7,1.88,18.18,10,0,0,1285,90,1,1406
1.858880089,0,194,0,3,7,1.88,18.18,20,0,0,1235,80,1,1173
1.858880089,0,194,0,3,7,1.88,18.18,20,0,0,1235,80,1,1233
1.858880089,0,194,0,3,7,1.88,18.18,20,0,0,1235,80,1,1136
1.858880089,0,194,0,3,7,1.88,18.18,20,0,0,1235,80,1,1195
1.858880089,0,194,0,3,7,1.88,18.18,20,0,0,1235,80,1,1255
1.858880089,0,194,0,3,7,1.88,18.18,10,0,0,1285,90,1,1338
1.858880089,0,194,0,3,7,1.88,18.18,10,0,0,1285,90,1,1433
1.858880089,0,194,0,3,7,1.88,18.18,5,0,0,1320,95,1,1546
1.901909721,0,225,0,2,8,1.91,18.18,10,0,0,1225,90,1,1389
1.901909721,0,225,0,2,8,1.91,18.18,10,0,0,1225,90,1,1553
1.901909721,0,225,0,2,8,1.91,18.18,20,0,0,1225,80,1,1032
1.901909721,0,225,0,2,8,1.91,18.18,20,0,0,1225,80,1,1057
1.901909721,0,225,0,2,8,1.91,18.18,10,0,0,1225,90,1,1223
1.901909721,0,225,0,2,8,1.91,18.18,10,0,0,1225,90,1,1233
1.901909721,0,225,0,2,8,1.91,18.18,10,0,0,1225,90,1,1234
1.901909721,0,225,0,2,8,1.91,18.18,5,0,0,1225,95,1,1351
1.858880089,0,194,0,3,7,1.88,18.18,10,0,0,1450,90,1,1356
1.858880089,0,194,0,3,7,1.88,18.18,10,0,0,1450,90,1,1326
1.858880089,0,194,0,3,7,1.88,18.18,10,0,0,1450,90,1,1336
1.858880089,0,194,0,3,7,1.88,18.18,10,0,0,1450,90,1,1366
1.858880089,0,194,0,3,7,1.88,18.18,12,0,0,1420,88,10,1467
1.858880089,0,194,0,3,7,1.88,18.18,12,0,0,1400,88,1,1699
1.858880089,0,194,0,3,7,1.88,18.18,12,0,0,1400,88,1,1652
1.858880089,0,194,0,3,7,1.88,18.18,12,0,0,1400,88,1,1600
1.858880089,0,194,0,3,7,1.88,18.18,12,0,0,1400,88,1,1524
1.901909721,0,225,0,2,8,1.91,18.18,12,0,0,1400,88,1,1617
1.901909721,0,225,0,2,8,1.91,18.18,12,0,0,1400,88,1,1614
1.901909721,0,225,0,2,8,1.91,18.18,12,0,0,1400,88,1,1647
1.901909721,0,225,0,2,8,1.91,18.18,12,0,0,1400,88,1,1682
1.901909721,0,225,0,2,8,1.91,18.18,12,0,0,1400,88,1,1646
1.854745369,0,225,0,2,8,1.91,15.69,13.8,0,0,1400,86.2,1,1620
1.858880089,0,194,0,3,7,1.88,18.18,12,0,0,1400,88,1,1264
1.858880089,0,194,0,3,7,1.88,18.18,12,0,0,1400,88,1,1248
1.858880089,0,194,0,3,7,1.88,18.18,12,0,0,1400,88,1,1341
1.858880089,0,194,0,3,7,1.88,18.18,12,0,0,1400,88,1,1387
1.858880089,0,194,0,3,7,1.88,18.18,12,0,0,1400,88,1,1393
1.858880089,0,194,0,3,7,1.88,18.18,12,0,0,1400,88,1,1401
1.858880089,0,194,0,3,7,1.88,18.18,12,0,0,1400,88,1,1417
1.858880089,0,194,0,3,7,1.88,18.18,12,0,0,1400,88,1,1564
1.858880089,0,194,0,3,7,1.88,18.18,12,0,0,1400,88,1,1602
1.858880089,0,194,0,3,7,1.88,18.18,12,0,0,1400,88,1,1594
1.858880089,0,194,0,3,7,1.88,18.18,12,0,0,1400,88,1,1551
1.858880089,0,194,0,3,7,1.88,18.18,12,0,0,1400,88,1,1554
1.858880089,0,194,0,3,7,1.88,18.18,12,0,0,1400,88,1,1638
1.858880089,0,194,0,3,7,1.88,18.18,12,0,0,1400,88,1,1704
1.858880089,0,194,0,3,7,1.88,18.18,12,0,0,1400,88,1,1682
1.901909721,0,225,0,2,8,1.91,18.18,12,0,0,1400,88,1,1130
1.901909721,0,225,0,2,8,1.91,18.18,12,0,0,1400,88,1,1296
1.901909721,0,225,0,2,8,1.91,18.18,12,0,0,1400,88,1,1394
1.901909721,0,225,0,2,8,1.91,18.18,12,0,0,1400,88,1,1410
1.901909721,0,225,0,2,8,1.91,18.18,12,0,0,1400,88,1,1465
1.901909721,0,225,0,2,8,1.91,18.18,12,0,0,1400,88,1,1490
1.901909721,0,225,0,2,8,1.91,18.18,12,0,0,1400,88,1,1499
1.901909721,0,225,0,2,8,1.91,18.18,12,0,0,1400,88,1,1438
1.901909721,0,225,0,2,8,1.91,18.18,12,0,0,1400,88,1,1427
1.901909721,0,225,0,2,8,1.91,18.18,12,0,0,1400,88,1,1375
1.901909721,0,225,0,2,8,1.91,18.18,12,0,0,1400,88,1,1345
1.901909721,0,225,0,2,8,1.91,18.18,12,0,0,1400,88,1,1130
2.22702325,0,225,0,2,5.46,1.81475,18.18,12,0,0,1400,88,1,1360
1.737847221,0,225,0,2,8,1.91,13.01,12,0,0,1400,88,1,1490
1.854745369,0,225,0,2,8,1.91,15.69,22.32,0,0,1420,77.68,30,1100
1.858880089,0,194,0,3,7,1.88,18.18,13.49,0,0,1420,86.51,30,1156
1.698529411,0,194,0,3,7,1.88,13.01,13.67,0,0,1420,86.33,30,1339
1.698529411,0,194,0,3,7,1.88,13.01,13.85,0,0,1420,86.15,30,1409
1.812782804,0,194,0,3,7,1.88,15.69,13.38,0,0,1420,86.62,30,1433
1.812782804,0,194,0,3,7,1.88,15.69,13.28,0,0,1420,86.72,30,1469
1.812782804,0,194,0,3,7,1.88,15.69,13.55,0,0,1420,86.45,30,1420
1.854745369,0,225,0,2,8,1.91,15.69,13.17,0,0,1420,86.83,30,1417
1.854745369,0,225,0,2,8,1.91,15.69,13.28,0,0,1420,86.72,30,1357
1.854745369,0,225,0,2,8,1.91,15.69,13.55,0,0,1420,86.45,30,1396
1.737847221,0,225,0,2,8,1.91,13.01,14.04,0,0,1420,85.96,30,1357
1.737847221,0,225,0,2,8,1.91,13.01,13.85,0,0,1420,86.15,30,1359
1.737847221,0,225,0,2,8,1.91,13.01,13.67,0,0,1420,86.33,30,1324
1.854745369,0,225,0,2,8,1.91,15.69,13.38,0,0,1420,86.62,30,1296
1.901909721,0,225,0,2,8,1.91,18.18,13.49,0,0,1420,86.51,30,1077
1.754419913,0,229,0.16875,5,5.83125,1.8013125,18.18,16,0,0,1420,84,10,1387
1.737271686,0,225,0.203125,5,6.034375,1.81590625,18.18,16,0,0,1420,84,10,1275
1.737271686,0,225,0.203125,5,6.034375,1.81590625,18.18,16,0,0,1420,84,10,1254
1.737271686,0,225,0.203125,5,6.034375,1.81590625,18.18,16,0,0,1420,84,10,1234
1.754419913,0,229,0.16875,5,5.83125,1.8013125,18.18,32,0,0,1420,68,10,1071
1.737567555,0,225,0.202269693,5,6.038050734,1.816241656,18.18,29.96,0,0,1420,70.04,10,989
1.901909721,0,225,0,2,8,1.91,18.18,10,0,0,1400,90,30,1164
1.737847221,0,225,0,2,8,1.91,13.01,10,0,0,1400,90,30,1385
1.737847221,0,225,0,2,8,1.91,13.01,10,0,0,1400,90,30,1419
1.737847221,0,225,0,2,8,1.91,13.01,10,0,0,1400,90,30,1471
1.737847221,0,225,0,2,8,1.91,13.01,10,0,0,1400,90,30,1486
1.737847221,0,225,0,2,8,1.91,13.01,10,0,0,1400,90,30,1485
1.858880089,0,194,0,3,7,1.88,18.18,12,0,0,1400,88,30,1499
1.737847221,0,225,0,2,8,1.91,13.01,6,0,0,1400,94,30,1360
1.901909721,0,225,0,2,8,1.91,18.18,9,0,0,1400,91,1,1234
1.858880089,0,194,0,3,7,1.88,18.18,0,0,0,1400,0,1,1582
1.456554877,0,225,0.285714286,5,7.142857143,1.981428571,13.01,14,0,0,1400,86,30,1430
1.486633663,0,225,0.25,5,7.25,1.9725,13.01,16,0,0,1400,84,30,1305
1.737847221,0,225,0,2,8,1.91,13.01,12,0,0,1400,88,30,1301
1.737847221,0,225,0,2,8,1.91,13.01,12,0,0,1400,88,30,1221
1.737847221,0,225,0,2,8,1.91,13.01,6,0,0,1400,94,30,1387
1.854745369,0,225,0,2,8,1.91,15.69,5,0,0,1400,95,30,1496
1.901909721,0,225,0,2,8,1.91,18.18,11.27,0,0,1390,88.73,30,1114
2.175347221,0,225,0,2,8,1.91,16.05,11,0,0,1390,89,30,1208
2.175347221,0,225,0,2,8,1.91,16.05,10.74,0,0,1390,89.26,30,1228
2.175347221,0,225,0,2,8,1.91,16.05,10.49,0,0,1390,89.51,30,1213
2.175347221,0,225,0,2,8,1.91,16.05,10.25,0,0,1390,89.75,30,1208
2.175347221,0,225,0,2,8,1.91,16.05,9.8,0,0,1390,90.2,30,1259
1.854745369,0,225,0,2,8,1.91,15.69,11.23,0,0,1390,88.77,30,1267
1.854745369,0,225,0,2,8,1.91,15.69,11.18,0,0,1390,88.82,30,1304
1.854745369,0,225,0,2,8,1.91,15.69,11.14,0,0,1390,88.86,30,1364
1.854745369,0,225,0,2,8,1.91,15.69,11.1,0,0,1390,88.9,30,1408
1.854745369,0,225,0,2,8,1.91,15.69,11.01,0,0,1390,88.99,30,1463
1.737847221,0,225,0,2,8,1.91,13.01,32,0,0,1400,68,1,1093
1.737847221,0,225,0,2,8,1.91,13.01,32,0,0,1400,68,1,1021
1.737847221,0,225,0,2,8,1.91,13.01,32,0,0,1400,68,1,995
1.737847221,0,225,0,2,8,1.91,13.01,27.3,0,0,1400,72.7,1,1204
1.737847221,0,225,0,2,8,1.91,13.01,18.5,0,0,1400,81.5,1,1339
1.737847221,0,225,0,2,8,1.91,13.01,18.5,0,0,1400,81.5,1,1114
1.737847221,0,225,0,2,8,1.91,13.01,23.2,0,0,1400,76.8,1,1287
1.737847221,0,225,0,2,8,1.91,13.01,23.2,0,0,1400,76.8,1,1212
1.737847221,0,225,0,2,8,1.91,13.01,31.7,0,0,1400,68.3,1,1165
1.737847221,0,225,0,2,8,1.91,13.01,27.2,0,0,1400,72.8,1,1240
1.737847221,0,225,0,2,8,1.91,13.01,18.2,0,0,1400,81.8,1,1416
1.737847221,0,225,0,2,8,1.91,13.01,36.1,0,0,1400,63.9,1,1069
1.737847221,0,225,0,2,8,1.91,13.01,26.9,0,0,1400,73.1,1,1308
1.737847221,0,225,0,2,8,1.91,13.01,36.6,0,0,1400,63.4,1,1131
1.737847221,0,225,0,2,8,1.91,13.01,32.4,0,0,1400,67.6,1,1226
1.737847221,0,225,0,2,8,1.91,13.01,27.9,0,0,1400,72.1,1,1383
1.737847221,0,225,0,2,8,1.91,13.01,27.9,0,0,1400,72.1,1,1316
1.698529411,0,194,0,3,7,1.88,13.01,0,0,0,1400,0,1,976
1.698529411,0,194,0,3,7,1.88,13.01,0,0,0,1400,0,1,1041
1.698529411,0,194,0,3,7,1.88,13.01,0,0,0,1400,0,1,1064
1.698529411,0,194,0,3,7,1.88,13.01,0,0,0,1400,0,1,1070
1.698529411,0,194,0,3,7,1.88,13.01,0,0,0,1400,0,1,1070
1.698529411,0,194,0,3,7,1.88,13.01,0,0,0,1400,0,1,1100
1.698529411,0,194,0,3,7,1.88,13.01,0,0,0,1400,0,1,1118
1.698529411,0,194,0,3,7,1.88,13.01,0,0,0,1400,0,1,1192
1.698529411,0,194,0,3,7,1.88,13.01,0,0,0,1400,0,1,1217
1.698529411,0,194,0,3,7,1.88,13.01,0,0,0,1400,0,1,1236
1.698529411,0,194,0,3,7,1.88,13.01,0,0,0,1400,0,1,1272
1.698529411,0,194,0,3,7,1.88,13.01,0,0,0,1400,0,1,1430
1.698529411,0,194,0,3,7,1.88,13.01,0,0,0,1400,0,1,1139
1.698529411,0,194,0,3,7,1.88,13.01,0,0,0,1400,0,1,1146
1.698529411,0,194,0,3,7,1.88,13.01,0,0,0,1400,0,1,1156
1.698529411,0,194,0,3,7,1.88,13.01,0,0,0,1400,0,1,1190
1.698529411,0,194,0,3,7,1.88,13.01,0,0,0,1400,0,1,1200
1.698529411,0,194,0,3,7,1.88,13.01,0,0,0,1400,0,1,1301
1.698529411,0,194,0,3,7,1.88,13.01,0,0,0,1400,0,1,1323
1.698529411,0,194,0,3,7,1.88,13.01,0,0,0,1400,0,1,1343
1.698529411,0,194,0,3,7,1.88,13.01,0,0,0,1400,0,1,791
1.698529411,0,194,0,3,7,1.88,13.01,0,0,0,1400,0,1,846
1.698529411,0,194,0,3,7,1.88,13.01,0,0,0,1400,0,1,900
1.698529411,0,194,0,3,7,1.88,13.01,0,0,0,1400,0,1,913
1.698529411,0,194,0,3,7,1.88,13.01,0,0,0,1400,0,1,1124
1.698529411,0,194,0,3,7,1.88,13.01,0,0,0,1400,0,1,1176
1.698529411,0,194,0,3,7,1.88,13.01,0,0,0,1400,0,1,1211
1.698529411,0,194,0,3,7,1.88,13.01,0,0,0,1400,0,1,1216
1.698529411,0,194,0,3,7,1.88,13.01,0,0,0,1400,0,1,1219
1.698529411,0,194,0,3,7,1.88,13.01,0,0,0,1400,0,1,1222
1.698529411,0,194,0,3,7,1.88,13.01,0,0,0,1400,0,1,1234
1.698529411,0,194,0,3,7,1.88,13.01,0,0,0,1400,0,1,1244
1.698529411,0,194,0,3,7,1.88,13.01,0,0,0,1400,0,1,915
1.698529411,0,194,0,3,7,1.88,13.01,0,0,0,1400,0,1,942
1.698529411,0,194,0,3,7,1.88,13.01,0,0,0,1400,0,1,973
1.698529411,0,194,0,3,7,1.88,13.01,0,0,0,1400,0,1,978
1.698529411,0,194,0,3,7,1.88,13.01,0,0,0,1400,0,1,984
1.698529411,0,194,0,3,7,1.88,13.01,0,0,0,1400,0,1,984
1.698529411,0,194,0,3,7,1.88,13.01,0,0,0,1400,0,1,995
1.698529411,0,194,0,3,7,1.88,13.01,0,0,0,1400,0,1,998
1.698529411,0,194,0,3,7,1.88,13.01,0,0,0,1400,0,1,1015
1.698529411,0,194,0,3,7,1.88,13.01,0,0,0,1400,0,1,1024
1.698529411,0,194,0,3,7,1.88,13.01,0,0,0,1400,0,1,1033
1.698529411,0,194,0,3,7,1.88,13.01,0,0,0,1400,0,1,1074
2.011595021,0,194,0,3,7,1.88,18.12,0,0.5,0,1400,0,1,857
2.011595021,0,194,0,3,7,1.88,18.12,0,0.5,0,1400,0,1,879
2.011595021,0,194,0,3,7,1.88,18.12,0,0.5,0,1400,0,1,893
2.011595021,0,194,0,3,7,1.88,18.12,0,0.5,0,1400,0,1,897
2.011595021,0,194,0,3,7,1.88,18.12,0,0.5,0,1400,0,1,900
2.011595021,0,194,0,3,7,1.88,18.12,0,0.5,0,1400,0,1,900
2.011595021,0,194,0,3,7,1.88,18.12,0,0.5,0,1400,0,1,906
2.011595021,0,194,0,3,7,1.88,18.12,0,0.5,0,1400,0,1,908
2.011595021,0,194,0,3,7,1.88,18.12,0,0.5,0,1400,0,1,909
2.011595021,0,194,0,3,7,1.88,18.12,0,0.5,0,1400,0,1,915
2.011595021,0,194,0,3,7,1.88,18.12,0,0.5,0,1400,0,1,915
2.011595021,0,194,0,3,7,1.88,18.12,0,0.5,0,1400,0,1,924
2.011595021,0,194,0,3,7,1.88,18.12,0,0.5,0,1400,0,1,937
2.011595021,0,194,0,3,7,1.88,18.12,0,0.5,0,1400,0,1,946
2.011595021,0,194,0,3,7,1.88,18.12,0,0.5,0,1400,0,1,969
2.011595021,0,194,0,3,7,1.88,18.12,0,0.5,0,1400,0,1,980
2.011595021,0,194,0,3,7,1.88,18.12,0,0.5,0,1400,0,1,1016
2.011595021,0,194,0,3,7,1.88,18.12,0,0.5,0,1400,0,1,1034
2.011595021,0,194,0,3,7,1.88,18.12,0,0.5,0,1400,0,1,1114
2.011595021,0,194,0,3,7,1.88,18.12,20,0.5,0,1370,80,1,920
2.011595021,0,194,0,3,7,1.88,18.12,20,0.5,0,1370,80,1,954
2.011595021,0,194,0,3,7,1.88,18.12,20,0.5,0,1370,80,1,970
2.011595021,0,194,0,3,7,1.88,18.12,10,0.5,0,1370,90,1,1270
2.011595021,0,194,0,3,7,1.88,18.12,5,0.5,0,1370,95,1,1394
2.058159721,0,225,0,2,8,1.91,18.12,20,0.5,0,1370,80,1,767
2.058159721,0,225,0,2,8,1.91,18.12,10,0.5,0,1370,90,1,929
2.058159721,0,225,0,2,8,1.91,18.12,10,0.5,0,1370,90,1,1119
2.058159721,0,225,0,2,8,1.91,18.12,5,0.5,0,1370,95,1,1133
2.175347221,0,225,0,2,8,1.91,16.05,10,0,0,1380,90,1,1127
2.126131221,0,194,0,3,7,1.88,16.05,0,0,0,1400,0,1,1209
2.126131221,0,194,0,3,7,1.88,16.05,0,0,0,1400,0,1,1134
2.126131221,0,194,0,3,7,1.88,16.05,0,0,0,1400,0,1,1073
2.126131221,0,194,0,3,7,1.88,16.05,0,0,0,1400,0,1,1053
2.126131221,0,194,0,3,7,1.88,16.05,0,0,0,1400,0,1,1205
2.126131221,0,194,0,3,7,1.88,16.05,0,0,0,1400,0,1,1212
2.126131221,0,194,0,3,7,1.88,16.05,0,0,0,1400,0,1,1134
2.126131221,0,194,0,3,7,1.88,16.05,0,0,0,1400,0,1,1070
2.126131221,0,194,0,3,7,1.88,16.05,0,0,0,1400,0,1,1038
2.126131221,0,194,0,3,7,1.88,16.05,0,0,0,1400,0,1,1194
2.126131221,0,194,0,3,7,1.88,16.05,0,0,0,1400,0,1,1216
2.126131221,0,194,0,3,7,1.88,16.05,0,0,0,1400,0,1,1135
2.126131221,0,194,0,3,7,1.88,16.05,0,0,0,1400,0,1,1080
2.126131221,0,194,0,3,7,1.88,16.05,0,0,0,1400,0,1,1054
2.126131221,0,194,0,3,7,1.88,16.05,0,0,0,1400,0,1,1210
2.126131221,0,194,0,3,7,1.88,16.05,0,0,0,1400,0,1,1125
2.126131221,0,194,0,3,7,1.88,16.05,0,0,0,1400,0,1,1075
2.126131221,0,194,0,3,7,1.88,16.05,0,0,0,1400,0,1,1067
2.126131221,0,194,0,3,7,1.88,16.05,0,0,0,1400,0,1,1215
2.126131221,0,194,0,3,7,1.88,16.05,0,0,0,1400,0,1,1023
2.126131221,0,194,0,3,7,1.88,16.05,0,0,0,1400,0,1,1014
2.126131221,0,194,0,3,7,1.88,16.05,0,0,0,1400,0,1,1126
2.126131221,0,194,0,3,7,1.88,16.05,0,0,0,1400,0,1,1201
2.126131221,0,194,0,3,7,1.88,16.05,0,0,0,1400,0,1,1280
2.175347221,0,225,0,2,8,1.91,16.05,4,0,0,1550,96,60,1526
2.175347221,0,225,0,2,8,1.91,16.05,4,0,0,1550,96,60,1538
2.175347221,0,225,0,2,8,1.91,16.05,4,0,0,1550,96,60,1550
2.175347221,0,225,0,2,8,1.91,16.05,4,0,0,1550,96,60,1568
2.175347221,0,225,0,2,8,1.91,16.05,6,0,0,1500,94,60,1404
2.175347221,0,225,0,2,8,1.91,16.05,6,0,0,1500,94,60,1404
2.175347221,0,225,0,2,8,1.91,16.05,6,0,0,1500,94,60,1432
