Repository: YHzed/HEAC-0.2

# HEAC 0.2 - 高熵合金陶瓷智能设计平台

<div align="center">
*一个集成数据处理、机器学习、逆向设计的高熵合金陶瓷(HEA Cermet)材料研发平台*

</div>

---

## 📋 目录

- [项目简介](#-项目简介)
- [核心特性](#-核心特性)
- [系统架构](#-系统架构)
- [快速开始](#-快速开始)
- [功能模块](#-功能模块)
- [安装指南](#-安装指南)
- [使用教程](#-使用教程)
- [API参考](#-api参考)
- [常见问题](#-常见问题)
- [贡献指南](#-贡献指南)
- [许可证](#-许可证)

---

# 编辑.env文件,添加您的Materials Project API密钥

### 9️⃣ HEA Data Preprocessing - HEA数据预处理

**主要功能:**
- 📊 HEA专用数据清洗
- 🔧 缺失值处理
- 📈 异常值检测
- 🏷️ 特征编码

---

### 1️⃣1️⃣ Database Manager V2 - 数据库管理器V2

**主要功能:**
- 🗄️ SQLite数据库管理
- 📊 数据表查看与编辑
- 🔍 高级查询
- 📥 数据导入导出
- 🔗 关系管理

**数据库表:**
- `materials`: 材料基础信息
- `compositions`: 成分数据
- `properties`: 性能数据
- `processes`: 工艺参数
- `literature`: 文献来源

**使用示例:**

File: datasets/hea_processed.csv (part 3 of 16)
Unnamed: 0,Group,Subgroup,Composition,"Binder, vol-%","d, mm","HV, kgf/mm2","KIC, MPa·m1/2","Load, kgf","TRS, MPa",Sintering,"T, °C",Ceramic_Type,Ceramic_Vol_Frac,Ceramic_Wt_Pct,Binder_Composition,VEC,H_mix,S_mix,Delta_R,Delta_Chi,Lattice_Constant_Est,Lattice_Mismatch,CTE_Mismatch,CTE_Binder,T_Liquidus_Est,T_Homologous,Sinter_Temp_K,Grain_Size,Parsed_Ceramic
424,co,1.0,b WC 8 Co,13.3,1,1750,12,-,3200,-,-,WC,0.92,92.0,{'Co': 1.0},9.0,0.0,-0.0,0.0,0.0,0.03535533905932738,0.9878336754785522,7.8,13.0,1768.15,0.946271526736985,1673.15,1.0,WC
425,co,1.0,b WC 10 Co,16.4,1,1610,13,-,3400,-,-,WC,0.9,90.0,{'Co': 1.0},9.0,0.0,-0.0,0.0,0.0,0.03535533905932738,0.9878336754785522,7.8,13.0,1768.15,0.946271526736985,1673.15,1.0,WC
426,co,1.0,b WC 13 Co,20.9,1,1480,16,-,3700,-,-,WC,0.87,87.0,{'Co': 1.0},9.0,0.0,-0.0,0.0,0.0,0.03535533905932738,0.9878336754785522,7.8,13.0,1768.15,0.946271526736985,1673.15,1.0,WC
427,co,1.0,b WC 16 Co,25.2,1,1360,19,-,3700,-,-,WC,0.84,84.0,{'Co': 1.0},9.0,0.0,-0.0,0.0,0.0,0.03535533905932738,0.9878336754785522,7.8,13.0,1768.15,0.946271526736985,1673.15,1.0,WC
428,co,1.0,b WC 19 Co,29.3,1,1250,22,-,3700,-,-,WC,0.81,81.0,{'Co': 1.0},9.0,0.0,-0.0,0.0,0.0,0.03535533905932738,0.9878336754785522,7.8,13.0,1768.15,0.946271526736985,1673.15,1.0,WC
429,co,1.0,b WC 28 Co,40.7,1,950,30,-,3000,-,-,WC,0.72,72.0,{'Co': 1.0},9.0,0.0,-0.0,0.0,0.0,0.03535533905932738,0.9878336754785522,7.8,13.0,1768.15,0.946271526736985,1673.15,1.0,WC
430,co,1.0,b WC 7 Co,11.7,3,1610,15,-,3500,-,-,WC,0.93,93.0,{'Co': 1.0},9.0,0.0,-0.0,0.0,0.0,0.03535533905932738,0.9878336754785522,7.8,13.0,1768.15,0.946271526736985,1673.15,1.0,WC
431,co,1.0,b WC 11 Co,17.9,3,1420,22,-,3500,-,-,WC,0.89,89.0,{'Co': 1.0},9.0,0.0,-0.0,0.0,0.0,0.03535533905932738,0.9878336754785522,7.8,13.0,1768.15,0.946271526736985,1673.15,1.0,WC
432,co,1.0,b WC 15 Co,23.7,3,1250,29,-,3500,-,-,WC,0.85,85.0,{'Co': 1.0},9.0,0.0,-0.0,0.0,0.0,0.03535533905932738,0.9878336754785522,7.8,13.0,1768.15,0.946271526736985,1673.15,1.0,WC
433,co,1.0,b WC 9 Co,14.9,2.8,1610,13,-,3700,-,-,WC,0.91,91.0,{'Co': 1.0},9.0,0.0,-0.0,0.0,0.0,0.03535533905932738,0.9878336754785522,7.8,13.0,1768.15,0.946271526736985,1673.15,1.0,WC
434,co,1.0,b WC 13 Co,20.9,1,1540,16,-,3700,-,-,WC,0.87,87.0,{'Co': 1.0},9.0,0.0,-0.0,0.0,0.0,0.03535533905932738,0.9878336754785522,7.8,13.0,1768.15,0.946271526736985,1673.15,1.0,WC
435,co,1.0,b WC 12 Co,19.4,2.8,1250,26,-,3200,-,-,WC,0.88,88.0,{'Co': 1.0},9.0,0.0,-0.0,0.0,0.0,0.03535533905932738,0.9878336754785522,7.8,13.0,1768.15,0.946271526736985,1673.15,1.0,WC
436,co,1.0,b WC 8 Co,13.3,0.7,2000,9.1,-,3700,-,-,WC,0.92,92.0,{'Co': 1.0},9.0,0.0,-0.0,0.0,0.0,0.03535533905932738,0.9878336754785522,7.8,13.0,1768.15,0.946271526736985,1673.15,1.0,WC
437,co,1.0,b WC 10 Co,16.4,0.7,1900,9.1,-,3700,-,-,WC,0.9,90.0,{'Co': 1.0},9.0,0.0,-0.0,0.0,0.0,0.03535533905932738,0.9878336754785522,7.8,13.0,1768.15,0.946271526736985,1673.15,1.0,WC
438,co,1.0,b WC 13 Co,20.9,0.7,1750,10,-,4000,-,-,WC,0.87,87.0,{'Co': 1.0},9.0,0.0,-0.0,0.0,0.0,0.03535533905932738,0.9878336754785522,7.8,13.0,1768.15,0.946271526736985,1673.15,1.0,WC
439,co,1.0,b WC 18 Co,27.9,0.7,1480,13,-,4000,-,-,WC,0.82,82.0,{'Co': 1.0},9.0,0.0,-0.0,0.0,0.0,0.03535533905932738,0.9878336754785522,7.8,13.0,1768.15,0.946271526736985,1673.15,1.0,WC
440,co,1.0,b WC 13 Co,20.9,0.7,1820,10,-,4000,-,-,WC,0.87,87.0,{'Co': 1.0},9.0,0.0,-0.0,0.0,0.0,0.03535533905932738,0.9878336754785522,7.8,13.0,1768.15,0.946271526736985,1673.15,1.0,WC
441,co,1.0,b WC 6 Co,10.1,2.8,1540,19,-,2800,-,-,WC,0.94,94.0,{'Co': 1.0},9.0,0.0,-0.0,0.0,0.0,0.03535533905932738,0.9878336754785522,7.8,13.0,1768.15,0.946271526736985,1673.15,1.0,WC
442,co,1.0,b WC 12 Co,19.4,1,1480,16,-,3200,-,-,WC,0.88,88.0,{'Co': 1.0},9.0,0.0,-0.0,0.0,0.0,0.03535533905932738,0.9878336754785522,7.8,13.0,1768.15,0.946271526736985,1673.15,1.0,WC
443,co,1.0,b WC 1 Co,1.8,1,2450,5.4,-,1000,-,-,WC,0.99,99.0,{'Co': 1.0},9.0,0.0,-0.0,0.0,0.0,0.03535533905932738,0.9878336754785522,7.8,13.0,1768.15,0.946271526736985,1673.15,1.0,WC
444,co,1.0,b WC 4 Co,6.8,1,2100,8.4,-,2000,-,-,WC,0.96,96.0,{'Co': 1.0},9.0,0.0,-0.0,0.0,0.0,0.03535533905932738,0.9878336754785522,7.8,13.0,1768.15,0.946271526736985,1673.15,1.0,WC
445,co,1.0,b WC 6.5 Co,10.9,3,1680,12,-,2500,-,-,WC,0.935,93.5,{'Co': 1.0},9.0,0.0,-0.0,0.0,0.0,0.03535533905932738,0.9878336754785522,7.8,13.0,1768.15,0.946271526736985,1673.15,1.0,WC
446,co,1.0,b WC 8 Co,13.3,0.4,2000,5.5,-,-,con,-,WC,0.92,92.0,{'Co': 1.0},9.0,0.0,-0.0,0.0,0.0,0.03535533905932738,0.9878336754785522,7.8,13.0,1768.15,0.946271526736985,1673.15,1.0,WC
447,co,1.0,b WC 8 Co,13.3,0.5,1900,5.8,-,-,con,-,WC,0.92,92.0,{'Co': 1.0},9.0,0.0,-0.0,0.0,0.0,0.03535533905932738,0.9878336754785522,7.8,13.0,1768.15,0.946271526736985,1673.15,1.0,WC
448,co,1.0,b WC 6 Co,10.1,0.6,1830,6.6,-,-,con,-,WC,0.94,94.0,{'Co': 1.0},9.0,0.0,-0.0,0.0,0.0,0.03535533905932738,0.9878336754785522,7.8,13.0,1768.15,0.946271526736985,1673.15,1.0,WC
449,co,1.0,b WC 12 Co,19.4,0.5,1700,6.3,-,-,con,-,WC,0.88,88.0,{'Co': 1.0},9.0,0.0,-0.0,0.0,0.0,0.03535533905932738,0.9878336754785522,7.8,13.0,1768.15,0.946271526736985,1673.15,1.0,WC
450,co,1.0,b WC 10 Co,16.4,0.7,1550,8.7,-,-,con,-,WC,0.9,90.0,{'Co': 1.0},9.0,0.0,-0.0,0.0,0.0,0.03535533905932738,0.9878336754785522,7.8,13.0,1768.15,0.946271526736985,1673.15,1.0,WC
451,co,1.0,b WC 6 Co,10.1,0.8,1700,6.8,-,-,con,-,WC,0.94,94.0,{'Co': 1.0},9.0,0.0,-0.0,0.0,0.0,0.03535533905932738,0.9878336754785522,7.8,13.0,1768.15,0.946271526736985,1673.15,1.0,WC
452,co,1.0,b WC 5.7 Co,9.6,1.2,1620,9,-,-,con,-,WC,0.943,94.3,{'Co': 1.0},9.0,0.0,-0.0,0.0,0.0,0.03535533905932738,0.9878336754785522,7.8,13.0,1768.15,0.946271526736985,1673.15,1.0,WC
453,co,1.0,b WC 12 Co,19.4,2.4,1450,9.5,-,-,con,-,WC,0.88,88.0,{'Co': 1.0},9.0,0.0,-0.0,0.0,0.0,0.03535533905932738,0.9878336754785522,7.8,13.0,1768.15,0.946271526736985,1673.15,1.0,WC
454,co,1.0,b WC 12.5 Co,20.1,2.4,1300,12,-,-,con,-,WC,0.875,87.5,{'Co': 1.0},9.0,0.0,-0.0,0.0,0.0,0.03535533905932738,0.9878336754785522,7.8,13.0,1768.15,0.946271526736985,1673.15,1.0,WC
455,co,1.0,b WC 9 Co,14.9,2.4,1450,8.3,-,-,con,-,WC,0.91,91.0,{'Co': 1.0},9.0,0.0,-0.0,0.0,0.0,0.03535533905932738,0.9878336754785522,7.8,13.0,1768.15,0.946271526736985,1673.15,1.0,WC
456,co,1.0,b WC 11 Co,17.9,2,1270,14.1,-,-,con,-,WC,0.89,89.0,{'Co': 1.0},9.0,0.0,-0.0,0.0,0.0,0.03535533905932738,0.9878336754785522,7.8,13.0,1768.15,0.946271526736985,1673.15,1.0,WC
457,co,1.0,b WC 3 Co,5.2,0.4,1918,7.7,30,-,-,-,WC,0.97,97.0,{'Co': 1.0},9.0,0.0,-0.0,0.0,0.0,0.03535533905932738,0.9878336754785522,7.8,13.0,1768.15,0.946271526736985,1673.15,30.0,WC
458,co,1.0,b WC 3.3 Co,5.7,0.3,2071,8.2,30,-,-,-,WC,0.9670000000000001,96.7,{'Co': 1.0},9.0,0.0,-0.0,0.0,0.0,0.03535533905932738,0.9878336754785522,7.8,13.0,1768.15,0.946271526736985,1673.15,30.0,WC
459,co,1.0,b WC 5.5 Co,9.3,0.7,1643,9.2,30,-,-,-,WC,0.945,94.5,{'Co': 1.0},9.0,0.0,-0.0,0.0,0.0,0.03535533905932738,0.9878336754785522,7.8,13.0,1768.15,0.946271526736985,1673.15,30.0,WC
460,co,1.0,b WC 5.5 Co,9.3,2.9,1221,16.2,30,-,-,-,WC,0.945,94.5,{'Co': 1.0},9.0,0.0,-0.0,0.0,0.0,0.03535533905932738,0.9878336754785522,7.8,13.0,1768.15,0.946271526736985,1673.15,30.0,WC
461,co,1.0,b WC 5.6 Co,9.5,0.5,1857,9.7,30,-,-,-,WC,0.9440000000000001,94.4,{'Co': 1.0},9.0,0.0,-0.0,0.0,0.0,0.03535533905932738,0.9878336754785522,7.8,13.0,1768.15,0.946271526736985,1673.15,30.0,WC
462,co,1.0,b WC 5.7 Co,9.6,0.6,1756,9.1,30,-,-,-,WC,0.943,94.3,{'Co': 1.0},9.0,0.0,-0.0,0.0,0.0,0.03535533905932738,0.9878336754785522,7.8,13.0,1768.15,0.946271526736985,1673.15,30.0,WC
463,co,1.0,b WC 6 Co,10.1,0.2,2100,7.9,30,-,-,-,WC,0.94,94.0,{'Co': 1.0},9.0,0.0,-0.0,0.0,0.0,0.03535533905932738,0.9878336754785522,7.8,13.0,1768.15,0.946271526736985,1673.15,30.0,WC
464,co,1.0,b WC 6 Co,10.1,0.3,1925,8.6,30,-,-,-,WC,0.94,94.0,{'Co': 1.0},9.0,0.0,-0.0,0.0,0.0,0.03535533905932738,0.9878336754785522,7.8,13.0,1768.15,0.946271526736985,1673.15,30.0,WC
465,co,1.0,b WC 6 Co,10.1,0.3,1850,9.2,30,-,-,-,WC,0.94,94.0,{'Co': 1.0},9.0,0.0,-0.0,0.0,0.0,0.03535533905932738,0.9878336754785522,7.8,13.0,1768.15,0.946271526736985,1673.15,30.0,WC
466,co,1.0,b WC 6 Co,10.1,0.4,1765,9.2,30,-,-,-,WC,0.94,94.0,{'Co': 1.0},9.0,0.0,-0.0,0.0,0.0,0.03535533905932738,0.9878336754785522,7.8,13.0,1768.15,0.946271526736985,1673.15,30.0,WC
467,co,1.0,b WC 6 Co,10.1,0.4,1796,9.1,30,-,-,-,WC,0.94,94.0,{'Co': 1.0},9.0,0.0,-0.0,0.0,0.0,0.03535533905932738,0.9878336754785522,7.8,13.0,1768.15,0.946271526736985,1673.15,30.0,WC
468,co,1.0,b WC 6 Co,10.1,0.4,1680,8.5,30,-,-,-,WC,0.94,94.0,{'Co': 1.0},9.0,0.0,-0.0,0.0,0.0,0.03535533905932738,0.9878336754785522,7.8,13.0,1768.15,0.946271526736985,1673.15,30.0,WC
469,co,1.0,b WC 6 Co,10.1,0.5,1635,8.2,30,-,-,-,WC,0.94,94.0,{'Co': 1.0},9.0,0.0,-0.0,0.0,0.0,0.03535533905932738,0.9878336754785522,7.8,13.0,1768.15,0.946271526736985,1673.15,30.0,WC
470,co,1.0,b WC 6 Co,10.1,0.5,1698,8.5,30,-,-,-,WC,0.94,94.0,{'Co': 1.0},9.0,0.0,-0.0,0.0,0.0,0.03535533905932738,0.9878336754785522,7.8,13.0,1768.15,0.946271526736985,1673.15,30.0,WC
471,co,1.0,b WC 6 Co,10.1,0.5,1756,9.7,30,-,-,-,WC,0.94,94.0,{'Co': 1.0},9.0,0.0,-0.0,0.0,0.0,0.03535533905932738,0.9878336754785522,7.8,13.0,1768.15,0.946271526736985,1673.15,30.0,WC
472,co,1.0,b WC 6 Co,10.1,0.5,1661,9,30,-,-,-,WC,0.94,94.0,{'Co': 1.0},9.0,0.0,-0.0,0.0,0.0,0.03535533905932738,0.9878336754785522,7.8,13.0,1768.15,0.946271526736985,1673.15,30.0,WC
473,co,1.0,b WC 6 Co,10.1,0.7,1661,8.9,30,-,-,-,WC,0.94,94.0,{'Co': 1.0},9.0,0.0,-0.0,0.0,0.0,0.03535533905932738,0.9878336754785522,7.8,13.0,1768.15,0.946271526736985,1673.15,30.0,WC
474,co,1.0,b WC 6 Co,10.1,0.7,1643,8.9,30,-,-,-,WC,0.94,94.0,{'Co': 1.0},9.0,0.0,-0.0,0.0,0.0,0.03535533905932738,0.9878336754785522,7.8,13.0,1768.15,0.946271526736985,1673.15,30.0,WC
475,co,1.0,b WC 6 Co,10.1,0.7,1591,9.6,30,-,-,-,WC,0.94,94.0,{'Co': 1.0},9.0,0.0,-0.0,0.0,0.0,0.03535533905932738,0.9878336754785522,7.8,13.0,1768.15,0.946271526736985,1673.15,30.0,WC
476,co,1.0,b WC 6 Co,10.1,0.7,1660,9.8,30,-,-,-,WC,0.94,94.0,{'Co': 1.0},9.0,0.0,-0.0,0.0,0.0,0.03535533905932738,0.9878336754785522,7.8,13.0,1768.15,0.946271526736985,1673.15,30.0,WC
477,co,1.0,b WC 6 Co,10.1,0.7,1643,9.6,30,-,-,-,WC,0.94,94.0,{'Co': 1.0},9.0,0.0,-0.0,0.0,0.0,0.03535533905932738,0.9878336754785522,7.8,13.0,1768.15,0.946271526736985,1673.15,30.0,WC
478,co,1.0,b WC 6 Co,10.1,0.8,1608,8.8,30,-,-,-,WC,0.94,94.0,{'Co': 1.0},9.0,0.0,-0.0,0.0,0.0,0.03535533905932738,0.9878336754785522,7.8,13.0,1768.15,0.946271526736985,1673.15,30.0,WC
479,co,1.0,b WC 6 Co,10.1,0.8,1608,9,30,-,-,-,WC,0.94,94.0,{'Co': 1.0},9.0,0.0,-0.0,0.0,0.0,0.03535533905932738,0.9878336754785522,7.8,13.0,1768.15,0.946271526736985,1673.15,30.0,WC
480,co,1.0,b WC 6 Co,10.1,0.8,1565,9.5,30,-,-,-,WC,0.94,94.0,{'Co': 1.0},9.0,0.0,-0.0,0.0,0.0,0.03535533905932738,0.9878336754785522,7.8,13.0,1768.15,0.946271526736985,1673.15,30.0,WC
481,co,1.0,b WC 6 Co,10.1,0.8,1608,9.4,30,-,-,-,WC,0.94,94.0,{'Co': 1.0},9.0,0.0,-0.0,0.0,0.0,0.03535533905932738,0.9878336754785522,7.8,13.0,1768.15,0.946271526736985,1673.15,30.0,WC
482,co,1.0,b WC 6 Co,10.1,0.8,1540,10.1,30,-,-,-,WC,0.94,94.0,{'Co': 1.0},9.0,0.0,-0.0,0.0,0.0,0.03535533905932738,0.9878336754785522,7.8,13.0,1768.15,0.946271526736985,1673.15,30.0,WC
483,co,1.0,b WC 6 Co,10.1,0.8,1557,9.5,30,-,-,-,WC,0.94,94.0,{'Co': 1.0},9.0,0.0,-0.0,0.0,0.0,0.03535533905932738,0.9878336754785522,7.8,13.0,1768.15,0.946271526736985,1673.15,30.0,WC
484,co,1.0,b WC 6 Co,10.1,0.8,1608,9.3,30,-,-,-,WC,0.94,94.0,{'Co': 1.0},9.0,0.0,-0.0,0.0,0.0,0.03535533905932738,0.9878336754785522,7.8,13.0,1768.15,0.946271526736985,1673.15,30.0,WC
485,co,1.0,b WC 6 Co,10.1,0.9,1589,10.5,30,-,-,-,WC,0.94,94.0,{'Co': 1.0},9.0,0.0,-0.0,0.0,0.0,0.03535533905932738,0.9878336754785522,7.8,13.0,1768.15,0.946271526736985,1673.15,30.0,WC
486,co,1.0,b WC 6 Co,10.1,0.9,1574,9.7,30,-,-,-,WC,0.94,94.0,{'Co': 1.0},9.0,0.0,-0.0,0.0,0.0,0.03535533905932738,0.9878336754785522,7.8,13.0,1768.15,0.946271526736985,1673.15,30.0,WC
487,co,1.0,b WC 6 Co,10.1,0.9,1557,8.8,30,-,-,-,WC,0.94,94.0,{'Co': 1.0},9.0,0.0,-0.0,0.0,0.0,0.03535533905932738,0.9878336754785522,7.8,13.0,1768.15,0.946271526736985,1673.15,30.0,WC
488,co,1.0,b WC 6 Co,10.1,0.9,1541,9.7,30,-,-,-,WC,0.94,94.0,{'Co': 1.0},9.0,0.0,-0.0,0.0,0.0,0.03535533905932738,0.9878336754785522,7.8,13.0,1768.15,0.946271526736985,1673.15,30.0,WC
489,co,1.0,b WC 6 Co,10.1,1,1574,9.9,30,-,-,-,WC,0.94,94.0,{'Co': 1.0},9.0,0.0,-0.0,0.0,0.0,0.03535533905932738,0.9878336754785522,7.8,13.0,1768.15,0.946271526736985,1673.15,30.0,WC
490,co,1.0,b WC 6 Co,10.1,1,1518,10.7,30,-,-,-,WC,0.94,94.0,{'Co': 1.0},9.0,0.0,-0.0,0.0,0.0,0.03535533905932738,0.9878336754785522,7.8,13.0,1768.15,0.946271526736985,1673.15,30.0,WC
491,co,1.0,b WC 6 Co,10.1,1.1,1463,10.4,30,-,-,-,WC,0.94,94.0,{'Co': 1.0},9.0,0.0,-0.0,0.0,0.0,0.03535533905932738,0.9878336754785522,7.8,13.0,1768.15,0.946271526736985,1673.15,30.0,WC
492,co,1.0,b WC 6 Co,10.1,1.2,1509,10.9,30,-,-,-,WC,0.94,94.0,{'Co': 1.0},9.0,0.0,-0.0,0.0,0.0,0.03535533905932738,0.9878336754785522,7.8,13.0,1768.15,0.946271526736985,1673.15,30.0,WC
493,co,1.0,b WC 6 Co,10.1,1.2,1494,9.9,30,-,-,-,WC,0.94,94.0,{'Co': 1.0},9.0,0.0,-0.0,0.0,0.0,0.03535533905932738,0.9878336754785522,7.8,13.0,1768.15,0.946271526736985,1673.15,30.0,WC
494,co,1.0,b WC 6 Co,10.1,1.4,1482,10.6,30,-,-,-,WC,0.94,94.0,{'Co': 1.0},9.0,0.0,-0.0,0.0,0.0,0.03535533905932738,0.9878336754785522,7.8,13.0,1768.15,0.946271526736985,1673.15,30.0,WC
495,co,1.0,b WC 6 Co,10.1,1.5,1363,11.2,30,-,-,-,WC,0.94,94.0,{'Co': 1.0},9.0,0.0,-0.0,0.0,0.0,0.03535533905932738,0.9878336754785522,7.8,13.0,1768.15,0.946271526736985,1673.15,30.0,WC
496,co,1.0,b WC 6 Co,10.1,1.6,1265,12.1,30,-,-,-,WC,0.94,94.0,{'Co': 1.0},9.0,0.0,-0.0,0.0,0.0,0.03535533905932738,0.9878336754785522,7.8,13.0,1768.15,0.946271526736985,1673.15,30.0,WC
497,co,1.0,b WC 6 Co,10.1,1.7,1324,11.8,30,-,-,-,WC,0.94,94.0,{'Co': 1.0},9.0,0.0,-0.0,0.0,0.0,0.03535533905932738,0.9878336754785522,7.8,13.0,1768.15,0.946271526736985,1673.15,30.0,WC
498,co,1.0,b WC 6 Co,10.1,1.7,1419,11.8,30,-,-,-,WC,0.94,94.0,{'Co': 1.0},9.0,0.0,-0.0,0.0,0.0,0.03535533905932738,0.9878336754785522,7.8,13.0,1768.15,0.946271526736985,1673.15,30.0,WC
499,co,1.0,b WC 6 Co,10.1,1.8,1377,11.3,30,-,-,-,WC,0.94,94.0,{'Co': 1.0},9.0,0.0,-0.0,0.0,0.0,0.03535533905932738,0.9878336754785522,7.8,13.0,1768.15,0.946271526736985,1673.15,30.0,WC
500,co,1.0,b WC 6 Co,10.1,1.8,1337,11.2,30,-,-,-,WC,0.94,94.0,{'Co': 1.0},9.0,0.0,-0.0,0.0,0.0,0.03535533905932738,0.9878336754785522,7.8,13.0,1768.15,0.946271526736985,1673.15,30.0,WC
501,co,1.0,b WC 6 Co,10.1,1.9,1298,12,30,-,-,-,WC,0.94,94.0,{'Co': 1.0},9.0,0.0,-0.0,0.0,0.0,0.03535533905932738,0.9878336754785522,7.8,13.0,1768.15,0.946271526736985,1673.15,30.0,WC
502,co,1.0,b WC 6 Co,10.1,2.2,1261,11.3,30,-,-,-,WC,0.94,94.0,{'Co': 1.0},9.0,0.0,-0.0,0.0,0.0,0.03535533905932738,0.9878336754785522,7.8,13.0,1768.15,0.946271526736985,1673.15,30.0,WC
503,co,1.0,b WC 6 Co,10.1,2.4,1286,12.7,30,-,-,-,WC,0.94,94.0,{'Co': 1.0},9.0,0.0,-0.0,0.0,0.0,0.03535533905932738,0.9878336754785522,7.8,13.0,1768.15,0.946271526736985,1673.15,30.0,WC
504,co,1.0,b WC 6 Co,10.1,2.4,1226,12.3,30,-,-,-,WC,0.94,94.0,{'Co': 1.0},9.0,0.0,-0.0,0.0,0.0,0.03535533905932738,0.9878336754785522,7.8,13.0,1768.15,0.946271526736985,1673.15,30.0,WC
505,co,1.0,b WC 6 Co,10.1,3,1235,12.7,80,-,-,-,WC,0.94,94.0,{'Co': 1.0},9.0,0.0,-0.0,0.0,0.0,0.03535533905932738,0.9878336754785522,7.8,13.0,1768.15,0.946271526736985,1673.15,80.0,WC
506,co,1.0,b WC 6 Co,10.1,3.3,1250,12.4,30,-,-,-,WC,0.94,94.0,{'Co': 1.0},9.0,0.0,-0.0,0.0,0.0,0.03535533905932738,0.9878336754785522,7.8,13.0,1768.15,0.946271526736985,1673.15,30.0,WC
507,co,1.0,b WC 6 Co,10.1,-,1778,9.1,30,-,-,-,WC,0.94,94.0,{'Co': 1.0},9.0,0.0,-0.0,0.0,0.0,0.03535533905932738,0.9878336754785522,7.8,13.0,1768.15,0.946271526736985,1673.15,30.0,WC
508,co,1.0,b WC 6 Co,10.1,-,1726,9.4,30,-,-,-,WC,0.94,94.0,{'Co': 1.0},9.0,0.0,-0.0,0.0,0.0,0.03535533905932738,0.9878336754785522,7.8,13.0,1768.15,0.946271526736985,1673.15,30.0,WC
509,co,1.0,b WC 6.01 Co,10.1,0.9,1576,10.1,30,-,-,-,WC,0.9399,93.99,{'Co': 1.0},9.0,0.0,-0.0,0.0,0.0,0.03535533905932738,0.9878336754785522,7.8,13.0,1768.15,0.946271526736985,1673.15,30.0,WC
510,co,1.0,b WC 6.02 Co,10.2,0.3,1925,9.2,30,-,-,-,WC,0.9398000000000001,93.98,{'Co': 1.0},9.0,0.0,-0.0,0.0,0.0,0.03535533905932738,0.9878336754785522,7.8,13.0,1768.15,0.946271526736985,1673.15,30.0,WC
511,co,1.0,b WC 6.02 Co,10.2,1.2,1576,9.8,30,-,-,-,WC,0.9398000000000001,93.98,{'Co': 1.0},9.0,0.0,-0.0,0.0,0.0,0.03535533905932738,0.9878336754785522,7.8,13.0,1768.15,0.946271526736985,1673.15,30.0,WC
512,co,1.0,b WC 6.07 Co,10.2,1.2,1484,11.8,30,-,-,-,WC,0.9393,93.93,{'Co': 1.0},9.0,0.0,-0.0,0.0,0.0,0.03535533905932738,0.9878336754785522,7.8,13.0,1768.15,0.946271526736985,1673.15,30.0,WC
513,co,1.0,b WC 6.08 Co,10.2,1.3,1513,10.7,30,-,-,-,WC,0.9392,93.92,{'Co': 1.0},9.0,0.0,-0.0,0.0,0.0,0.03535533905932738,0.9878336754785522,7.8,13.0,1768.15,0.946271526736985,1673.15,30.0,WC
514,co,1.0,b WC 6.09 Co,10.3,1.3,1487,11.7,30,-,-,-,WC,0.9390999999999999,93.91,{'Co': 1.0},9.0,0.0,-0.0,0.0,0.0,0.03535533905932738,0.9878336754785522,7.8,13.0,1768.15,0.946271526736985,1673.15,30.0,WC
515,co,1.0,b WC 6.3 Co,10.6,1.3,1385,12,30,-,-,-,WC,0.937,93.7,{'Co': 1.0},9.0,0.0,-0.0,0.0,0.0,0.03535533905932738,0.9878336754785522,7.8,13.0,1768.15,0.946271526736985,1673.15,30.0,WC
516,co,1.0,b WC 6.5 Co,10.9,0.3,1937,8.8,30,-,-,-,WC,0.935,93.5,{'Co': 1.0},9.0,0.0,-0.0,0.0,0.0,0.03535533905932738,0.9878336754785522,7.8,13.0,1768.15,0.946271526736985,1673.15,30.0,WC
517,co,1.0,b WC 6.5 Co,10.9,0.3,1854,8.6,30,-,-,-,WC,0.935,93.5,{'Co': 1.0},9.0,0.0,-0.0,0.0,0.0,0.03535533905932738,0.9878336754785522,7.8,13.0,1768.15,0.946271526736985,1673.15,30.0,WC
518,co,1.0,b WC 7.3 Co,12.2,1.7,1285,13.6,30,-,-,-,WC,0.927,92.7,{'Co': 1.0},9.0,0.0,-0.0,0.0,0.0,0.03535533905932738,0.9878336754785522,7.8,13.0,1768.15,0.946271526736985,1673.15,30.0,WC
519,co,1.0,b WC 7.3 Co,12.2,1.9,1250,14.2,30,-,-,-,WC,0.927,92.7,{'Co': 1.0},9.0,0.0,-0.0,0.0,0.0,0.03535533905932738,0.9878336754785522,7.8,13.0,1768.15,0.946271526736985,1673.15,30.0,WC
520,co,1.0,b WC 8.3 Co,13.8,1,1375,12,30,-,-,-,WC,0.917,91.7,{'Co': 1.0},9.0,0.0,-0.0,0.0,0.0,0.03535533905932738,0.9878336754785522,7.8,13.0,1768.15,0.946271526736985,1673.15,30.0,WC
521,co,1.0,b WC 8.7 Co,14.4,2.8,1120,17.2,30,-,-,-,WC,0.9129999999999999,91.3,{'Co': 1.0},9.0,0.0,-0.0,0.0,0.0,0.03535533905932738,0.9878336754785522,7.8,13.0,1768.15,0.946271526736985,1673.15,30.0,WC
522,co,1.0,b WC 9 Co,14.9,0.8,1400,12.6,30,-,-,-,WC,0.91,91.0,{'Co': 1.0},9.0,0.0,-0.0,0.0,0.0,0.03535533905932738,0.9878336754785522,7.8,13.0,1768.15,0.946271526736985,1673.15,30.0,WC
523,co,1.0,b WC 9 Co,14.9,0.8,1438,12.1,30,-,-,-,WC,0.91,91.0,{'Co': 1.0},9.0,0.0,-0.0,0.0,0.0,0.03535533905932738,0.9878336754785522,7.8,13.0,1768.15,0.946271526736985,1673.15,30.0,WC
524,co,1.0,b WC 9 Co,14.9,0.9,1385,13.1,30,-,-,-,WC,0.91,91.0,{'Co': 1.0},9.0,0.0,-0.0,0.0,0.0,0.03535533905932738,0.9878336754785522,7.8,13.0,1768.15,0.946271526736985,1673.15,30.0,WC
525,co,1.0,b WC 9 Co,14.9,1.7,1344,15.1,30,-,-,-,WC,0.91,91.0,{'Co': 1.0},9.0,0.0,-0.0,0.0,0.0,0.03535533905932738,0.9878336754785522,7.8,13.0,1768.15,0.946271526736985,1673.15,30.0,WC
526,co,1.0,b WC 9 Co,14.9,3.1,1130,22.7,30,-,-,-,WC,0.91,91.0,{'Co': 1.0},9.0,0.0,-0.0,0.0,0.0,0.03535533905932738,0.9878336754785522,7.8,13.0,1768.15,0.946271526736985,1673.15,30.0,WC
527,co,1.0,b WC 9.5 Co,15.6,0.4,1565,9.9,30,-,-,-,WC,0.905,90.5,{'Co': 1.0},9.0,0.0,-0.0,0.0,0.0,0.03535533905932738,0.9878336754785522,7.8,13.0,1768.15,0.946271526736985,1673.15,30.0,WC
528,co,1.0,b WC 9.5 Co,15.6,2.4,1130,17.1,30,-,-,-,WC,0.905,90.5,{'Co': 1.0},9.0,0.0,-0.0,0.0,0.0,0.03535533905932738,0.9878336754785522,7.8,13.0,1768.15,0.946271526736985,1673.15,30.0,WC
529,co,1.0,b WC 9.75 Co,16,0.7,1451,11.7,30,-,-,-,WC,0.9025,90.25,{'Co': 1.0},9.0,0.0,-0.0,0.0,0.0,0.03535533905932738,0.9878336754785522,7.8,13.0,1768.15,0.946271526736985,1673.15,30.0,WC
530,co,1.0,b WC 9.9 Co,16.2,1.7,1205,17.2,30,-,-,-,WC,0.9009999999999999,90.1,{'Co': 1.0},9.0,0.0,-0.0,0.0,0.0,0.03535533905932738,0.9878336754785522,7.8,13.0,1768.15,0.946271526736985,1673.15,30.0,WC
531,co,1.0,b WC 10 Co,16.4,0.3,1623,9.7,30,-,-,-,WC,0.9,90.0,{'Co': 1.0},9.0,0.0,-0.0,0.0,0.0,0.03535533905932738,0.9878336754785522,7.8,13.0,1768.15,0.946271526736985,1673.15,30.0,WC
532,co,1.0,b WC 10 Co,16.4,0.4,1630,10.1,30,-,-,-,WC,0.9,90.0,{'Co': 1.0},9.0,0.0,-0.0,0.0,0.0,0.03535533905932738,0.9878336754785522,7.8,13.0,1768.15,0.946271526736985,1673.15,30.0,WC
533,co,1.0,b WC 10 Co,16.4,0.4,1605,10.7,30,-,-,-,WC,0.9,90.0,{'Co': 1.0},9.0,0.0,-0.0,0.0,0.0,0.03535533905932738,0.9878336754785522,7.8,13.0,1768.15,0.946271526736985,1673.15,30.0,WC
534,co,1.0,b WC 10 Co,16.4,0.5,1555,9.9,30,-,-,-,WC,0.9,90.0,{'Co': 1.0},9.0,0.0,-0.0,0.0,0.0,0.03535533905932738,0.9878336754785522,7.8,13.0,1768.15,0.946271526736985,1673.15,30.0,WC
535,co,1.0,b WC 10 Co,16.4,0.5,1510,9.6,30,-,-,-,WC,0.9,90.0,{'Co': 1.0},9.0,0.0,-0.0,0.0,0.0,0.03535533905932738,0.9878336754785522,7.8,13.0,1768.15,0.946271526736985,1673.15,30.0,WC
536,co,1.0,b WC 10 Co,16.4,0.9,1390,12.4,30,-,-,-,WC,0.9,90.0,{'Co': 1.0},9.0,0.0,-0.0,0.0,0.0,0.03535533905932738,0.9878336754785522,7.8,13.0,1768.15,0.946271526736985,1673.15,30.0,WC
537,co,1.0,b WC 10 Co,16.4,1.1,1336,13.6,30,-,-,-,WC,0.9,90.0,{'Co': 1.0},9.0,0.0,-0.0,0.0,0.0,0.03535533905932738,0.9878336754785522,7.8,13.0,1768.15,0.946271526736985,1673.15,30.0,WC
538,co,1.0,b WC 10 Co,16.4,1.1,1357,12.2,30,-,-,-,WC,0.9,90.0,{'Co': 1.0},9.0,0.0,-0.0,0.0,0.0,0.03535533905932738,0.9878336754785522,7.8,13.0,1768.15,0.946271526736985,1673.15,30.0,WC
539,co,1.0,b WC 10 Co,16.4,1.1,1305,15.4,30,-,-,-,WC,0.9,90.0,{'Co': 1.0},9.0,0.0,-0.0,0.0,0.0,0.03535533905932738,0.9878336754785522,7.8,13.0,1768.15,0.946271526736985,1673.15,30.0,WC
540,co,1.0,b WC 10 Co,16.4,1.1,1311,16.9,30,-,-,-,WC,0.9,90.0,{'Co': 1.0},9.0,0.0,-0.0,0.0,0.0,0.03535533905932738,0.9878336754785522,7.8,13.0,1768.15,0.946271526736985,1673.15,30.0,WC
541,co,1.0,b WC 10 Co,16.4,1.3,1355,13.8,30,-,-,-,WC,0.9,90.0,{'Co': 1.0},9.0,0.0,-0.0,0.0,0.0,0.03535533905932738,0.9878336754785522,7.8,13.0,1768.15,0.946271526736985,1673.15,30.0,WC
542,co,1.0,b WC 10 Co,16.4,1.3,1345,14.3,30,-,-,-,WC,0.9,90.0,{'Co': 1.0},9.0,0.0,-0.0,0.0,0.0,0.03535533905932738,0.9878336754785522,7.8,13.0,1768.15,0.946271526736985,1673.15,30.0,WC
543,co,1.0,b WC 10 Co,16.4,1.8,1238,16.2,30,-,-,-,WC,0.9,90.0,{'Co': 1.0},9.0,0.0,-0.0,0.0,0.0,0.03535533905932738,0.9878336754785522,7.8,13.0,1768.15,0.946271526736985,1673.15,30.0,WC
544,co,1.0,b WC 10 Co,16.4,1.8,1230,14.7,30,-,-,-,WC,0.9,90.0,{'Co': 1.0},9.0,0.0,-0.0,0.0,0.0,0.03535533905932738,0.9878336754785522,7.8,13.0,1768.15,0.946271526736985,1673.15,30.0,WC
545,co,1.0,b WC 10 Co,16.4,2.2,1146,17.9,30,-,-,-,WC,0.9,90.0,{'Co': 1.0},9.0,0.0,-0.0,0.0,0.0,0.03535533905932738,0.9878336754785522,7.8,13.0,1768.15,0.946271526736985,1673.15,30.0,WC
546,co,1.0,b WC 10 Co,16.4,5,996,22.9,30,-,-,-,WC,0.9,90.0,{'Co': 1.0},9.0,0.0,-0.0,0.0,0.0,0.03535533905932738,0.9878336754785522,7.8,13.0,1768.15,0.946271526736985,1673.15,30.0,WC
547,co,1.0,b WC 10 Co,16.4,-,1626,8.9,30,-,-,-,WC,0.9,90.0,{'Co': 1.0},9.0,0.0,-0.0,0.0,0.0,0.03535533905932738,0.9878336754785522,7.8,13.0,1768.15,0.946271526736985,1673.15,30.0,WC
548,co,1.0,b WC 10.1 Co,16.5,0.8,1370,13,30,-,-,-,WC,0.899,89.9,{'Co': 1.0},9.0,0.0,-0.0,0.0,0.0,0.03535533905932738,0.9878336754785522,7.8,13.0,1768.15,0.946271526736985,1673.15,30.0,WC
549,co,1.0,b WC 10.8 Co,17.6,0.9,1307,13.6,30,-,-,-,WC,0.892,89.2,{'Co': 1.0},9.0,0.0,-0.0,0.0,0.0,0.03535533905932738,0.9878336754785522,7.8,13.0,1768.15,0.946271526736985,1673.15,30.0,WC
550,co,1.0,b WC 10.9 Co,17.8,3.4,1022,25.3,30,-,-,-,WC,0.8909999999999999,89.1,{'Co': 1.0},9.0,0.0,-0.0,0.0,0.0,0.03535533905932738,0.9878336754785522,7.8,13.0,1768.15,0.946271526736985,1673.15,30.0,WC
551,co,1.0,b WC 10.9 Co,17.8,4.4,965,15.3,30,-,-,-,WC,0.8909999999999999,89.1,{'Co': 1.0},9.0,0.0,-0.0,0.0,0.0,0.03535533905932738,0.9878336754785522,7.8,13.0,1768.15,0.946271526736985,1673.15,30.0,WC
552,co,1.0,b WC 11 Co,17.9,0.8,1330,14.2,30,-,-,-,WC,0.89,89.0,{'Co': 1.0},9.0,0.0,-0.0,0.0,0.0,0.03535533905932738,0.9878336754785522,7.8,13.0,1768.15,0.946271526736985,1673.15,30.0,WC
553,co,1.0,b WC 11 Co,17.9,3.4,1100,21.5,80,-,-,-,WC,0.89,89.0,{'Co': 1.0},9.0,0.0,-0.0,0.0,0.0,0.03535533905932738,0.9878336754785522,7.8,13.0,1768.15,0.946271526736985,1673.15,80.0,WC
554,co,1.0,b WC 11 Co,17.9,5.2,955,21.8,30,-,-,-,WC,0.89,89.0,{'Co': 1.0},9.0,0.0,-0.0,0.0,0.0,0.03535533905932738,0.9878336754785522,7.8,13.0,1768.15,0.946271526736985,1673.15,30.0,WC
555,co,1.0,b WC 11.6 Co,18.8,1.3,1240,13.7,30,-,-,-,WC,0.884,88.4,{'Co': 1.0},9.0,0.0,-0.0,0.0,0.0,0.03535533905932738,0.9878336754785522,7.8,13.0,1768.15,0.946271526736985,1673.15,30.0,WC
556,co,1.0,b WC 11.9 Co,19.2,2.1,1100,18.6,30,-,-,-,WC,0.8809999999999999,88.1,{'Co': 1.0},9.0,0.0,-0.0,0.0,0.0,0.03535533905932738,0.9878336754785522,7.8,13.0,1768.15,0.946271526736985,1673.15,30.0,WC
557,co,1.0,b WC 12 Co,19.4,1.8,1125,21.9,30,-,-,-,WC,0.88,88.0,{'Co': 1.0},9.0,0.0,-0.0,0.0,0.0,0.03535533905932738,0.9878336754785522,7.8,13.0,1768.15,0.946271526736985,1673.15,30.0,WC
558,co,1.0,b WC 12 Co,19.4,4.2,957,20.4,30,-,-,-,WC,0.88,88.0,{'Co': 1.0},9.0,0.0,-0.0,0.0,0.0,0.03535533905932738,0.9878336754785522,7.8,13.0,1768.15,0.946271526736985,1673.15,30.0,WC
559,co,1.0,b WC 13.2 Co,21.2,2.3,1052,25,30,-,-,-,WC,0.868,86.8,{'Co': 1.0},9.0,0.0,-0.0,0.0,0.0,0.03535533905932738,0.9878336754785522,7.8,13.0,1768.15,0.946271526736985,1673.15,30.0,WC
560,co,1.0,b WC 14 Co,22.3,0.9,1206,21.1,30,-,-,-,WC,0.86,86.0,{'Co': 1.0},9.0,0.0,-0.0,0.0,0.0,0.03535533905932738,0.9878336754785522,7.8,13.0,1768.15,0.946271526736985,1673.15,30.0,WC
561,co,1.0,b WC 14 Co,22.3,2,1053,17.7,30,-,-,-,WC,0.86,86.0,{'Co': 1.0},9.0,0.0,-0.0,0.0,0.0,0.03535533905932738,0.9878336754785522,7.8,13.0,1768.15,0.946271526736985,1673.15,30.0,WC
562,co,1.0,b WC 14.1 Co,22.5,1.1,1175,20.7,30,-,-,-,WC,0.8590000000000001,85.9,{'Co': 1.0},9.0,0.0,-0.0,0.0,0.0,0.03535533905932738,0.9878336754785522,7.8,13.0,1768.15,0.946271526736985,1673.15,30.0,WC
563,co,1.0,b WC 14.4 Co,22.9,2.3,1017,24.3,30,-,-,-,WC,0.856,85.6,{'Co': 1.0},9.0,0.0,-0.0,0.0,0.0,0.03535533905932738,0.9878336754785522,7.8,13.0,1768.15,0.946271526736985,1673.15,30.0,WC
564,co,1.0,b WC 15 Co,23.7,0.5,1248,20.5,30,-,-,-,WC,0.85,85.0,{'Co': 1.0},9.0,0.0,-0.0,0.0,0.0,0.03535533905932738,0.9878336754785522,7.8,13.0,1768.15,0.946271526736985,1673.15,30.0,WC
565,co,1.0,b WC 15 Co,23.7,0.6,1255,12,30,-,-,-,WC,0.85,85.0,{'Co': 1.0},9.0,0.0,-0.0,0.0,0.0,0.03535533905932738,0.9878336754785522,7.8,13.0,1768.15,0.946271526736985,1673.15,30.0,WC
566,co,1.0,b WC 15 Co,23.7,1.1,1080,18.1,30,-,-,-,WC,0.85,85.0,{'Co': 1.0},9.0,0.0,-0.0,0.0,0.0,0.03535533905932738,0.9878336754785522,7.8,13.0,1768.15,0.946271526736985,1673.15,30.0,WC
567,co,1.0,b WC 9 Co,14.9,0.4,1910,11,30,3807,con,-,WC,0.91,91.0,{'Co': 1.0},9.0,0.0,-0.0,0.0,0.0,0.03535533905932738,0.9878336754785522,7.8,13.0,1768.15,0.946271526736985,1673.15,30.0,WC
568,co,1.0,b WC 10 Co,16.4,0.4,1800,12.8,30,3945,con,-,WC,0.9,90.0,{'Co': 1.0},9.0,0.0,-0.0,0.0,0.0,0.03535533905932738,0.9878336754785522,7.8,13.0,1768.15,0.946271526736985,1673.15,30.0,WC
569,co,1.0,b WC 12 Co,19.4,0.4,1760,13.8,30,4047,con,-,WC,0.88,88.0,{'Co': 1.0},9.0,0.0,-0.0,0.0,0.0,0.03535533905932738,0.9878336754785522,7.8,13.0,1768.15,0.946271526736985,1673.15,30.0,WC
570,co,1.0,b WC 10 Co,16.4,0.7,1600,14.7,30,4253,con,-,WC,0.9,90.0,{'Co': 1.0},9.0,0.0,-0.0,0.0,0.0,0.03535533905932738,0.9878336754785522,7.8,13.0,1768.15,0.946271526736985,1673.15,30.0,WC
571,co,1.0,b WC 6 Co,10.1,0.7,1800,12.7,30,3704,con,-,WC,0.94,94.0,{'Co': 1.0},9.0,0.0,-0.0,0.0,0.0,0.03535533905932738,0.9878336754785522,7.8,13.0,1768.15,0.946271526736985,1673.15,30.0,WC
572,co,1.0,b WC 6 Co,10.1,1.2,1630,14,30,3704,con,-,WC,0.94,94.0,{'Co': 1.0},9.0,0.0,-0.0,0.0,0.0,0.03535533905932738,0.9878336754785522,7.8,13.0,1768.15,0.946271526736985,1673.15,30.0,WC
573,co,1.0,b WC 10 Co,16.4,0.8,1560,11.5,30,3700,con,-,WC,0.9,90.0,{'Co': 1.0},9.0,0.0,-0.0,0.0,0.0,0.03535533905932738,0.9878336754785522,7.8,13.0,1768.15,0.946271526736985,1673.15,30.0,WC
574,co,1.0,b WC 12 Co,19.4,0.5,1690,10,30,-,con,-,WC,0.88,88.0,{'Co': 1.0},9.0,0.0,-0.0,0.0,0.0,0.03535533905932738,0.9878336754785522,7.8,13.0,1768.15,0.946271526736985,1673.15,30.0,WC
575,co,1.0,b WC 10 Co,16.4,0.7,1620,10.5,30,4000,con,-,WC,0.9,90.0,{'Co': 1.0},9.0,0.0,-0.0,0.0,0.0,0.03535533905932738,0.9878336754785522,7.8,13.0,1768.15,0.946271526736985,1673.15,30.0,WC
576,co,1.0,b WC 8 Co,13.3,0.7,1720,9.5,30,3200,con,-,WC,0.92,92.0,{'Co': 1.0},9.0,0.0,-0.0,0.0,0.0,0.03535533905932738,0.9878336754785522,7.8,13.0,1768.15,0.946271526736985,1673.15,30.0,WC
577,co,1.0,b WC 10 Co,16.4,0.5,1770,9.8,30,-,con,-,WC,0.9,90.0,{'Co': 1.0},9.0,0.0,-0.0,0.0,0.0,0.03535533905932738,0.9878336754785522,7.8,13.0,1768.15,0.946271526736985,1673.15,30.0,WC
578,co,1.0,b WC 6 Co,10.1,0.7,1870,9.3,30,3900,con,-,WC,0.94,94.0,{'Co': 1.0},9.0,0.0,-0.0,0.0,0.0,0.03535533905932738,0.9878336754785522,7.8,13.0,1768.15,0.946271526736985,1673.15,30.0,WC
579,co,1.0,b WC 9 Co,14.9,0.2,1920,9.3,30,3800,con,-,WC,0.91,91.0,{'Co': 1.0},9.0,0.0,-0.0,0.0,0.0,0.03535533905932738,0.9878336754785522,7.8,13.0,1768.15,0.946271526736985,1673.15,30.0,WC
580,co,1.0,b WC 5 Co,8.5,0.5,2010,9.3,30,3600,con,-,WC,0.95,95.0,{'Co': 1.0},9.0,0.0,-0.0,0.0,0.0,0.03535533905932738,0.9878336754785522,7.8,13.0,1768.15,0.946271526736985,1673.15,30.0,WC
581,co,1.0,b WC 10 Co,16.4,0.7,1580,11,30,4100,con,-,WC,0.9,90.0,{'Co': 1.0},9.0,0.0,-0.0,0.0,0.0,0.03535533905932738,0.9878336754785522,7.8,13.0,1768.15,0.946271526736985,1673.15,30.0,WC
582,co,1.0,b WC 6 Co,10.1,1.2,1620,9.9,30,3200,con,-,WC,0.94,94.0,{'Co': 1.0},9.0,0.0,-0.0,0.0,0.0,0.03535533905932738,0.9878336754785522,7.8,13.0,1768.15,0.946271526736985,1673.15,30.0,WC
583,co,1.0,b WC 10 Co,16.4,0.6,1620,10.6,30,4100,con,-,WC,0.9,90.0,{'Co': 1.0},9.0,0.0,-0.0,0.0,0.0,0.03535533905932738,0.9878336754785522,7.8,13.0,1768.15,0.946271526736985,1673.15,30.0,WC
584,co,1.0,b WC 12 Co,19.4,0.5,1690,10.4,30,4200,con,-,WC,0.88,88.0,{'Co': 1.0},9.0,0.0,-0.0,0.0,0.0,0.03535533905932738,0.9878336754785522,7.8,13.0,1768.15,0.946271526736985,1673.15,30.0,WC
585,co,1.0,b WC 8 Co,13.3,0.7,1720,9.5,30,3800,con,-,WC,0.92,92.0,{'Co': 1.0},9.0,0.0,-0.0,0.0,0.0,0.03535533905932738,0.9878336754785522,7.8,13.0,1768.15,0.946271526736985,1673.15,30.0,WC
586,co,1.0,b WC 7 Co,11.7,0.7,1850,9.6,30,3500,con,-,WC,0.93,93.0,{'Co': 1.0},9.0,0.0,-0.0,0.0,0.0,0.03535533905932738,0.9878336754785522,7.8,13.0,1768.15,0.946271526736985,1673.15,30.0,WC
587,co,2.0,b WC 20.5 Co 1 Cr3C2,32.7,0.3,1470,11.2,20,-,con,1380,Cr3C2,0.795,79.5,{'Co': 1.0},9.0,0.0,-0.0,0.0,0.0,0.03535533905932738,0.9878336754785522,7.8,13.0,1768.15,0.9349602692079292,1653.15,20.0,Cr3C2
588,co,2.0,b WC 6 Co 0.6 Cr3C2,11.2,1.2,1856,10,30,-,con,-,Cr3C2,0.94,94.0,{'Co': 1.0},9.0,0.0,-0.0,0.0,0.0,0.03535533905932738,0.9878336754785522,7.8,13.0,1768.15,0.946271526736985,1673.15,30.0,Cr3C2
589,co,2.0,b WC 6 Co 0.4 Cr3C2,10.8,1.2,1859,9,30,-,con,-,Cr3C2,0.94,94.0,{'Co': 1.0},9.0,0.0,-0.0,0.0,0.0,0.03535533905932738,0.9878336754785522,7.8,13.0,1768.15,0.946271526736985,1673.15,30.0,Cr3C2
590,co,2.0,b WC 9.5 Co 0.6 Cr3C2,16.6,1.2,1596,11.4,30,-,con,-,Cr3C2,0.905,90.5,{'Co': 1.0},9.0,0.0,-0.0,0.0,0.0,0.03535533905932738,0.9878336754785522,7.8,13.0,1768.15,0.946271526736985,1673.15,30.0,Cr3C2
591,co,2.0,b WC 9.5 Co 0.8 Cr3C2,16.9,1.2,1631,11.1,30,-,con,-,Cr3C2,0.905,90.5,{'Co': 1.0},9.0,0.0,-0.0,0.0,0.0,0.03535533905932738,0.9878336754785522,7.8,13.0,1768.15,0.946271526736985,1673.15,30.0,Cr3C2
592,co,2.0,b WC 10 Co 0.75 Cr3C2,17.6,1.2,1743,10.7,30,-,con,-,Cr3C2,0.9,90.0,{'Co': 1.0},9.0,0.0,-0.0,0.0,0.0,0.03535533905932738,0.9878336754785522,7.8,13.0,1768.15,0.946271526736985,1673.15,30.0,Cr3C2
593,co,2.0,b WC 10 Co 0.8 Cr3C2,17.7,1.2,1738,10.5,30,-,-,-,Cr3C2,0.9,90.0,{'Co': 1.0},9.0,0.0,-0.0,0.0,0.0,0.03535533905932738,0.9878336754785522,7.8,13.0,1768.15,0.946271526736985,1673.15,30.0,Cr3C2
594,co,2.0,b WC 10 Co 0.9 Cr3C2,17.8,1.2,1817,10,30,-,-,-,Cr3C2,0.9,90.0,{'Co': 1.0},9.0,0.0,-0.0,0.0,0.0,0.03535533905932738,0.9878336754785522,7.8,13.0,1768.15,0.946271526736985,1673.15,30.0,Cr3C2
595,co,2.0,b WC 10 Co 0.9 Cr3C2,17.8,1.2,1971,9.4,30,-,-,-,Cr3C2,0.9,90.0,{'Co': 1.0},9.0,0.0,-0.0,0.0,0.0,0.03535533905932738,0.9878336754785522,7.8,13.0,1768.15,0.946271526736985,1673.15,30.0,Cr3C2
596,co,2.0,b WC 10 Co 2 Cr3C2,19.6,1.2,2019,9.5,30,-,-,-,Cr3C2,0.9,90.0,{'Co': 1.0},9.0,0.0,-0.0,0.0,0.0,0.03535533905932738,0.9878336754785522,7.8,13.0,1768.15,0.946271526736985,1673.15,30.0,Cr3C2
597,co,2.0,b WC 9 Co 0.9 Cr,16.5,-,1654,10.4,20,4353,con,1380,WC,0.9009999999999999,90.1,"{'Co': 0.9090909090909091, 'Cr': 0.09090909090909091}",8.694591290531376,-1.4630251530428073,2.7355254397149684,0.7239646192902032,0.06652556717499289,0.03544172168712685,0.9878039498667835,6.975396484434715,12.175396484434716,1779.2257349914069,0.9291401127400983,1653.15,20.0,WC
598,co,2.0,b WC 13 Co 1.3 Cr,23.1,-,1475,10.8,20,4405,con,1380,WC,0.857,85.7,"{'Co': 0.9090909090909091, 'Cr': 0.09090909090909091}",8.694591290531376,-1.4630251530428073,2.7355254397149684,0.7239646192902032,0.06652556717499289,0.03544172168712685,0.9878039498667835,6.975396484434715,12.175396484434716,1779.2257349914069,0.9291401127400983,1653.15,20.0,WC
599,co,2.0,b WC 17 Co 1.7 Cr,29.3,-,1363,12.6,20,4287,con,1380,WC,0.813,81.3,"{'Co': 0.9090909090909092, 'Cr': 0.09090909090909091}",8.694591290531378,-1.4630251530428076,2.7355254397149675,0.7239646192902066,0.0665255671749929,0.03544172168712686,0.9878039498667835,6.975396484434717,12.175396484434717,1779.225734991407,0.9291401127400982,1653.15,20.0,WC
600,co,2.0,b WC 21 Co 2.1 Cr,35.1,-,1242,13.5,20,4103,con,1380,WC,0.769,76.9,"{'Co': 0.9090909090909091, 'Cr': 0.09090909090909091}",8.694591290531376,-1.4630251530428073,2.7355254397149684,0.7239646192902032,0.06652556717499289,0.03544172168712685,0.9878039498667835,6.975396484434715,12.175396484434716,1779.2257349914069,0.9291401127400983,1653.15,20.0,WC
601,co,2.0,b WC 9 Co 0.9 Cr,16.5,-,1439,13.1,20,3918,con,1380,WC,0.9009999999999999,90.1,"{'Co': 0.9090909090909091, 'Cr': 0.09090909090909091}",8.694591290531376,-1.4630251530428073,2.7355254397149684,0.7239646192902032,0.06652556717499289,0.03544172168712685,0.9878039498667835,6.975396484434715,12.175396484434716,1779.2257349914069,0.9291401127400983,1653.15,20.0,WC
602,co,2.0,b WC 13 Co 1.3 Cr,23.1,-,1300,14.4,20,3550,con,1380,WC,0.857,85.7,"{'Co': 0.9090909090909091, 'Cr': 0.09090909090909091}",8.694591290531376,-1.4630251530428073,2.7355254397149684,0.7239646192902032,0.06652556717499289,0.03544172168712685,0.9878039498667835,6.975396484434715,12.175396484434716,1779.2257349914069,0.9291401127400983,1653.15,20.0,WC
603,co,2.0,b WC 17 Co 1.7 Cr,29.3,-,1152,15.9,20,3550,con,1380,WC,0.813,81.3,"{'Co': 0.9090909090909092, 'Cr': 0.09090909090909091}",8.694591290531378,-1.4630251530428076,2.7355254397149675,0.7239646192902066,0.0665255671749929,0.03544172168712686,0.9878039498667835,6.975396484434717,12.175396484434717,1779.225734991407,0.9291401127400982,1653.15,20.0,WC
604,co,2.0,b WC 21 Co 2.1 Cr,35.1,-,1058,17.8,20,3313,con,1380,WC,0.769,76.9,"{'Co': 0.9090909090909091, 'Cr': 0.09090909090909091}",8.694591290531376,-1.4630251530428073,2.7355254397149684,0.7239646192902032,0.06652556717499289,0.03544172168712685,0.9878039498667835,6.975396484434715,12.175396484434716,1779.2257349914069,0.9291401127400983,1653.15,20.0,WC
605,co,2.0,b WC 12 Co 0.9 Cr3C2,20.8,0.3,1591,10.8,10,-,con,1420,Cr3C2,0.88,88.0,{'Co': 1.0},9.0,0.0,-0.0,0.0,0.0,0.03535533905932738,0.9878336754785522,7.8,13.0,1768.15,0.9575827842660408,1693.15,10.0,Cr3C2
606,co,2.0,b WC 12 Co 1 Cr3C2 0.8 c,21.1,0.2,1872,10.5,30,-,HIP,1100,Cr3C2,0.88,88.0,{'Co': 1.0},9.0,0.0,-0.0,0.0,0.0,0.03535533905932738,0.9878336754785522,7.8,13.0,1768.15,0.7766026638011481,1373.15,30.0,Cr3C2
607,co,2.0,b WC 12 Co 1 Cr3C2 0.8 c,21.1,0.4,1668,11.2,30,-,con,1400,Cr3C2,0.88,88.0,{'Co': 1.0},9.0,0.0,-0.0,0.0,0.0,0.03535533905932738,0.9878336754785522,7.8,13.0,1768.15,0.946271526736985,1673.15,30.0,Cr3C2
608,co,2.0,b WC 10 Co 0.5 Cr3C2,17.2,2.2,1435,13.6,30,2286,con,1430,Cr3C2,0.9,90.0,{'Co': 1.0},9.0,0.0,-0.0,0.0,0.0,0.03535533905932738,0.9878336754785522,7.8,13.0,1768.15,0.9632384130305687,1703.15,30.0,Cr3C2
609,co,2.0,b WC 7 Co 4 Cr,19.2,0.6,1736,9.4,-,-,con,1380,WC,0.89,89.0,"{'Co': 0.6363636363636364, 'Cr': 0.36363636363636365}",7.820758402754954,-3.8170916392214953,5.571262287804231,1.1612872125925098,0.10745558249176736,0.029139847640924903,0.9899725231793101,4.616047687438377,9.816047687438378,1867.2064320743245,0.8853600606781736,1653.15,1.0,WC
610,co,2.0,b WC 7 Co 4 Cr,19.2,0.7,1719,9.6,-,-,con,1430,WC,0.89,89.0,"{'Co': 0.6363636363636364, 'Cr': 0.36363636363636365}",7.820758402754954,-3.8170916392214953,5.571262287804231,1.1612872125925098,0.10745558249176736,0.029139847640924903,0.9899725231793101,4.616047687438377,9.816047687438378,1867.2064320743245,0.9121380318446792,1703.15,1.0,WC
611,co,2.0,b WC 7 Co 4 Cr,19.2,0.7,1689,8.9,-,-,con,1430,WC,0.89,89.0,"{'Co': 0.6363636363636364, 'Cr': 0.36363636363636365}",7.820758402754954,-3.8170916392214953,5.571262287804231,1.1612872125925098,0.10745558249176736,0.029139847640924903,0.9899725231793101,4.616047687438377,9.816047687438378,1867.2064320743245,0.9121380318446792,1703.15,1.0,WC
612,co,2.0,b WC 13 Co 4 Cr,27.6,0.7,1438,13,-,-,con,1380,WC,0.83,83.0,"{'Co': 0.7647058823529411, 'Cr': 0.23529411764705882}",8.224293741993504,-3.067375244993859,4.7519045088082645,1.044354525209282,0.09632658052742464,0.03557474192142547,0.9877581755260063,5.705593103382463,10.905593103382463,1821.0486327925803,0.9078011263570114,1653.15,1.0,WC
613,co,2.0,b WC 13 Co 4 Cr,27.6,0.7,1427,12.7,-,-,con,1430,WC,0.83,83.0,"{'Co': 0.7647058823529411, 'Cr': 0.23529411764705882}",8.224293741993504,-3.067375244993859,4.7519045088082645,1.044354525209282,0.09632658052742464,0.03557474192142547,0.9877581755260063,5.705593103382463,10.905593103382463,1821.0486327925803,0.9352578340470883,1703.15,1.0,WC
614,co,2.0,b WC 13 Co 4 Cr,27.6,0.8,1420,12.9,-,-,con,1430,WC,0.83,83.0,"{'Co': 0.7647058823529411, 'Cr': 0.23529411764705882}",8.224293741993504,-3.067375244993859,4.7519045088082645,1.044354525209282,0.09632658052742464,0.03557474192142547,0.9877581755260063,5.705593103382463,10.905593103382463,1821.0486327925803,0.9352578340470883,1703.15,1.0,WC
615,co,2.0,b WC 7 Co 4 Cr,19.2,1.3,1517,11.1,-,-,con,1380,WC,0.89,89.0,"{'Co': 0.6363636363636364, 'Cr': 0.36363636363636365}",7.820758402754954,-3.8170916392214953,5.571262287804231,1.1612872125925098,0.10745558249176736,0.029139847640924903,0.9899725231793101,4.616047687438377,9.816047687438378,1867.2064320743245,0.8853600606781736,1653.15,1.0,WC
616,co,2.0,b WC 7 Co 4 Cr,19.2,1.3,1520,10.6,-,-,con,1430,WC,0.89,89.0,"{'Co': 0.6363636363636364, 'Cr': 0.36363636363636365}",7.820758402754954,-3.8170916392214953,5.571262287804231,1.1612872125925098,0.10745558249176736,0.029139847640924903,0.9899725231793101,4.616047687438377,9.816047687438378,1867.2064320743245,0.9121380318446792,1703.15,1.0,WC
617,co,2.0,b WC 7 Co 4 Cr,19.2,1.4,1522,10.8,-,-,con,1430,WC,0.89,89.0,"{'Co': 0.6363636363636364, 'Cr': 0.36363636363636365}",7.820758402754954,-3.8170916392214953,5.571262287804231,1.1612872125925098,0.10745558249176736,0.029139847640924903,0.9899725231793101,4.616047687438377,9.816047687438378,1867.2064320743245,0.9121380318446792,1703.15,1.0,WC
618,co,2.0,b WC 7 Co 4 Cr,19.2,1.5,1479,12,-,-,con,1380,WC,0.89,89.0,"{'Co': 0.6363636363636364, 'Cr': 0.36363636363636365}",7.820758402754954,-3.8170916392214953,5.571262287804231,1.1612872125925098,0.10745558249176736,0.029139847640924903,0.9899725231793101,4.616047687438377,9.816047687438378,1867.2064320743245,0.8853600606781736,1653.15,1.0,WC
619,co,2.0,b WC 7 Co 4 Cr,19.2,1.6,1480,11.4,-,-,con,1430,WC,0.89,89.0,"{'Co': 0.6363636363636364, 'Cr': 0.36363636363636365}",7.820758402754954,-3.8170916392214953,5.571262287804231,1.1612872125925098,0.10745558249176736,0.029139847640924903,0.9899725231793101,4.616047687438377,9.816047687438378,1867.2064320743245,0.9121380318446792,1703.15,1.0,WC
