Repository: YHzed/HEAC-0.2

# HEAC 0.2 - 高熵合金陶瓷智能设计平台

<div align="center">
*一个集成数据处理、机器学习、逆向设计的高熵合金陶瓷(HEA Cermet)材料研发平台*

</div>

---

## 📋 目录

- [项目简介](#-项目简介)
- [核心特性](#-核心特性)
- [系统架构](#-系统架构)
- [快速开始](#-快速开始)
- [功能模块](#-功能模块)
- [安装指南](#-安装指南)
- [使用教程](#-使用教程)
- [API参考](#-api参考)
- [常见问题](#-常见问题)
- [贡献指南](#-贡献指南)
- [许可证](#-许可证)

---

# 编辑.env文件,添加您的Materials Project API密钥

### 9️⃣ HEA Data Preprocessing - HEA数据预处理

**主要功能:**
- 📊 HEA专用数据清洗
- 🔧 缺失值处理
- 📈 异常值检测
- 🏷️ 特征编码

---

### 1️⃣1️⃣ Database Manager V2 - 数据库管理器V2

**主要功能:**
- 🗄️ SQLite数据库管理
- 📊 数据表查看与编辑
- 🔍 高级查询
- 📥 数据导入导出
- 🔗 关系管理

**数据库表:**
- `materials`: 材料基础信息
- `compositions`: 成分数据
- `properties`: 性能数据
- `processes`: 工艺参数
- `literature`: 文献来源

**使用示例:**

File: datasets/hea_selected_features.csv (part 3 of 4)
Ratio_MeltingT,Ceramic_MagpieData maximum GSmagmom,Binder_MagpieData minimum SpaceGroupNumber,Binder_MagpieData mean NsUnfilled,Binder_MagpieData maximum NdUnfilled,Binder_MagpieData mean NdValence,Binder_MagpieData mean Electronegativity,Ceramic_MagpieData maximum GSvolume_pa,Binder_Wt_Pct,Ceramic_Ta,Binder_Ti,Sinter_Temp_C,Ceramic_Wt_Pct,Grain_Size_um,"HV, kgf/mm2"
2.175347221,0,225,0,2,8,1.91,16.05,6,0,0,1500,94,60,1509
2.175347221,0,225,0,2,8,1.91,16.05,8,0,0,1450,92,60,1280
2.175347221,0,225,0,2,8,1.91,16.05,8,0,0,1450,92,60,1323
2.175347221,0,225,0,2,8,1.91,16.05,8,0,0,1450,92,60,1335
2.175347221,0,225,0,2,8,1.91,16.05,8,0,0,1450,92,60,1420
2.175347221,0,225,0,2,8,1.91,16.05,10,0,0,1450,90,60,1099
2.175347221,0,225,0,2,8,1.91,16.05,10,0,0,1450,90,60,1100
2.175347221,0,225,0,2,8,1.91,16.05,10,0,0,1450,90,60,1117
2.175347221,0,225,0,2,8,1.91,16.05,10,0,0,1450,90,60,1149
2.175347221,0,225,0,2,8,1.91,16.05,10,0,0,1450,90,60,1188
2.175347221,0,225,0,2,8,1.91,16.05,10,0,0,1450,90,60,1190
2.175347221,0,225,0,2,8,1.91,16.05,10,0,0,1450,90,60,1200
2.175347221,0,225,0,2,8,1.91,16.05,20,0,0,1400,80,60,860
2.175347221,0,225,0,2,8,1.91,16.05,20,0,0,1400,80,60,871
2.175347221,0,225,0,2,8,1.91,16.05,20,0,0,1400,80,60,880
2.175347221,0,225,0,2,8,1.91,16.05,20,0,0,1400,80,60,897
2.175347221,0,225,0,2,8,1.91,16.05,10,0,0,1450,90,60,1101
2.175347221,0,225,0,2,8,1.91,16.05,10,0,0,1450,90,60,1107
2.175347221,0,225,0,2,8,1.91,16.05,10,0,0,1450,90,60,1134
2.175347221,0,225,0,2,8,1.91,16.05,10,0,0,1450,90,60,1143
2.175347221,0,225,0,2,8,1.91,16.05,10,0,0,1450,90,60,1181
2.175347221,0,225,0,2,8,1.91,16.05,10,0,0,1450,90,60,1191
2.175347221,0,225,0,2,8,1.91,16.05,10,0,0,1450,90,60,1200
2.21610561,0,225,0,2,7.68,1.898,16.05,10,0,0,1400,90,60,1191
2.21610561,0,225,0,2,7.68,1.898,16.05,10,0,0,1400,90,60,1210
2.21610561,0,225,0,2,7.68,1.898,16.05,10,0,0,1400,90,60,1220
2.21610561,0,225,0,2,7.68,1.898,16.05,10,0,0,1400,90,60,1231
2.237062972,0,225,0,2,7.52,1.892,16.05,10,0,0,1400,90,60,1239
2.237062972,0,225,0,2,7.52,1.892,16.05,10,0,0,1400,90,60,1248
2.237062972,0,225,0,2,7.52,1.892,16.05,10,0,0,1400,90,60,1238
2.237062972,0,225,0,2,7.52,1.892,16.05,10,0,0,1400,90,60,1269
2.258420501,0,225,0,2,7.36,1.886,16.05,10,0,0,1400,90,60,1234
2.258420501,0,225,0,2,7.36,1.886,16.05,10,0,0,1400,90,60,1259
2.258420501,0,225,0,2,7.36,1.886,16.05,10,0,0,1400,90,60,1239
2.258420501,0,225,0,2,7.36,1.886,16.05,10,0,0,1400,90,60,1260
2.280189766,0,225,0,2,7.2,1.88,16.05,10,0,0,1400,90,60,1260
2.280189766,0,225,0,2,7.2,1.88,16.05,10,0,0,1400,90,60,1260
2.280189766,0,225,0,2,7.2,1.88,16.05,10,0,0,1400,90,60,1240
2.280189766,0,225,0,2,7.2,1.88,16.05,10,0,0,1400,90,60,1290
2.175347221,0,225,0,2,8,1.91,16.05,9.8,0,0,1400,90.2,60,1101
2.175347221,0,225,0,2,8,1.91,16.05,9.8,0,0,1400,90.2,60,1128
2.175347221,0,225,0,2,8,1.91,16.05,9.8,0,0,1400,90.2,60,1077
2.175347221,0,225,0,2,8,1.91,16.05,9.8,0,0,1400,90.2,60,1128
2.175347221,0,225,0,2,8,1.91,16.05,9.6,0,0,1400,90.4,60,1131
2.175347221,0,225,0,2,8,1.91,16.05,9.6,0,0,1400,90.4,60,1145
2.175347221,0,225,0,2,8,1.91,16.05,9.6,0,0,1400,90.4,60,1117
2.175347221,0,225,0,2,8,1.91,16.05,9.6,0,0,1400,90.4,60,1144
2.175347221,0,225,0,2,8,1.91,16.05,9.4,0,0,1400,90.6,60,1126
2.175347221,0,225,0,2,8,1.91,16.05,9.4,0,0,1400,90.6,60,1130
2.175347221,0,225,0,2,8,1.91,16.05,9.4,0,0,1400,90.6,60,1192
2.175347221,0,225,0,2,8,1.91,16.05,9.4,0,0,1400,90.6,60,1202
2.175347221,0,225,0,2,8,1.91,16.05,9.4,0,0,1400,90.6,60,1243
2.175347221,0,225,0,2,8,1.91,16.05,9.4,0,0,1400,90.6,60,1251
2.175347221,0,225,0,2,8,1.91,16.05,9.4,0,0,1400,90.6,60,1314
2.175347221,0,225,0,2,8,1.91,16.05,9.4,0,0,1400,90.6,60,1371
2.175347221,0,225,0,2,8,1.91,16.05,9.4,0,0,1400,90.6,60,1430
2.175347221,0,225,0,2,8,1.91,16.05,9.4,0,0,1400,90.6,60,1498
2.175347221,0,225,0,2,8,1.91,16.05,9.4,0,0,1400,90.6,60,1174
2.175347221,0,225,0,2,8,1.91,16.05,9.4,0,0,1400,90.6,60,1231
2.175347221,0,225,0,2,8,1.91,16.05,9.2,0,0,1400,90.8,60,1212
2.175347221,0,225,0,2,8,1.91,16.05,9.2,0,0,1400,90.8,60,1234
2.175347221,0,225,0,2,8,1.91,16.05,9.2,0,0,1400,90.8,60,1190
2.175347221,0,225,0,2,8,1.91,16.05,9.2,0,0,1400,90.8,60,1202
2.172669105,0,194,0,8,7.94,1.9063,16.05,10,0,0.01,1450,90,60,1210
2.172669105,0,194,0,8,7.94,1.9063,16.05,10,0,0.01,1450,90,60,1211
2.172669105,0,194,0,8,7.94,1.9063,16.05,10,0,0.01,1450,90,60,1222
2.172669105,0,194,0,8,7.94,1.9063,16.05,10,0,0.01,1450,90,60,1241
2.169997574,0,194,0,8,7.88,1.9026,16.05,10,0,0.02,1450,90,60,1249
2.169997574,0,194,0,8,7.88,1.9026,16.05,10,0,0.02,1450,90,60,1271
2.169997574,0,194,0,8,7.88,1.9026,16.05,10,0,0.02,1450,90,60,1282
2.169997574,0,194,0,8,7.88,1.9026,16.05,10,0,0.02,1450,90,60,1293
2.162022257,0,194,0,8,7.7,1.8915,16.05,10,0,0.05,1500,90,60,1250
2.162022257,0,194,0,8,7.7,1.8915,16.05,10,0,0.05,1500,90,60,1292
2.148859543,0,194,0,8,7.4,1.873,16.05,10,0,0.1,1500,90,60,1281
2.148859543,0,194,0,8,7.4,1.873,16.05,10,0,0.1,1500,90,60,1303
2.162022257,0,194,0,8,7.7,1.8915,16.05,10,0,0.05,1500,90,60,1351
2.162022257,0,194,0,8,7.7,1.8915,16.05,10,0,0.05,1500,90,60,1351
2.148859543,0,194,0,8,7.4,1.873,16.05,10,0,0.1,1500,90,60,1361
2.148859543,0,194,0,8,7.4,1.873,16.05,10,0,0.1,1500,90,60,1408
2.169997574,0,194,0,8,7.88,1.9026,16.05,10,0,0.02,1550,90,60,1290
2.172669105,0,194,0,8,7.94,1.9063,16.05,10,0,0.01,1550,90,60,1264
2.147263794,0,225,0.05,5,7.85,1.8975,16.05,10,0,0,1500,90,60,1301
2.147263794,0,225,0.05,5,7.85,1.8975,16.05,10,0,0,1500,90,60,1348
2.119896232,0,225,0.1,5,7.7,1.885,16.05,10,0,0,1550,90,60,1324
2.119896232,0,225,0.1,5,7.7,1.885,16.05,10,0,0,1550,90,60,1369
2.104231974,0,225,0.05,5,7.85,1.9225,16.05,10,0,0,1500,90,60,1324
2.104231974,0,225,0.05,5,7.85,1.9225,16.05,10,0,0,1500,90,60,1334
2.037619253,0,225,0.1,5,7.7,1.935,16.05,10,0,0,1550,90,60,1301
2.037619253,0,225,0.1,5,7.7,1.935,16.05,10,0,0,1550,90,60,1501
2.147079822,0,225,0,7,7.75,1.896,16.05,10,0,0,1550,90,60,1336
2.147079822,0,225,0,7,7.75,1.896,16.05,10,0,0,1550,90,60,1393
2.119537636,0,225,0,7,7.5,1.882,16.05,10,0,0,1600,90,60,1301
2.119537636,0,225,0,7,7.5,1.882,16.05,10,0,0,1600,90,60,1350
2.037619253,0,225,0.1,5,7.7,1.935,16.05,10,0,0,1550,90,60,1507
2.147263794,0,225,0.05,5,7.85,1.8975,16.05,10,0,0,1550,90,60,1368
2.104231974,0,225,0.05,5,7.85,1.9225,16.05,10,0,0,1550,90,60,1366
2.119896232,0,225,0.1,5,7.7,1.885,16.05,10,0,0,1550,90,60,1396
2.173334874,0,194,0,3,7.96,1.9088,16.05,10,0,0,1420,90,30,1180
2.092082076,0,225,0.097,5,7.477,1.91055,16.05,10,0,0,1425,90,80,1020
2.082574355,0,225,0.125,5,7.377,1.90095,16.05,10,0,0,1425,90,80,1011
1.93435912,0,225,0.227,5,7.127,1.93805,16.05,10,0,0,1425,90,80,1002
1.95213875,0,225,0.197,5,7.233,1.94215,16.05,10,0,0,1425,90,80,963
2.106363004,0,225,0.098,5,7.354,1.9053,16.05,10,0,0,1425,90,80,1111
2.106363004,0,225,0.098,5,7.354,1.9053,16.05,10,0,0,1425,90,80,1098
2.106363004,0,225,0.098,5,7.354,1.9053,16.05,10,0,0,1425,90,80,1134
2.106363004,0,225,0.098,5,7.354,1.9053,16.05,10,0,0,1425,90,80,1143
2.106363004,0,225,0.098,5,7.354,1.9053,16.05,10,0,0,1425,90,80,1158
2.106363004,0,225,0.098,5,7.354,1.9053,16.05,10,0,0,1425,90,80,1098
2.095579824,0,225,0.125,5,7.257,1.89695,16.05,10,0,0,1425,90,80,1047
2.095579824,0,225,0.125,5,7.257,1.89695,16.05,10,0,0,1425,90,80,981
2.095579824,0,225,0.125,5,7.257,1.89695,16.05,10,0,0,1425,90,80,1082
2.095579824,0,225,0.125,5,7.257,1.89695,16.05,10,0,0,1425,90,80,1058
2.095579824,0,225,0.125,5,7.257,1.89695,16.05,10,0,0,1425,90,80,1053
1.959113973,0,225,0.198,5,7.142,1.9396,16.05,10,0,0,1425,90,80,1054
1.959113973,0,225,0.198,5,7.142,1.9396,16.05,10,0,0,1425,90,80,1041
1.959113973,0,225,0.198,5,7.142,1.9396,16.05,10,0,0,1425,90,80,1055
1.959113973,0,225,0.198,5,7.142,1.9396,16.05,10,0,0,1425,90,80,1082
1.959113973,0,225,0.198,5,7.142,1.9396,16.05,10,0,0,1425,90,80,1068
1.959113973,0,225,0.198,5,7.142,1.9396,16.05,10,0,0,1425,90,80,1054
1.946624024,0,225,0.224,5,7.048,1.934,16.05,10,0,0,1425,90,80,1026
1.946624024,0,225,0.224,5,7.048,1.934,16.05,10,0,0,1425,90,80,999
1.946624024,0,225,0.224,5,7.048,1.934,16.05,10,0,0,1425,90,80,1054
1.946624024,0,225,0.224,5,7.048,1.934,16.05,10,0,0,1425,90,80,1082
1.946624024,0,225,0.224,5,7.048,1.934,16.05,10,0,0,1425,90,80,1068
1.946624024,0,225,0.224,5,7.048,1.934,16.05,10,0,0,1425,90,80,1045
2.092853897,0,225,0.1,5,7.7,1.901,16.05,10,0,0,1425,90,80,1246
2.088560753,0,225,0.105,5,7.685,1.90075,16.05,10,0,0,1425,90,80,1154
2.092947118,0,225,0.122,5,7.634,1.8885,16.05,10,0,0,1425,90,80,1152
2.106552672,0,225,0.09,5,7.73,1.8985,16.05,10,0,0,1425,90,80,1135
2.175347221,0,225,0,2,8,1.91,16.05,20,0,0,1400,80,10,820
1.641898147,0,225,0,2,8,1.91,11.19,12,0,0,1420,88,20,1640
1.641898147,0,225,0,2,8,1.91,11.19,15,0,0,1420,85,20,1540
2.175347221,0,225,0,2,8,1.91,16.05,11,0,0,1400,89,1,1105
2.175347221,0,225,0,2,8,1.91,16.05,11,0,0,1400,89,1,1046
2.175347221,0,225,0,2,8,1.91,16.05,11,0,0,1400,89,1,1072
2.175347221,0,225,0,2,8,1.91,16.05,11,0,0,1400,89,1,1046
2.175347221,0,225,0,2,8,1.91,16.05,7,0,0,1400,93,1,1446
2.175347221,0,225,0,2,8,1.91,16.05,9,0,0,1400,91,1,1328
2.175347221,0,225,0,2,8,1.91,16.05,11,0,0,1400,89,1,1222
2.31616955,0,225,0,2,6.94214876,1.870330579,16.05,24.2,0,0,1500,75.8,20,1272
2.31616955,0,225,0,2,6.94214876,1.870330579,16.05,24.2,0,0,1500,75.8,20,1335
2.31616955,0,225,0,2,6.94214876,1.870330579,16.05,24.2,0,0,1500,75.8,20,1236
2.31616955,0,225,0,2,6.94214876,1.870330579,16.05,24.2,0,0,1500,75.8,20,1274
2.31616955,0,225,0,2,6.94214876,1.870330579,16.05,24.2,0,0,1500,75.8,20,1343
2.116415024,0,225,0.066666667,5,7.366666667,1.876,16.05,6,0,0,1550,94,30,1682
2.152533498,0,225,0.014285714,5,7.671428571,1.895,16.05,7,0,0,1550,93,30,1815
2.175347221,0,225,0,2,8,1.91,16.05,8.4,0,0,1480,91.6,1,1213
1.854745369,0,225,0,2,8,1.91,15.69,8.4,0,0,1480,91.6,1,1222
1.854745369,0,225,0,2,8,1.91,15.69,8.4,0,0,1480,91.6,1,1264
1.854745369,0,225,0,2,8,1.91,15.69,8.4,0,0,1480,91.6,1,1318
1.854745369,0,225,0,2,8,1.91,15.69,8.4,0,0,1480,91.6,1,1386
1.854745369,0,225,0,2,8,1.91,15.69,8.4,0,0,1480,91.6,1,1399
2.175347221,0,225,0,2,8,1.91,16.05,9.59,0,0,1460,90.41,30,1362
2.175347221,0,225,0,2,8,1.91,16.05,10,0,0,1400,90,1,1032
2.317419712,0,225,0,2,6.933333333,1.87,16.05,30,0,0,1400,70,20,989
2.150472686,0,225,0,4,7.518366509,1.89073466,16.05,9.746,0,0,1450,90.254,1,1838
2.150472502,0,225,0,4,7.518362901,1.890734516,16.05,12.852,0,0,1450,87.148,1,1432
2.150472939,0,225,0,4,7.518371463,1.890734859,16.05,15.867,0,0,1450,84.133,1,1268
2.058159721,0,225,0,2,8,1.91,18.12,10,0.5,0,1400,90,30,1853
2.175347221,0,225,0,2,8,1.91,16.05,9.3,0,0,1510,90.7,30,1076
2.175347221,0,225,0,2,8,1.91,16.05,9.3,0,0,1430,90.7,30,1242
2.175347221,0,225,0,2,8,1.91,16.05,8,0,0,1450,92,50,1650
1.641898147,0,225,0,2,8,1.91,11.19,12,0,0,1400,88,10,1200
1.641898147,0,225,0,2,8,1.91,11.19,6,0,0,1400,94,10,1600
2.175347221,0,225,0,2,8,1.91,16.05,11.7,0,0,1400,88.3,30,1346
2.175347221,0,225,0,2,8,1.91,16.05,8,0,0,1500,92,30,1371
2.175347221,0,225,0,2,8,1.91,16.05,8,0,0,1450,92,1,1296
2.175347221,0,225,0,2,8,1.91,16.05,8,0,0,1450,92,1,1618
2.145956231,0,194,0,8,7.333333333,1.868888889,16.05,9,0,0.111111111,1450,91,1,1343
1.641898147,0,225,0,2,8,1.91,11.19,8,0,0,1450,92,30,1085
2.034311072,0,225,0.17,5,7.49,1.8975,16.05,10,0,0,1500,90,30,1577
2.175347221,0,225,0,2,8,1.91,16.05,12,0,0,1400,88,30,1530
2.175347221,0,225,0,2,8,1.91,16.05,10,0,0,1400,90,30,1350
2.175347221,0,225,0,2,8,1.91,16.05,7,0,0,1400,93,1,1500
1.737847221,0,225,0,2,8,1.91,13.01,10.5,0,0,1400,89.5,1,1400
1.641898147,0,225,0,2,8,1.91,11.19,8,0,0,1400,92,1,1375
2.214427048,0,225,0,2,7.692946058,1.898485477,16.05,9.64,0,0,1525,90.36,1,1324
2.214213855,0,225,0,2,7.694591729,1.89854719,16.05,9.43,0,0,1525,90.57,1,1238
2.214509757,0,225,0,2,7.692307692,1.898461538,16.05,9.36,0,0,1525,90.64,1,1264
2.193649959,0,194,0,8,7.477317554,1.883678501,16.05,10.14,0,0.046351085,1525,89.86,1,1290
2.172042967,0,194,0,8,7.066918002,1.857926484,16.05,10.61,0,0.117813384,1525,89.39,1,1261
1.991718393,0,225,0.195,5,6.045,1.81645,16.05,12,0,0,1400,88,1,1300
1.991718393,0,225,0.195,5,6.045,1.81645,16.05,9,0,0,1400,91,1,1398
1.991718393,0,225,0.195,5,6.045,1.81645,16.05,6,0,0,1400,94,1,1458
2.105545515,0,225,0,4,6.619625138,1.854785006,16.05,9.07,0,0,1320,90.93,1,1340
2.075648812,0,229,0,4,6,1.83,16.05,20,0,0,1400,80,10,910
2.075648812,0,229,0,4,6,1.83,16.05,36,0,0,1360,64,20,1300
2.353835085,0,225,0,4,4.536585366,1.776341463,16.05,20.5,0,0,1500,79.5,10,1622
2.353835085,0,225,0,4,4.536585366,1.776341463,16.05,20.5,0,0,1500,79.5,10,1603
2.353835085,0,225,0,4,4.536585366,1.776341463,16.05,20.5,0,0,1500,79.5,10,1523
2.353835085,0,225,0,4,4.536585366,1.776341463,16.05,20.5,0,0,1500,79.5,10,1584
2.353835085,0,225,0,4,4.536585366,1.776341463,16.05,20.5,0,0,1500,79.5,10,1584
2.015439699,0,225,0.169491525,5,6.033898305,1.809322034,16.05,5.9,0,0,1350,94.1,30,1840
2.007472276,0,225,0.203252033,5,6.12195122,1.808455285,16.05,12.3,0,0,1400,87.7,30,1330
2.100626858,0,225,0,4,6.518895506,1.85075582,16.05,9.235,0,0,1450,90.765,1,1965
2.10062299,0,225,0,4,6.518816102,1.850752644,16.05,12.197,0,0,1450,87.803,1,1621
2.100621889,0,225,0,4,6.518793503,1.85075174,16.05,15.085,0,0,1450,84.915,1,1455
2.009784264,0,225,0.183333333,5,6.016666667,1.806833333,16.05,6,0,0,1525,94,30,1596
2.013093946,0,225,0.175,5,6.025,1.80825,16.05,8,0,0,1500,92,30,1461
2.01110683,0,225,0.18,5,6.02,1.8074,16.05,10,0,0,1475,90,30,1408
2.009784264,0,225,0.183333333,5,6.016666667,1.806833333,16.05,12,0,0,1440,88,30,1360
2.01110683,0,225,0.18,5,6.02,1.8074,16.05,15,0,0,1440,85,30,1252
2.01110683,0,225,0.18,5,6.02,1.8074,16.05,10,0,0,1300,90,30,1576
1.758314072,0,225,0.18,5,6.02,1.8074,18.18,10,0,0,1300,90,30,1644
1.758314072,0,225,0.18,5,6.02,1.8074,18.18,10,0,0,1300,90,30,1767
1.758314072,0,225,0.18,5,6.02,1.8074,18.18,10,0,0,1300,90,30,1822
1.758314072,0,225,0.18,5,6.02,1.8074,18.18,10,0,0,1300,90,30,1703
2.01110683,0,225,0.18,5,6.02,1.8074,16.05,10,0,0,1300,90,30,1572
1.758314072,0,225,0.18,5,6.02,1.8074,18.18,10,0,0,1300,90,30,1643
1.758314072,0,225,0.18,5,6.02,1.8074,18.18,10,0,0,1300,90,30,1765
1.758314072,0,225,0.18,5,6.02,1.8074,18.18,10,0,0,1300,90,30,1819
1.758314072,0,225,0.18,5,6.02,1.8074,18.18,10,0,0,1300,90,30,1702
2.017410157,0,217,0.18,5,6,1.8018,16.05,10,0,0,1460,90,30,1502
2.017410157,0,217,0.18,5,6,1.8018,16.05,10,0,0,1460,90,30,1547
2.01110683,0,225,0.18,5,6.02,1.8074,16.05,10,0,0,1350,90,30,1473
2.01110683,0,225,0.18,5,6.02,1.8074,16.05,10,0,0,1350,90,30,1495
2.01110683,0,225,0.18,5,6.02,1.8074,16.05,10,0,0,1350,90,30,1592
2.01110683,0,225,0.18,5,6.02,1.8074,16.05,10,0,0,1350,90,30,1626
2.01110683,0,225,0.18,5,6.02,1.8074,16.05,10,0,0,1350,90,30,1465
2.01110683,0,225,0.18,5,6.02,1.8074,16.05,10,0,0,1350,90,30,1287
1.88109864,0,225,0,4,4.532751092,1.776200873,13.01,11.45,0,0,1450,88.55,30,1601
1.88109864,0,225,0,4,4.532751092,1.776200873,13.01,11.45,0,0,1450,88.55,30,1560
1.777240447,0,225,0,4,4.532751092,1.776200873,11.19,11.45,0,0,1450,88.55,30,1550
1.777240447,0,225,0,4,4.532751092,1.776200873,11.19,11.45,0,0,1450,88.55,30,1489
2.354661934,0,225,0,4,4.532751092,1.776200873,16.05,11.45,0,0,1450,88.55,30,1550
2.354661934,0,225,0,4,4.532751092,1.776200873,16.05,11.45,0,0,1450,88.55,30,1509
2.354661934,0,225,0,4,4.532751092,1.776200873,16.05,11.45,0,0,1450,88.55,30,1397
2.085654906,0,225,0,4,5.940594059,1.827821782,16.05,12.12,0,0,1450,87.88,1,1509
2.075648812,0,229,0,4,6,1.83,16.05,12.44,0,0,1425,87.56,1,1560
2.130614187,0,217,0,5,5.84,1.7852,16.05,10,0,0,1250,90,50,1836
2.086075735,0,217,0,5,5.969,1.82132,16.05,10,0,0,1380,90,50,1907
2.0810174,0,217,0,5,5.984,1.82552,16.05,10,0,0,1380,90,50,1842
2.075648812,0,229,0,4,6,1.83,16.05,10,0,0,1400,90,50,1745
2.104585408,0,225,0,4,6.6,1.854,16.05,10,0,0,1400,90,50,1575
2.075648812,0,229,0,4,6,1.83,16.05,15,0,0,1390,85,30,1610
2.075648812,0,229,0,4,6,1.83,16.05,15,0,0,1390,85,30,1533
2.002215806,0,229,0.18,5,5.82,1.7994,16.05,15,0,0,1390,85,30,1939
2.002215806,0,229,0.18,5,5.82,1.7994,16.05,15,0,0,1390,85,30,1902
1.963621546,0,229,0.28,5,5.72,1.7824,16.05,15,0,0,1510,85,30,1907
1.963621546,0,229,0.28,5,5.72,1.7824,16.05,15,0,0,1510,85,30,1782
2.01110683,0,225,0.18,5,6.02,1.8074,16.05,10,0,0,1450,90,30,1577
2.01110683,0,225,0.18,5,6.02,1.8074,16.05,10,0,0,1450,90,30,1166
2.017410157,0,217,0.18,5,6,1.8018,16.05,10,0,0,1400,90,30,1691
2.075648812,0,229,0,4,6,1.83,16.05,10,0,0,1400,90,1,1621
2.007902823,0,225,0.188094047,5,6.012006003,1.806028014,16.05,7.996,0,0,1350,92.004,30,1456
2.007902823,0,225,0.188094047,5,6.012006003,1.806028014,16.05,9.995,0,0,1380,90.005,30,1588
2.007902823,0,225,0.188094047,5,6.012006003,1.806028014,16.05,11.994,0,0,1450,88.006,30,1850
1.538494997,2.25E-05,229,0.16872428,5,5.83127572,1.801316872,16.69,24.3,0,0,1300,75.7,30,1237
1.754428802,0,229,0.16872428,5,5.83127572,1.801316872,18.18,24.3,0,0,1300,75.7,30,1340
2.11239112,0,194,0,4,6.75,1.8625,16.05,20,0,0,1400,80,10,850
2.125229681,0,194,0,4,7,1.875,16.05,20,0,0,1400,80,10,840
2.137313432,0,194,0,4,7.25,1.8825,16.05,20,0,0,1400,80,10,850
1.811553243,0,194,0,4,7,1.872,15.69,11.8,0,0,1400,88.2,50,1176
1.811553243,0,194,0,4,7,1.872,15.69,11.8,0,0,1400,88.2,50,1240
1.811553243,0,194,0,4,7,1.872,15.69,11.8,0,0,1400,88.2,50,1220
1.811553243,0,194,0,4,7,1.872,15.69,11.8,0,0,1460,88.2,50,1320
2.124689124,0,194,0,4,7,1.872,16.05,11.8,0,0,1400,88.2,50,1234
2.124689124,0,194,0,4,7,1.872,16.05,11.8,0,0,1400,88.2,50,1229
2.124689124,0,194,0,4,7,1.872,16.05,11.8,0,0,1400,88.2,50,1212
2.124689124,0,194,0,4,7,1.872,16.05,11.8,0,0,1450,88.2,50,1230
2.124689124,0,194,0,4,7,1.872,16.05,11.8,0,0,1460,88.2,50,1271
1.857693779,0,194,0,4,7.001697793,1.872071307,18.18,11.78,0,0,1460,88.22,50,1318
1.85754582,0,194,0,4,6.998302207,1.871935484,18.18,11.78,0,0,1400,88.22,50,1234
1.85754582,0,194,0,4,6.998302207,1.871935484,18.18,11.78,0,0,1400,88.22,50,1273
2.124689124,0,194,0,4,7,1.872,16.05,10,0,0,1500,90,30,1369
2.124689124,0,194,0,4,7,1.872,16.05,20,0,0,1450,80,10,853
2.114767931,0,194,0,4,6.8,1.864,16.05,20,0,0,1450,80,10,853
2.109841999,0,194,0,4,6.7,1.86,16.05,20,0,0,1450,80,10,854
2.126131221,0,194,0,3,7,1.88,16.05,0,0,0,1800,0,1,2412
2.126131221,0,194,0,3,7,1.88,16.05,0,0,0,1650,0,1,2453
2.126131221,0,194,0,3,7,1.88,16.05,0,0,0,1800,0,1,2380
2.126131221,0,194,0,3,7,1.88,16.05,0,0,0,1650,0,1,2306
2.126131221,0,194,0,3,7,1.88,16.05,0,0,0,1800,0,1,2357
1.959122275,0,194,0.179856115,8,6.908872902,1.860359712,18.12,4.17,0.5,0.026378897,1700,95.83,10,2120
1.959122275,0,194,0.179856115,8,6.908872902,1.860359712,18.12,4.17,0.5,0.026378897,1700,95.83,10,2092
1.959012158,0,194,0.17921147,8,6.888888889,1.859892473,18.12,2.79,0.5,0.028673835,1700,97.21,10,2168
1.959012158,0,194,0.17921147,8,6.888888889,1.859892473,18.12,2.79,0.5,0.028673835,1700,97.21,10,2142
1.957632038,0,194,0.181818182,8,6.889952153,1.858995215,18.12,2.09,0.5,0.028708134,1750,97.91,10,2271
1.957632038,0,194,0.181818182,8,6.889952153,1.858995215,18.12,2.09,0.5,0.028708134,1750,97.91,10,2193
1.957632038,0,194,0.181818182,8,6.889952153,1.858995215,18.12,2.09,0.5,0.028708134,1800,97.91,10,2208
1.957865896,0,194,0.181818182,8,6.880681818,1.859431818,18.12,1.76,0.5,0.028409091,1800,98.24,10,2321
1.955008057,0,194,0.182481752,8,6.919708029,1.861423358,18.12,2.74,0.5,0.025547445,1800,97.26,10,2321
1.958439384,0,194,0.18115942,8,6.900966184,1.86,18.12,4.14,0.5,0.026570048,1800,95.86,10,2282
1.958439384,0,194,0.18115942,8,6.900966184,1.86,18.12,4.14,0.5,0.026570048,1800,95.86,10,2326
1.961342345,0,194,0.176470588,8,6.964705882,1.861764706,18.12,0.85,0.5,0.023529412,1800,99.15,10,2309
1.95916551,0,194,0.177777778,8,6.903703704,1.859333333,18.12,1.35,0.5,0.02962963,1800,98.65,10,2321
1.965607553,0,194,0.166666667,8,6.948717949,1.863846154,18.12,0.78,0.5,0.025641026,2000,99.22,10,2557
1.932640214,0,194,0.205357143,8,6.674107143,1.853839286,18.12,4.48,0.5,0.035714286,1700,95.52,10,2059
1.932640214,0,194,0.205357143,8,6.674107143,1.853839286,18.12,4.48,0.5,0.035714286,1700,95.52,10,2012
1.93019271,0,194,0.206666667,8,6.666666667,1.854233333,18.12,3,0.5,0.036666667,1725,97,10,2221
1.93019271,0,194,0.206666667,8,6.666666667,1.854233333,18.12,3,0.5,0.036666667,1725,97,10,2151
1.937193822,0,194,0.203703704,8,6.648148148,1.85191358,18.12,1.62,0.5,0.037037037,2200,98.38,10,2113
1.937193822,0,194,0.203703704,8,6.648148148,1.85191358,18.12,1.62,0.5,0.037037037,2200,98.38,10,2210
1.682541332,0,194,0.06284153,8,6.959016393,1.872909836,13.01,7.32,0,0.009562842,1475,92.68,10,2195
1.682541332,0,194,0.06284153,8,6.959016393,1.872909836,13.01,7.32,0,0.009562842,1475,92.68,10,2217
1.672476918,0,194,0.10460251,8,6.947001395,1.868577406,13.01,7.17,0,0.015341702,1520,92.83,10,2173
1.672476918,0,194,0.10460251,8,6.947001395,1.868577406,13.01,7.17,0,0.015341702,1520,92.83,10,2223
1.959122275,0,194,0.179856115,8,6.908872902,1.860359712,18.12,4.17,0.5,0.026378897,1800,95.83,10,2092
1.959012158,0,194,0.17921147,8,6.888888889,1.859892473,18.12,2.79,0.5,0.028673835,1800,97.21,10,2028
1.957632038,0,194,0.181818182,8,6.889952153,1.858995215,18.12,2.09,0.5,0.028708134,1750,97.91,10,2193
1.957632038,0,194,0.181818182,8,6.889952153,1.858995215,18.12,2.09,0.5,0.028708134,1800,97.91,10,2208
1.957865896,0,194,0.181818182,8,6.880681818,1.859431818,18.12,1.76,0.5,0.028409091,1800,98.24,10,2294
1.961342345,0,194,0.176470588,8,6.964705882,1.861764706,18.12,0.85,0.5,0.023529412,1800,99.15,10,2309
1.955008057,0,194,0.182481752,8,6.919708029,1.861423358,18.12,2.74,0.5,0.025547445,1800,97.26,10,2321
2.011595021,0,194,0,3,7,1.88,18.12,0,0.5,0,2200,0,10,2688
1.965607553,0,194,0.166666667,8,6.948717949,1.863846154,18.12,0.78,0.5,0.025641026,2200,99.22,10,2562
2.011595021,0,194,0,3,7,1.88,18.12,0,0.5,0,2200,0,10,2402
2.011595021,0,194,0,3,7,1.88,18.12,0,0.5,0,2200,0,10,2438
2.011595021,0,194,0,3,7,1.88,18.12,0,0.5,0,2200,0,10,2092
2.011595021,0,194,0,3,7,1.88,18.12,0,0.5,0,2200,0,10,2207
1.955008057,0,194,0.182481752,8,6.919708029,1.861423358,18.12,2.74,0.5,0.025547445,1400,97.26,10,2532
1.958439384,0,194,0.18115942,8,6.900966184,1.86,18.12,4.14,0.5,0.026570048,1400,95.86,10,2364
2.138088602,0,194,0,3,7.247191011,1.88741573,16.05,0.89,0,0,1400,99.11,1,2060
2.150734158,0,194,0,3,7.505617978,1.895168539,16.05,0.89,0,0,1400,99.11,1,2330
2.162970672,0,194,0,3,7.752808989,1.90258427,16.05,0.89,0,0,1400,99.11,1,2470
2.138310313,0,194,0,3,7.251748252,1.887552448,16.05,2.86,0,0,1400,97.14,1,2270
2.150544001,0,194,0,3,7.501754386,1.895052632,16.05,2.85,0,0,1400,97.15,1,2210
2.162917866,0,194,0,3,7.751748252,1.902552448,16.05,2.86,0,0,1400,97.14,1,2240
2.138250027,0,194,0,3,7.250509165,1.887515275,16.05,4.91,0,0,1400,95.09,1,2030
2.150507574,0,194,0,3,7.501014199,1.895030426,16.05,4.93,0,0,1400,95.07,1,2100
2.162856081,0,194,0,3,7.750507099,1.902515213,16.05,4.93,0,0,1400,95.07,1,2080
2.03466062,0,194,0,3,7.501066098,1.895031983,18.12,4.69,0.5,0,1400,95.31,1,2300
2.150565114,0,194,0,3,7.502183406,1.895065502,16.05,4.58,0,0,1400,95.42,1,2130
2.078458992,0,194,0.2125,5,6.2,1.814,16.05,16,0,0,1200,84,1,1413
2.09467026,0,194,0.179104478,8,5.233830846,1.759054726,16.05,10.05,0,0.15920398,1500,89.95,30,2231
2.094281907,0,194,0.18,8,5.22,1.7583,16.05,20,0,0.16,1500,80,30,2358
2.125227494,0,194,0.216,5,5.837,1.79979,16.05,10,0,0,1300,90,30,1200
2.125227494,0,194,0.216,5,5.837,1.79979,16.05,10,0,0,1400,90,30,2160
2.125227494,0,194,0.216,5,5.837,1.79979,16.05,10,0,0,1450,90,30,2090
2.125524917,0,194,0.2155,5,5.839,1.79994,16.05,20,0,0,1300,80,30,1600
2.125524917,0,194,0.2155,5,5.839,1.79994,16.05,20,0,0,1400,80,30,1701
2.125524917,0,194,0.2155,5,5.839,1.79994,16.05,20,0,0,1450,80,30,1640
2.122470977,0,194,0.005994006,5,6.975024975,1.877892108,16.05,10.01,0,0,1410,89.99,30,1458
2.118860203,0,194,0.042931937,5,6.820942408,1.854010471,16.05,9.55,0,0,1410,90.45,30,1550
2.109146372,0,194,0.091001011,5,6.633973711,1.826926188,16.05,9.89,0,0,1410,90.11,30,1679
2.119317606,0,194,0.03968254,5,6.838095238,1.856333333,16.05,12.6,0,0,1410,87.4,30,1421
2.10348285,0,194,0.090497738,5,6.652589241,1.832885872,16.05,19.89,0,0,1410,80.11,30,1222
2.138225255,0,194,0,3,7.25,1.8875,16.05,10,0,0,1380,90,1,1136
2.150457665,0,194,0,3,7.5,1.895,16.05,10,0,0,1380,90,1,1110
2.162830839,0,194,0,3,7.75,1.9025,16.05,10,0,0,1380,90,1,1101
2.138225255,0,194,0,3,7.25,1.8875,16.05,6,0,0,1380,94,1,1110
2.138225255,0,194,0,3,7.25,1.8875,16.05,6,0,0,1380,94,1,1127
2.138225255,0,194,0,3,7.25,1.8875,16.05,6,0,0,1380,94,1,1350
1.833524026,0,194,0,3,7.5,1.895,15.69,12,0,0,1450,88,1,1280
1.648741418,2.25E-05,194,0,3,7.5,1.895,16.69,12,0,0,1450,88,1,1263
1.833524026,0,194,0,3,7.5,1.895,15.69,12,0,0,1450,88,1,1262
1.833524026,0,194,0,3,7.5,1.895,15.69,12,0,0,1450,88,1,1285
2.095551342,0,194,0,4,6.4,1.85,16.05,20,0,0,1400,80,10,1070
1.597116249,0,225,0,4,6.83248731,1.863299492,11.19,19.7,0,0,1420,80.3,20,1520
2.140660591,0,194,0,3,7.3,1.889,16.05,11,0,0,1400,89,1,1173
2.140660591,0,194,0,3,7.3,1.889,16.05,11,0,0,1400,89,1,1128
2.140660591,0,194,0,3,7.3,1.889,16.05,11,0,0,1400,89,1,1185
2.140660591,0,194,0,3,7.3,1.889,16.05,11,0,0,1400,89,1,1128
2.150457665,0,194,0,3,7.5,1.895,16.05,11,0,0,1400,89,1,1120
2.150457665,0,194,0,3,7.5,1.895,16.05,11,0,0,1400,89,1,1113
2.150457665,0,194,0,3,7.5,1.895,16.05,11,0,0,1400,89,1,1150
2.150457665,0,194,0,3,7.5,1.895,16.05,11,0,0,1400,89,1,1113
2.162830839,0,194,0,3,7.75,1.9025,16.05,11,0,0,1400,89,1,1102
2.162830839,0,194,0,3,7.75,1.9025,16.05,11,0,0,1400,89,1,1109
2.162830839,0,194,0,3,7.75,1.9025,16.05,11,0,0,1400,89,1,1072
2.162830839,0,194,0,3,7.75,1.9025,16.05,11,0,0,1400,89,1,1091
2.12191521,0,225,0.025641026,5,7.153846154,1.872820513,16.05,3.9,0,0,1550,96.1,30,1733
1.653709236,0,194,0.180774749,8,6.898134864,1.859885222,13.01,6.97,0,0.027259684,1475,93.03,10,2322
1.653709236,0,194,0.180774749,8,6.898134864,1.859885222,13.01,6.97,0,0.027259684,1450,93.03,10,2272
1.653709236,0,194,0.180774749,8,6.898134864,1.859885222,13.01,6.97,0,0.027259684,1500,93.03,10,2259
1.653709236,0,194,0.180774749,8,6.898134864,1.859885222,13.01,6.97,0,0.027259684,1550,93.03,10,2246
1.653709236,0,194,0.180774749,8,6.898134864,1.859885222,13.01,6.97,0,0.027259684,1550,93.03,10,2064
1.653709236,0,194,0.180774749,8,6.898134864,1.859885222,13.01,6.97,0,0.027259684,1550,93.03,10,2246
2.075180604,0,225,0.107526882,5,6.838709677,1.849569892,16.05,9.3,0,0,1500,90.7,30,1400
2.125563745,0,225,0,4,7.024770739,1.87099083,16.05,9.487,0,0,1450,90.513,1,1902
2.125563229,0,225,0,4,7.024760383,1.870990415,16.05,12.52,0,0,1450,87.48,1,1544
2.125566314,0,225,0,4,7.024822237,1.870992889,16.05,15.47,0,0,1450,84.53,1,1321
2.124328905,0,225,0,4,7,1.87,16.05,15,0,0,1350,85,30,1463
2.124328905,0,225,0,4,7,1.87,16.05,15,0,0,1400,85,30,1488
1.615501071,0,194,0,3,7.294117647,1.888823529,11.19,6.8,0,0,1400,93.2,10,1850
2.124328905,0,225,0,4,7,1.87,16.05,10,0,0,1400,90,50,1499
2.053604597,0,194,0.15,5,7.4,1.888,16.05,10,0,0,1500,90,30,1495
2.135795453,0,194,0,3,7.2,1.886,16.05,15,0,0,1400,85,1,969
2.135795453,0,194,0,3,7.2,1.886,16.05,15,0,0,1400,85,1,1040
2.135795453,0,194,0,3,7.2,1.886,16.05,10,0,0,1400,90,1,1183
2.135795453,0,194,0,3,7.2,1.886,16.05,10,0,0,1400,90,1,1254
2.134178651,0,194,0,3,7.166666667,1.885,16.05,3,0,0,1400,97,30,1950
2.125890735,0,194,0.05,5,7.41,1.8843,16.05,30,0,0,1400,70,1,650
2.125890735,0,194,0.05,5,7.41,1.8843,16.05,30,0,0,1400,70,1,600
2.126400629,0,194,0.048,5,7.404,1.88444,16.05,25,0,0,1400,75,1,750
2.124080826,0,194,0.053333333,5,7.4,1.883466667,16.05,15,0,0,1400,85,1,900
2.125409928,0,194,0.05,5,7.4,1.884,16.05,20,0,0,1400,80,1,800
2.103011272,0,194,0.059487179,7,7.118974359,1.871784615,16.05,9.75,0,0,1400,90.25,30,1683
2.172243307,0,194,0,3,7.938271605,1.908148148,16.05,8.1,0,0,1400,91.9,30,1301
2.087102841,0,194,0.102040816,5,7.020408163,1.864285714,16.05,4.9,0,0,1400,95.1,30,1953
1.550177337,2.25E-05,225,0.162436548,5,6.121827411,1.813756345,16.69,39.4,0,0,1420,60.6,1,1050
1.550177337,2.25E-05,225,0.162436548,5,6.121827411,1.813756345,16.69,29.55,0,0,1420,70.45,1,1260
1.550177337,2.25E-05,225,0.162436548,5,6.121827411,1.813756345,16.69,19.7,0,0,1420,80.3,1,1340
1.528163497,2.25E-05,229,0.203045685,5,5.796954315,1.795482234,16.69,29.55,0,0,1420,70.45,1,1500
1.528163497,2.25E-05,229,0.203045685,5,5.796954315,1.795482234,16.69,39.4,0,0,1420,60.6,1,1350
1.528163497,2.25E-05,229,0.203045685,5,5.796954315,1.795482234,16.69,49.25,0,0,1420,50.75,1,1320
1.528163497,2.25E-05,229,0.203045685,5,5.796954315,1.795482234,16.69,59.1,0,0,1420,40.9,1,1050
1.591385974,2.25E-05,229,0,4,6,1.83,16.69,58.8,0,0,1420,41.2,1,1150
1.591385974,2.25E-05,229,0,4,6,1.83,16.69,49,0,0,1420,51,1,1300
1.591385974,2.25E-05,229,0,4,6,1.83,16.69,39.2,0,0,1420,60.8,1,1360
1.591385974,2.25E-05,229,0,4,6,1.83,16.69,29.4,0,0,1420,70.6,1,1470
1.601662794,2.25E-05,225,0,4,6.28,1.8412,16.69,40,0,0,1420,60,1,1020
1.601873907,2.25E-05,225,0,4,6.285714286,1.841428571,16.69,30.1,0,0,1420,69.9,1,1220
1.601662794,2.25E-05,225,0,4,6.28,1.8412,16.69,20,0,0,1420,80,1,1360
1.804771555,2.25E-05,225,0,4,4.535968028,1.776318828,16.69,45.04,0,0,1450,54.96,1,832
1.804823766,2.25E-05,225,0,4,4.535652174,1.776307246,16.69,34.5,0,0,1450,65.5,1,885
1.804916461,2.25E-05,225,0,4,4.53509145,1.776286687,16.69,23.51,0,0,1450,76.49,1,1134
1.80473263,2.25E-05,225,0,4,4.536203523,1.776327462,16.69,30.66,0,0,1500,69.34,10,989
1.804939447,2.25E-05,225,0,4,4.534952412,1.776281588,16.69,30.47,0,0,1500,69.53,10,1041
1.804733485,2.25E-05,225,0,4,4.536198347,1.776327273,16.69,30.25,0,0,1500,69.75,10,1058
1.804797839,2.25E-05,225,0,4,4.535809019,1.776312997,16.69,30.16,0,0,1500,69.84,10,1052
1.804854784,2.25E-05,225,0,4,4.535464535,1.776300366,16.69,30.03,0,0,1500,69.97,10,991
1.804974376,2.25E-05,225,0,4,4.534741144,1.776273842,16.69,29.36,0,0,1500,70.64,10,1125
1.804686569,2.25E-05,225,0,4,4.5364822,1.776337681,16.69,28.37,0,0,1500,71.63,10,1092
1.804811193,2.25E-05,225,0,4,4.535728231,1.776310035,16.69,25.61,0,0,1500,74.39,10,1194
1.804974239,2.25E-05,225,0,4,4.534741975,1.776273872,16.69,24.61,0,0,1500,75.39,10,1171
1.804751199,2.25E-05,225,0,4,4.536091178,1.776323343,16.69,23.69,0,0,1500,76.31,10,1092
1.804906574,2.25E-05,225,0,4,4.535151257,1.776288879,16.69,23.47,0,0,1500,76.53,10,1204
1.804658965,2.25E-05,225,0,4,4.536649215,1.776343805,16.69,22.92,0,0,1500,77.08,10,1233
1.805061888,2.25E-05,225,0,4,4.53421186,1.776254435,16.69,19.73,0,0,1500,80.27,10,1246
1.805023048,2.25E-05,225,0,4,4.534446764,1.776263048,16.69,19.16,0,0,1500,80.84,10,1254
1.804987153,2.25E-05,225,0,4,4.534663866,1.776271008,16.69,19.04,0,0,1500,80.96,10,1304
1.804962971,2.25E-05,225,0,4,4.534810127,1.776276371,16.69,18.96,0,0,1500,81.04,10,1263
1.804603255,2.25E-05,225,0,4,4.536986301,1.776356164,16.69,18.25,0,0,1500,81.75,10,1275
1.804842773,2.25E-05,225,0,4,4.53553719,1.77630303,16.69,18.15,0,0,1500,81.85,10,1317
1.805009094,2.25E-05,225,0,4,4.534531162,1.776266143,16.69,17.81,0,0,1500,82.19,10,1267
1.804891315,2.25E-05,225,0,4,4.535243553,1.776292264,16.69,17.45,0,0,1500,82.55,10,1358
1.804669517,2.25E-05,225,0,4,4.536585366,1.776341463,16.69,16.4,0,0,1500,83.6,10,1396
1.804849424,2.25E-05,225,0,4,4.535496957,1.776301555,16.69,14.79,0,0,1500,85.21,10,1417
1.8048382,2.25E-05,225,0,4,4.535564854,1.776304045,16.69,14.34,0,0,1500,85.66,10,1459
1.804634616,2.25E-05,225,0,4,4.536796537,1.776349206,16.69,13.86,0,0,1500,86.14,10,1469
1.723851029,2.25E-05,225,0,4,5.048498845,1.795111624,16.69,12.99,0,0,1480,87.01,10,1581
1.72385478,2.25E-05,225,0,4,5.048473968,1.795110712,16.69,16.71,0,0,1480,83.29,10,1489
1.723823903,2.25E-05,225,0,4,5.04867872,1.79511822,16.69,21.57,0,0,1480,78.43,10,1224
1.72386382,2.25E-05,225,0,4,5.048414023,1.795108514,16.69,23.96,0,0,1480,76.04,10,1152
1.723843243,2.25E-05,225,0,4,5.048550472,1.795113517,16.69,28.63,0,0,1480,71.37,10,1081
1.723848705,2.25E-05,225,0,4,5.048514251,1.795112189,16.69,32.98,0,0,1480,67.02,10,1051
1.723767966,2.25E-05,225,0,4,5.049049663,1.795131821,16.69,32.62,0,0,1480,67.38,10,948
1.723684506,2.25E-05,225,0,4,5.049603175,1.795152116,16.69,30.24,0,0,1480,69.76,10,961
1.723819676,2.25E-05,225,0,4,5.048706752,1.795119248,16.69,29.77,0,0,1480,70.23,10,1020
1.723696054,2.25E-05,225,0,4,5.049526584,1.795149308,16.69,27.46,0,0,1480,72.54,10,1059
1.7236527,2.25E-05,225,0,4,5.049814126,1.795159851,16.69,26.9,0,0,1480,73.1,10,1265
1.723770813,2.25E-05,225,0,4,5.049030787,1.795131129,16.69,26.31,0,0,1480,73.69,10,1111
1.72390947,2.25E-05,225,0,4,5.048111332,1.795097416,16.69,25.15,0,0,1480,74.85,10,1183
1.72386382,2.25E-05,225,0,4,5.048414023,1.795108514,16.69,23.96,0,0,1480,76.04,10,1071
1.72386382,2.25E-05,225,0,4,5.048414023,1.795108514,16.69,23.96,0,0,1480,76.04,10,1092
1.72386382,2.25E-05,225,0,4,5.048414023,1.795108514,16.69,23.96,0,0,1480,76.04,10,1061
1.723737677,2.25E-05,225,0,4,5.049250535,1.795139186,16.69,23.35,0,0,1480,76.65,10,1071
1.723723645,2.25E-05,225,0,4,5.049343594,1.795142598,16.69,22.09,0,0,1480,77.91,10,1052
1.723823903,2.25E-05,225,0,4,5.04867872,1.79511822,16.69,21.57,0,0,1480,78.43,10,1337
1.723834593,2.25E-05,225,0,4,5.048607834,1.795115621,16.69,21.19,0,0,1480,78.81,10,1233
1.723851366,2.25E-05,225,0,4,5.048496605,1.795111542,16.69,20.62,0,0,1480,79.38,10,1214
1.723765245,2.25E-05,225,0,4,5.049067713,1.795132483,16.69,20.38,0,0,1480,79.62,10,1379
1.723765245,2.25E-05,225,0,4,5.049067713,1.795132483,16.69,20.38,0,0,1480,79.62,10,1224
1.723685717,2.25E-05,225,0,4,5.049595142,1.795151822,16.69,19.76,0,0,1480,80.24,10,1231
1.723573823,2.25E-05,225,0,4,5.050337312,1.795179035,16.69,19.27,0,0,1480,80.73,10,1295
1.723831884,2.25E-05,225,0,4,5.048625793,1.795116279,16.69,18.92,0,0,1480,81.08,10,1327
1.723928892,2.25E-05,225,0,4,5.047982552,1.795092694,16.69,18.34,0,0,1480,81.66,10,1193
1.723734423,2.25E-05,225,0,4,5.049272116,1.795139978,16.69,17.86,0,0,1480,82.14,10,1406
1.723658787,2.25E-05,225,0,4,5.049773756,1.795158371,16.69,17.68,0,0,1480,82.32,10,1377
1.723748264,2.25E-05,225,0,4,5.049180328,1.795136612,16.69,16.47,0,0,1480,83.53,10,1449
1.723930713,2.25E-05,225,0,4,5.04797048,1.795092251,16.69,16.26,0,0,1480,83.74,10,1244
1.723582564,2.25E-05,225,0,4,5.05027933,1.795176909,16.69,16.11,0,0,1480,83.89,10,1387
1.723920159,2.25E-05,225,0,4,5.048040455,1.795094817,16.69,15.82,0,0,1480,84.18,10,1479
1.723844266,2.25E-05,225,0,4,5.048543689,1.795113269,16.69,15.45,0,0,1480,84.55,10,1450
1.72386276,2.25E-05,225,0,4,5.048421053,1.795108772,16.69,14.25,0,0,1480,85.75,10,1572
1.723630471,2.25E-05,225,0,4,5.049961568,1.795165257,16.69,13.01,0,0,1480,86.99,10,1368
1.723612498,2.25E-05,225,0,4,5.050080775,1.795169628,16.69,12.38,0,0,1480,87.62,10,1552
1.723538599,2.25E-05,225,0,4,5.050570962,1.795187602,16.69,12.26,0,0,1480,87.74,10,1652
1.658199889,0,229,0,4,6,1.83,13.01,49.3,0,0,1450,50.7,30,1250
1.602503704,2.25E-05,225,0,4,6.302752294,1.842110092,16.69,21.8,0,0,1450,78.2,30,1305
1.602503704,2.25E-05,225,0,4,6.302752294,1.842110092,16.69,21.8,0,0,1450,78.2,30,1326
1.602284357,2.25E-05,225,0,4,6.296819788,1.841872792,16.69,28.3,0,0,1450,71.7,30,1122
1.602284357,2.25E-05,225,0,4,6.296819788,1.841872792,16.69,28.3,0,0,1450,71.7,30,1193
1.602319366,2.25E-05,225,0,4,6.297766749,1.84191067,16.69,40.3,0,0,1450,59.7,30,928
1.602319366,2.25E-05,225,0,4,6.297766749,1.84191067,16.69,40.3,0,0,1450,59.7,30,1009
2.010787727,0,194,0.216,5,5.838,1.799833333,18.12,15,0.5,0,1450,85,30,1822
1.560111848,2.25E-05,194,0.1687,8,6.3788,1.8159945,16.69,20,0,0.07765,1380,80,30,1876
2.010787727,0,194,0.216,5,5.838,1.799833333,18.12,15,0.5,0,1450,85,1,1808
2.092751561,0,194,0.182,8,5.233,1.75881,16.05,10,0,0.158,1550,90,20,2070
2.092751561,0,194,0.182,8,5.233,1.75881,16.05,10,0,0.158,1550,90,10,2203
1.604498536,2.25E-05,194,0.182,8,5.233,1.75881,16.69,10,0,0.158,1600,90,10,2090
1.604498536,2.25E-05,194,0.182,8,5.233,1.75881,16.69,10,0,0.158,1550,90,10,1897
1.629397616,2.25E-05,194,0.216,5,5.837,1.79979,16.69,10,0,0,1500,90,10,1953
1.629397616,2.25E-05,194,0.216,5,5.837,1.79979,16.69,10,0,0,1550,90,10,1975
1.629397616,2.25E-05,194,0.216,5,5.837,1.79979,16.69,10,0,0,1600,90,10,1969
1.629397616,2.25E-05,194,0.216,5,5.837,1.79979,16.69,10,0,0,1650,90,10,1924
1.745820535,0,194,0.233,5,6.309,1.81521,15.69,10,0,0,1400,90,20,2054
1.716076828,0,194,0.241333333,5,6.530666667,1.8224,15.69,15,0,0,1440,85,30,1754
1.759714975,0,194,0.241333333,5,6.530666667,1.8224,18.18,15,0,0,1440,85,30,1853
1.759714975,0,194,0.241333333,5,6.530666667,1.8224,18.18,15,0,0,1440,85,30,1793
1.759714975,0,194,0.241333333,5,6.530666667,1.8224,18.18,15,0,0,1440,85,30,1804
2.144446345,0,225,0,4,7.4,1.886,16.05,19.2,0,0,1460,80.8,1,1052
2.144446345,0,225,0,4,7.4,1.886,16.05,19.2,0,0,1460,80.8,1,1054
2.144446345,0,225,0,4,7.4,1.886,16.05,19.2,0,0,1460,80.8,1,1094
2.144446345,0,225,0,4,7.4,1.886,16.05,19.2,0,0,1460,80.8,1,1153
2.144446345,0,225,0,4,7.4,1.886,16.05,19.2,0,0,1460,80.8,1,1124
2.144446345,0,225,0,4,7.4,1.886,16.05,19.2,0,0,1460,80.8,1,1136
2.144446345,0,225,0,4,7.4,1.886,16.05,23.875,0,0,1460,76.125,1,1059
2.144446345,0,225,0,4,7.4,1.886,16.05,23.875,0,0,1460,76.125,1,1101
2.144446345,0,225,0,4,7.4,1.886,16.05,23.875,0,0,1460,76.125,1,943
2.144446345,0,225,0,4,7.4,1.886,16.05,23.875,0,0,1460,76.125,1,962
2.144446345,0,225,0,4,7.4,1.886,16.05,23.875,0,0,1460,76.125,1,1049
1.342956274,0,225,0.945692884,5,5.162921348,2.123014981,16.05,53.4,0,0,1250,46.6,1,1202
1.342956274,0,225,0.945692884,5,5.162921348,2.123014981,16.05,53.4,0,0,1250,46.6,1,1373
1.342956274,0,225,0.945692884,5,5.162921348,2.123014981,16.05,53.4,0,0,1250,46.6,1,1362
1.342956274,0,225,0.945692884,5,5.162921348,2.123014981,16.05,53.4,0,0,1250,46.6,1,1076
2.126131221,0,194,0,3,7,1.88,16.05,0,0,0,1400,0,1,1373
1.27884274,2.25E-05,225,0.45,5,6.65,2.0225,16.69,12,0,0,1500,88,20,1885
1.27884274,2.25E-05,225,0.45,5,6.65,2.0225,16.69,12,0,0,1500,88,20,1895
1.27884274,2.25E-05,225,0.45,5,6.65,2.0225,16.69,12,0,0,1500,88,20,1918
1.27884274,2.25E-05,225,0.45,5,6.65,2.0225,16.69,12,0,0,1500,88,20,1924
1.27884274,2.25E-05,225,0.45,5,6.65,2.0225,16.69,12,0,0,1500,88,20,1939
1.27884274,2.25E-05,225,0.45,5,6.65,2.0225,16.69,12,0,0,1500,88,20,1945
2.126131221,0,194,0,3,7,1.88,16.05,0,0,0,1850,0,20,1447
1.667824073,2.25E-05,225,0,2,8,1.91,16.69,3,0,0,1650,97,1,-
1.667824073,2.25E-05,225,0,2,8,1.91,16.69,8,0,0,1650,92,1,-
1.667824073,2.25E-05,225,0,2,8,1.91,16.69,12,0,0,1650,88,1,-
1.630090497,2.25E-05,194,0,3,7,1.88,16.69,12,0,0,1050,88,10,1828
1.630090497,2.25E-05,194,0,3,7,1.88,16.69,12,0,0,1100,88,10,1839
1.630090497,2.25E-05,194,0,3,7,1.88,16.69,12,0,0,1150,88,10,1946
1.630090497,2.25E-05,194,0,3,7,1.88,16.69,12,0,0,1200,88,10,1893
1.630090497,2.25E-05,194,0,3,7,1.88,16.69,12,0,0,1250,88,10,1880
2.175347221,0,225,0,2,8,1.91,16.05,10,0,0,1550,90,10,1897
2.175347221,0,225,0,2,8,1.91,16.05,10,0,0,1550,90,20,1825
2.011595021,0,194,0,3,7,1.88,18.12,8,0.5,0,1700,92,10,1968
2.011595021,0,194,0,3,7,1.88,18.12,8,0.5,0,1700,92,10,2052
2.011595021,0,194,0,3,7,1.88,18.12,8,0.5,0,1700,92,10,1979
2.011595021,0,194,0,3,7,1.88,18.12,8,0.5,0,1700,92,10,1965
1.858880089,0,194,0,3,7,1.88,18.18,0,0,0,1400,0,3,1900
1.698529411,0,194,0,3,7,1.88,13.01,0,0,0,1400,0,30,2452
1.812782804,0,194,0,3,7,1.88,15.69,0,0,0,1400,0,1,2400
1.698529411,0,194,0,3,7,1.88,13.01,0,0,0,1400,0,1,2300
1.630090497,2.25E-05,194,0,3,7,1.88,16.69,0,0,0,1850,0,0.3,1740
1.630090497,2.25E-05,194,0,3,7,1.88,16.69,0,0,0,1850,0,0.3,2100
1.630090497,2.25E-05,194,0,3,7,1.88,16.69,0,0,0,1850,0,0.3,2120
2.126131221,0,194,0,3,7,1.88,16.05,0,0,0,1450,0,30,2060
2.126131221,0,194,0,3,7,1.88,16.05,0,0,0,1450,0,30,1968
2.126131221,0,194,0,3,7,1.88,16.05,0,0,0,1800,0,1,2627
2.126131221,0,194,0,3,7,1.88,16.05,0,0,0,1800,0,1,2468
2.126131221,0,194,0,3,7,1.88,16.05,0,0,0,1800,0,1,2439
2.126131221,0,194,0,3,7,1.88,16.05,0,0,0,1800,0,1,2453
2.126131221,0,194,0,3,7,1.88,16.05,0,0,0,1800,0,1,1645
2.126131221,0,194,0,3,7,1.88,16.05,0,0,0,1800,0,1,1832
2.126131221,0,194,0,3,7,1.88,16.05,0,0,0,1800,0,1,1736
1.60475113,0,194,0,3,7,1.88,11.19,0,0,0,1900,0,10,2440
1.698529411,0,194,0,3,7,1.88,13.01,0,0,0,1900,0,10,2490
1.60475113,0,194,0,3,7,1.88,11.19,0,0,0,1900,0,10,2585
1.698529411,0,194,0,3,7,1.88,13.01,0,0,0,1900,0,10,2585
1.60475113,0,194,0,3,7,1.88,11.19,0,0,0,1900,0,10,2605
2.126131221,0,194,0,3,7,1.88,16.05,0,0,0,2150,0,30,2661
2.126131221,0,194,0,3,7,1.88,16.05,0,0,0,2150,0,30,2545
2.126131221,0,194,0,3,7,1.88,16.05,0,0,0,1900,0,10,2720
1.698529411,0,194,0,3,7,1.88,13.01,0,0,0,1900,0,10,2390
1.60475113,0,194,0,3,7,1.88,11.19,0,0,0,1900,0,10,2620
1.812782804,0,194,0,3,7,1.88,15.69,0,0,0,1900,0,10,2630
1.858880089,0,194,0,3,7,1.88,18.18,0,0,0,1900,0,10,2540
