Repository: YHzed/HEAC-0.2

# HEAC 0.2 - 高熵合金陶瓷智能设计平台

<div align="center">
*一个集成数据处理、机器学习、逆向设计的高熵合金陶瓷(HEA Cermet)材料研发平台*

</div>

---

## 📋 目录

- [项目简介](#-项目简介)
- [核心特性](#-核心特性)
- [系统架构](#-系统架构)
- [快速开始](#-快速开始)
- [功能模块](#-功能模块)
- [安装指南](#-安装指南)
- [使用教程](#-使用教程)
- [API参考](#-api参考)
- [常见问题](#-常见问题)
- [贡献指南](#-贡献指南)
- [许可证](#-许可证)

---

# 编辑.env文件,添加您的Materials Project API密钥

### 9️⃣ HEA Data Preprocessing - HEA数据预处理

**主要功能:**
- 📊 HEA专用数据清洗
- 🔧 缺失值处理
- 📈 异常值检测
- 🏷️ 特征编码

---

### 1️⃣1️⃣ Database Manager V2 - 数据库管理器V2

**主要功能:**
- 🗄️ SQLite数据库管理
- 📊 数据表查看与编辑
- 🔍 高级查询
- 📥 数据导入导出
- 🔗 关系管理

**数据库表:**
- `materials`: 材料基础信息
- `compositions`: 成分数据
- `properties`: 性能数据
- `processes`: 工艺参数
- `literature`: 文献来源

**使用示例:**

File: datasets/hea_processed.csv (part 4 of 16)
Unnamed: 0,Group,Subgroup,Composition,"Binder, vol-%","d, mm","HV, kgf/mm2","KIC, MPa·m1/2","Load, kgf","TRS, MPa",Sintering,"T, °C",Ceramic_Type,Ceramic_Vol_Frac,Ceramic_Wt_Pct,Binder_Composition,VEC,H_mix,S_mix,Delta_R,Delta_Chi,Lattice_Constant_Est,Lattice_Mismatch,CTE_Mismatch,CTE_Binder,T_Liquidus_Est,T_Homologous,Sinter_Temp_K,Grain_Size,Parsed_Ceramic
620,co,2.0,b WC 7 Co 4 Cr,19.2,1.6,1472,11.5,-,-,con,1430,WC,0.89,89.0,"{'Co': 0.6363636363636364, 'Cr': 0.36363636363636365}",7.820758402754954,-3.8170916392214953,5.571262287804231,1.1612872125925098,0.10745558249176736,0.029139847640924903,0.9899725231793101,4.616047687438377,9.816047687438378,1867.2064320743245,0.9121380318446792,1703.15,1.0,WC
621,co,2.0,b WC 7 Co 4 Cr,19.2,1.9,1400,12,-,-,con,1380,WC,0.89,89.0,"{'Co': 0.6363636363636364, 'Cr': 0.36363636363636365}",7.820758402754954,-3.8170916392214953,5.571262287804231,1.1612872125925098,0.10745558249176736,0.029139847640924903,0.9899725231793101,4.616047687438377,9.816047687438378,1867.2064320743245,0.8853600606781736,1653.15,1.0,WC
622,co,2.0,b WC 7 Co 4 Cr,19.2,2,1390,12.8,-,-,con,1430,WC,0.89,89.0,"{'Co': 0.6363636363636364, 'Cr': 0.36363636363636365}",7.820758402754954,-3.8170916392214953,5.571262287804231,1.1612872125925098,0.10745558249176736,0.029139847640924903,0.9899725231793101,4.616047687438377,9.816047687438378,1867.2064320743245,0.9121380318446792,1703.15,1.0,WC
623,co,2.0,b WC 7 Co 4 Cr,19.2,2,1388,13.4,-,-,con,1430,WC,0.89,89.0,"{'Co': 0.6363636363636364, 'Cr': 0.36363636363636365}",7.820758402754954,-3.8170916392214953,5.571262287804231,1.1612872125925098,0.10745558249176736,0.029139847640924903,0.9899725231793101,4.616047687438377,9.816047687438378,1867.2064320743245,0.9121380318446792,1703.15,1.0,WC
624,co,2.0,b WC 12 Co 0.8 Cr3C2,20.6,-,1368,16.7,30,3263,s,1390,Cr3C2,0.88,88.0,{'Co': 1.0},9.0,0.0,-0.0,0.0,0.0,0.03535533905932738,0.9878336754785522,7.8,13.0,1768.15,0.940615897972457,1663.15,30.0,Cr3C2
625,co,2.0,b WC 12 Co 0.8 Cr3C2,20.6,-,1488,12.8,30,3551,s,1390,Cr3C2,0.88,88.0,{'Co': 1.0},9.0,0.0,-0.0,0.0,0.0,0.03535533905932738,0.9878336754785522,7.8,13.0,1768.15,0.940615897972457,1663.15,30.0,Cr3C2
626,co,2.0,b WC 12 Co 0.8 Cr3C2,20.6,-,1522,13.8,30,5232,s,1390,Cr3C2,0.88,88.0,{'Co': 1.0},9.0,0.0,-0.0,0.0,0.0,0.03535533905932738,0.9878336754785522,7.8,13.0,1768.15,0.940615897972457,1663.15,30.0,Cr3C2
627,co,2.0,b WC 6 Co x Cr3C2,10.5,0.4,1601,10.4,-,-,-,-,Cr3C2,0.94,94.0,{'Co': 1.0},9.0,0.0,-0.0,0.0,0.0,0.03535533905932738,0.9878336754785522,7.8,13.0,1768.15,0.946271526736985,1673.15,1.0,Cr3C2
628,co,2.0,b WC 6 Co 0.8 Cr3C2,11.2,0.4,1620,9.9,30,3960,HIP,1410,Cr3C2,0.94,94.0,{'Co': 1.0},9.0,0.0,-0.0,0.0,0.0,0.03535533905932738,0.9878336754785522,7.8,13.0,1768.15,0.9519271555015129,1683.15,30.0,Cr3C2
629,co,2.0,b WC 10 Co 0.2 Cr3C2,16.7,-,1655,9.3,-,-,HIP,1390,Cr3C2,0.9,90.0,{'Co': 1.0},9.0,0.0,-0.0,0.0,0.0,0.03535533905932738,0.9878336754785522,7.8,13.0,1768.15,0.940615897972457,1663.15,1.0,Cr3C2
630,co,2.0,b WC 10 Co 0.7 Cr3C2,17.5,-,1685,9.9,-,-,HIP,1390,Cr3C2,0.9,90.0,{'Co': 1.0},9.0,0.0,-0.0,0.0,0.0,0.03535533905932738,0.9878336754785522,7.8,13.0,1768.15,0.940615897972457,1663.15,1.0,Cr3C2
631,co,2.0,b WC 10 Co 1.2 Cr3C2,18.3,-,1724,10.2,-,-,HIP,1390,Cr3C2,0.9,90.0,{'Co': 1.0},9.0,0.0,-0.0,0.0,0.0,0.03535533905932738,0.9878336754785522,7.8,13.0,1768.15,0.940615897972457,1663.15,1.0,Cr3C2
632,co,2.0,b WC 10 Co 0.6 Cr3C2,17.4,-,1580,10.3,30,4053,con,1420,Cr3C2,0.9,90.0,{'Co': 1.0},9.0,0.0,-0.0,0.0,0.0,0.03535533905932738,0.9878336754785522,7.8,13.0,1768.15,0.9575827842660408,1693.15,30.0,Cr3C2
633,co,2.0,b WC 12 Co 0.8 Cr3C2,20.6,0.5,1581,12.3,30,-,HIP,1390,Cr3C2,0.88,88.0,{'Co': 1.0},9.0,0.0,-0.0,0.0,0.0,0.03535533905932738,0.9878336754785522,7.8,13.0,1768.15,0.940615897972457,1663.15,30.0,Cr3C2
634,co,2.0,b WC 0.5 Cr3C2 10 Co,17.2,0.8,1600,13,-,3750,con,-,Cr3C2,0.9,90.0,{'Co': 1.0},9.0,0.0,-0.0,0.0,0.0,0.03535533905932738,0.9878336754785522,7.8,13.0,1768.15,0.946271526736985,1673.15,1.0,Cr3C2
635,co,3.0,b WC 6 Co 0.28 VC,10.1,1.2,2096,9,30,-,-,-,VC,0.94,94.0,{'Co': 1.0},9.0,0.0,-0.0,0.0,0.0,0.03535533905932738,0.9878336754785522,7.8,13.0,1768.15,0.946271526736985,1673.15,30.0,VC
636,co,3.0,b WC 8 Co 0.27 VC,13.2,1.2,1936,9.6,30,-,con,-,VC,0.92,92.0,{'Co': 1.0},9.0,0.0,-0.0,0.0,0.0,0.03535533905932738,0.9878336754785522,7.8,13.0,1768.15,0.946271526736985,1673.15,30.0,VC
637,co,3.0,b WC 9 Co 0.15 VC,14.8,1.2,1590,11.9,30,-,con,-,VC,0.91,91.0,{'Co': 1.0},9.0,0.0,-0.0,0.0,0.0,0.03535533905932738,0.9878336754785522,7.8,13.0,1768.15,0.946271526736985,1673.15,30.0,VC
638,co,3.0,b WC 9 Co 0.15 VC,14.8,1.2,1608,10.8,30,-,con,-,VC,0.91,91.0,{'Co': 1.0},9.0,0.0,-0.0,0.0,0.0,0.03535533905932738,0.9878336754785522,7.8,13.0,1768.15,0.946271526736985,1673.15,30.0,VC
639,co,3.0,b WC 12 Co 0.4 VC,19.3,1.2,1803,9.7,30,-,con,-,VC,0.88,88.0,{'Co': 1.0},9.0,0.0,-0.0,0.0,0.0,0.03535533905932738,0.9878336754785522,7.8,13.0,1768.15,0.946271526736985,1673.15,30.0,VC
640,co,3.0,b WC 3.6 Co 0.25 VC 0.1 TaC 0.1 NbC,6.1,1.2,1973,8.8,30,-,con,-,NbC,0.9640000000000001,96.4,{'Co': 1.0},9.0,0.0,-0.0,0.0,0.0,0.03535533905932738,0.9878336754785522,7.8,13.0,1768.15,0.946271526736985,1673.15,30.0,NbC
641,co,3.0,b WC 10 Co 0.27 VC,16.3,1.2,1939,9.7,30,-,-,-,VC,0.9,90.0,{'Co': 1.0},9.0,0.0,-0.0,0.0,0.0,0.03535533905932738,0.9878336754785522,7.8,13.0,1768.15,0.946271526736985,1673.15,30.0,VC
642,co,3.0,b WC 6 Co 0.2 VC,10.1,0.8,1629,9.4,30,-,con,1520,VC,0.94,94.0,{'Co': 1.0},9.0,0.0,-0.0,0.0,0.0,0.03535533905932738,0.9878336754785522,7.8,13.0,1768.15,1.0141390719113197,1793.15,30.0,VC
643,co,3.0,b WC 6 Co 0.3 VC,10.1,0.8,1654,9.3,30,-,con,1520,VC,0.94,94.0,{'Co': 1.0},9.0,0.0,-0.0,0.0,0.0,0.03535533905932738,0.9878336754785522,7.8,13.0,1768.15,1.0141390719113197,1793.15,30.0,VC
644,co,3.0,b WC 6 Co 0.15 VC,10.1,1.7,1600,10.7,10,2800,con,-,VC,0.94,94.0,{'Co': 1.0},9.0,0.0,-0.0,0.0,0.0,0.03535533905932738,0.9878336754785522,7.8,13.0,1768.15,0.946271526736985,1673.15,10.0,VC
645,co,3.0,b WC 8 Co 0.15 VC,13.3,1.7,1480,11.8,10,3000,con,-,VC,0.92,92.0,{'Co': 1.0},9.0,0.0,-0.0,0.0,0.0,0.03535533905932738,0.9878336754785522,7.8,13.0,1768.15,0.946271526736985,1673.15,10.0,VC
646,co,3.0,b WC 11 Co 0.15 VC,17.9,1.7,1320,13.1,10,3200,con,-,VC,0.89,89.0,{'Co': 1.0},9.0,0.0,-0.0,0.0,0.0,0.03535533905932738,0.9878336754785522,7.8,13.0,1768.15,0.946271526736985,1673.15,10.0,VC
647,co,3.0,b WC 15 Co 0.15 VC,23.7,1.7,1200,15.2,10,3000,con,-,VC,0.85,85.0,{'Co': 1.0},9.0,0.0,-0.0,0.0,0.0,0.03535533905932738,0.9878336754785522,7.8,13.0,1768.15,0.946271526736985,1673.15,10.0,VC
648,co,3.0,b WC 20 Co 0.15 VC,30.5,1.7,1050,16.9,10,2900,con,-,VC,0.8,80.0,{'Co': 1.0},9.0,0.0,-0.0,0.0,0.0,0.03535533905932738,0.9878336754785522,7.8,13.0,1768.15,0.946271526736985,1673.15,10.0,VC
649,co,3.0,b WC 26 Co 0.15 VC,38.2,1.7,870,18.9,10,2800,con,-,VC,0.74,74.0,{'Co': 1.0},9.0,0.0,-0.0,0.0,0.0,0.03535533905932738,0.9878336754785522,7.8,13.0,1768.15,0.946271526736985,1673.15,10.0,VC
650,co,3.0,b WC 5 Co 0.2 VC,8.5,0.7,1800,9.6,10,2800,con,-,VC,0.95,95.0,{'Co': 1.0},9.0,0.0,-0.0,0.0,0.0,0.03535533905932738,0.9878336754785522,7.8,13.0,1768.15,0.946271526736985,1673.15,10.0,VC
651,co,3.0,b WC 6 Co 0.2 VC,10.1,0.7,1750,9.9,10,3100,con,-,VC,0.94,94.0,{'Co': 1.0},9.0,0.0,-0.0,0.0,0.0,0.03535533905932738,0.9878336754785522,7.8,13.0,1768.15,0.946271526736985,1673.15,10.0,VC
652,co,3.0,b WC 12 Co 0.4 VC,19.3,1,1381,16.2,30,2518,HIP,1390,VC,0.88,88.0,{'Co': 1.0},9.0,0.0,-0.0,0.0,0.0,0.03535533905932738,0.9878336754785522,7.8,13.0,1768.15,0.940615897972457,1663.15,30.0,VC
653,co,3.0,b WC 12 Co 0.4 VC,19.3,1,1369,18.6,30,3390,HIP,1390,VC,0.88,88.0,{'Co': 1.0},9.0,0.0,-0.0,0.0,0.0,0.03535533905932738,0.9878336754785522,7.8,13.0,1768.15,0.940615897972457,1663.15,30.0,VC
654,co,3.0,b WC 12 Co 0.4 VC,19.3,1,1340,17.7,30,3052,HIP,1390,VC,0.88,88.0,{'Co': 1.0},9.0,0.0,-0.0,0.0,0.0,0.03535533905932738,0.9878336754785522,7.8,13.0,1768.15,0.940615897972457,1663.15,30.0,VC
655,co,3.0,b WC 12 Co 0.4 VC,19.3,1,1357,14.1,30,2679,HIP,1390,VC,0.88,88.0,{'Co': 1.0},9.0,0.0,-0.0,0.0,0.0,0.03535533905932738,0.9878336754785522,7.8,13.0,1768.15,0.940615897972457,1663.15,30.0,VC
656,co,3.0,b WC 12 Co 0.4 VC,19.3,1,1352,12.6,30,2109,HIP,1390,VC,0.88,88.0,{'Co': 1.0},9.0,0.0,-0.0,0.0,0.0,0.03535533905932738,0.9878336754785522,7.8,13.0,1768.15,0.940615897972457,1663.15,30.0,VC
657,co,3.0,b WC 9 Co 0.27 VC,14.8,0.3,1808,9.4,30,-,con,1360,VC,0.91,91.0,{'Co': 1.0},9.0,0.0,-0.0,0.0,0.0,0.03535533905932738,0.9878336754785522,7.8,13.0,1768.15,0.9236490116788734,1633.15,30.0,VC
658,co,3.0,b WC 9 Co 0.27 VC,14.8,0.3,1763,9.3,30,-,con,1400,VC,0.91,91.0,{'Co': 1.0},9.0,0.0,-0.0,0.0,0.0,0.03535533905932738,0.9878336754785522,7.8,13.0,1768.15,0.946271526736985,1673.15,30.0,VC
659,co,3.0,b WC 9 Co 0.27 VC,14.8,0.3,1729,9.4,30,-,con,1420,VC,0.91,91.0,{'Co': 1.0},9.0,0.0,-0.0,0.0,0.0,0.03535533905932738,0.9878336754785522,7.8,13.0,1768.15,0.9575827842660408,1693.15,30.0,VC
660,co,3.0,b WC 10 Co 0.2 VC,16.3,-,1666,9.1,-,-,HIP,1390,VC,0.9,90.0,{'Co': 1.0},9.0,0.0,-0.0,0.0,0.0,0.03535533905932738,0.9878336754785522,7.8,13.0,1768.15,0.940615897972457,1663.15,1.0,VC
661,co,3.0,93.7 WC 0.3 VC 6 Co,10.1,0.8,1850,7.5,-,2200,con,-,VC,0.94,94.0,{'Co': 1.0},9.0,0.0,-0.0,0.0,0.0,0.03535533905932738,0.9878336754785522,7.8,13.0,1768.15,0.946271526736985,1673.15,1.0,VC
662,co,3.0,92.2 WC 0.3 VC 7.5 Co,12.5,0.8,1720,7.7,-,2500,con,-,VC,0.925,92.5,{'Co': 1.0},9.0,0.0,-0.0,0.0,0.0,0.03535533905932738,0.9878336754785522,7.8,13.0,1768.15,0.946271526736985,1673.15,1.0,VC
663,co,3.0,87.7 WC 0.3 VC 12 Co,19.3,0.8,1450,8.5,-,3000,con,-,VC,0.88,88.0,{'Co': 1.0},9.0,0.0,-0.0,0.0,0.0,0.03535533905932738,0.9878336754785522,7.8,13.0,1768.15,0.946271526736985,1673.15,1.0,VC
664,co,3.0,84.7 WC 0.3 VC 15 Co,23.6,0.8,1300,9.2,-,3500,con,-,VC,0.85,85.0,{'Co': 1.0},9.0,0.0,-0.0,0.0,0.0,0.03535533905932738,0.9878336754785522,7.8,13.0,1768.15,0.946271526736985,1673.15,1.0,VC
665,co,3.0,b WC 6 Co 0.8 VC,10.1,0.2,1740,8.8,30,2740,HIP,1410,VC,0.94,94.0,{'Co': 1.0},9.0,0.0,-0.0,0.0,0.0,0.03535533905932738,0.9878336754785522,7.8,13.0,1768.15,0.9519271555015129,1683.15,30.0,VC
666,co,4.0,b WC 6 Co 0.9 Cr3C2 0.27 VC,11.6,1.2,2190,8.6,30,-,-,-,VC,0.94,94.0,{'Co': 1.0},9.0,0.0,-0.0,0.0,0.0,0.03535533905932738,0.9878336754785522,7.8,13.0,1768.15,0.946271526736985,1673.15,30.0,VC
667,co,4.0,b WC 8 Co 0.4 Cr3C2 0.3 VC,13.9,1.2,1967,9.6,30,-,con,-,VC,0.92,92.0,{'Co': 1.0},9.0,0.0,-0.0,0.0,0.0,0.03535533905932738,0.9878336754785522,7.8,13.0,1768.15,0.946271526736985,1673.15,30.0,VC
668,co,4.0,b WC 10 Co 0.64 Cr3C2 0.32 VC,17.3,1.2,1680,10.8,30,-,con,-,VC,0.9,90.0,{'Co': 1.0},9.0,0.0,-0.0,0.0,0.0,0.03535533905932738,0.9878336754785522,7.8,13.0,1768.15,0.946271526736985,1673.15,30.0,VC
669,co,4.0,b WC 10 Co 0.325 VC 0.325 Cr3C2,16.8,1.2,1666,11.5,30,-,-,-,Cr3C2,0.9,90.0,{'Co': 1.0},9.0,0.0,-0.0,0.0,0.0,0.03535533905932738,0.9878336754785522,7.8,13.0,1768.15,0.946271526736985,1673.15,30.0,Cr3C2
670,co,4.0,b WC 6 Co 0.1 VC 0.1 Cr3C2,10.3,0.8,1605,9.8,30,-,con,1520,Cr3C2,0.94,94.0,{'Co': 1.0},9.0,0.0,-0.0,0.0,0.0,0.03535533905932738,0.9878336754785522,7.8,13.0,1768.15,1.0141390719113197,1793.15,30.0,Cr3C2
671,co,4.0,b WC 6 Co 0.15 VC 0.15 Cr3C2,10.4,0.8,1640,9.4,30,-,con,1520,Cr3C2,0.94,94.0,{'Co': 1.0},9.0,0.0,-0.0,0.0,0.0,0.03535533905932738,0.9878336754785522,7.8,13.0,1768.15,1.0141390719113197,1793.15,30.0,Cr3C2
672,co,4.0,b WC 6 Co 0.2 VC 0.2 Cr3C2,10.4,0.8,1654,9.4,30,-,con,1520,Cr3C2,0.94,94.0,{'Co': 1.0},9.0,0.0,-0.0,0.0,0.0,0.03535533905932738,0.9878336754785522,7.8,13.0,1768.15,1.0141390719113197,1793.15,30.0,Cr3C2
673,co,4.0,b WC 6 Co 0.1 VC 0.1 Cr3C2 0.2 W,10.3,0.8,1633,9.8,30,-,con,1520,Cr3C2,0.94,94.0,{'Co': 1.0},9.0,0.0,-0.0,0.0,0.0,0.03535533905932738,0.9878336754785522,7.8,13.0,1768.15,1.0141390719113197,1793.15,30.0,Cr3C2
674,co,4.0,b WC 6 Co 0.15 VC 0.15 Cr3C2 0.3 W,10.4,0.8,1650,9.5,30,-,con,1520,Cr3C2,0.94,94.0,{'Co': 1.0},9.0,0.0,-0.0,0.0,0.0,0.03535533905932738,0.9878336754785522,7.8,13.0,1768.15,1.0141390719113197,1793.15,30.0,Cr3C2
675,co,4.0,b WC 6 Co 0.2 VC 0.2 Cr3C2 0.4 W,10.4,0.8,1721,8.5,30,-,con,1520,Cr3C2,0.94,94.0,{'Co': 1.0},9.0,0.0,-0.0,0.0,0.0,0.03535533905932738,0.9878336754785522,7.8,13.0,1768.15,1.0141390719113197,1793.15,30.0,Cr3C2
676,co,4.0,b WC 6 Co 0.95 Cr3C2 0.3 VC,11.7,0.2,2092,8.9,30,-,con,1350,VC,0.94,94.0,{'Co': 1.0},9.0,0.0,-0.0,0.0,0.0,0.03535533905932738,0.9878336754785522,7.8,13.0,1768.15,0.9179933829143455,1623.15,30.0,VC
677,co,4.0,b WC 6 Co 0.95 Cr3C2 0.3 VC,11.7,0.2,2303,8.8,30,-,con,1350,VC,0.94,94.0,{'Co': 1.0},9.0,0.0,-0.0,0.0,0.0,0.03535533905932738,0.9878336754785522,7.8,13.0,1768.15,0.9179933829143455,1623.15,30.0,VC
678,co,4.0,b WC 6 Co 0.95 Cr3C2 0.3 VC,11.7,0.2,2314,8.4,30,-,con,1350,VC,0.94,94.0,{'Co': 1.0},9.0,0.0,-0.0,0.0,0.0,0.03535533905932738,0.9878336754785522,7.8,13.0,1768.15,0.9179933829143455,1623.15,30.0,VC
679,co,4.0,b WC 7 Co 0.3 VC 0.2 Cr3C2,12,0.7,1700,9,10,3100,con,-,Cr3C2,0.93,93.0,{'Co': 1.0},9.0,0.0,-0.0,0.0,0.0,0.03535533905932738,0.9878336754785522,7.8,13.0,1768.15,0.946271526736985,1673.15,10.0,Cr3C2
680,co,4.0,b WC 8 Co 0.3 VC 0.2 Cr3C2,13.6,0.7,1650,9,10,3200,con,-,Cr3C2,0.92,92.0,{'Co': 1.0},9.0,0.0,-0.0,0.0,0.0,0.03535533905932738,0.9878336754785522,7.8,13.0,1768.15,0.946271526736985,1673.15,10.0,Cr3C2
681,co,4.0,b WC 10 Co 0.3 VC 0.2 Cr3C2,16.6,0.7,1620,10.7,10,3600,con,-,Cr3C2,0.9,90.0,{'Co': 1.0},9.0,0.0,-0.0,0.0,0.0,0.03535533905932738,0.9878336754785522,7.8,13.0,1768.15,0.946271526736985,1673.15,10.0,Cr3C2
682,co,4.0,b WC 15 Co 0.4 VC 0.15 Cr3C2,23.8,0.7,1400,12.7,10,3600,con,-,Cr3C2,0.85,85.0,{'Co': 1.0},9.0,0.0,-0.0,0.0,0.0,0.03535533905932738,0.9878336754785522,7.8,13.0,1768.15,0.946271526736985,1673.15,10.0,Cr3C2
683,co,4.0,b WC 8 Co 0.2 Cr3C2 0.05 VC,13.6,-,1640,10.1,30,3600,con,1490,VC,0.92,92.0,{'Co': 1.0},9.0,0.0,-0.0,0.0,0.0,0.03535533905932738,0.9878336754785522,7.8,13.0,1768.15,0.997172185617736,1763.15,30.0,VC
684,co,4.0,b WC 8 Co 0.4 Cr3C2 0.1 VC,13.9,-,1690,9.9,30,3800,con,1490,VC,0.92,92.0,{'Co': 1.0},9.0,0.0,-0.0,0.0,0.0,0.03535533905932738,0.9878336754785522,7.8,13.0,1768.15,0.997172185617736,1763.15,30.0,VC
685,co,4.0,b WC 8 Co 0.6 Cr3C2 0.15 VC,14.3,-,1770,9.2,30,3400,con,1490,VC,0.92,92.0,{'Co': 1.0},9.0,0.0,-0.0,0.0,0.0,0.03535533905932738,0.9878336754785522,7.8,13.0,1768.15,0.997172185617736,1763.15,30.0,VC
686,co,4.0,b WC 8 Co 0.8 Cr3C2 0.2 VC,14.6,-,1840,9.2,30,3100,con,1490,VC,0.92,92.0,{'Co': 1.0},9.0,0.0,-0.0,0.0,0.0,0.03535533905932738,0.9878336754785522,7.8,13.0,1768.15,0.997172185617736,1763.15,30.0,VC
687,co,4.0,b WC 8 Co 1 Cr3C2 0.25 VC,14.9,-,1850,9,30,2800,con,1490,VC,0.92,92.0,{'Co': 1.0},9.0,0.0,-0.0,0.0,0.0,0.03535533905932738,0.9878336754785522,7.8,13.0,1768.15,0.997172185617736,1763.15,30.0,VC
688,co,4.0,b WC 8 Co 0.4 Cr3C2 0.1 VC,13.9,-,1680,10.2,30,3600,con,1490,VC,0.92,92.0,{'Co': 1.0},9.0,0.0,-0.0,0.0,0.0,0.03535533905932738,0.9878336754785522,7.8,13.0,1768.15,0.997172185617736,1763.15,30.0,VC
689,co,4.0,b WC 8 Co 0.4 Cr3C2 0.1 VC,13.9,-,1660,10.1,30,3500,con,1490,VC,0.92,92.0,{'Co': 1.0},9.0,0.0,-0.0,0.0,0.0,0.03535533905932738,0.9878336754785522,7.8,13.0,1768.15,0.997172185617736,1763.15,30.0,VC
690,co,4.0,b WC 9 Co 0.26 VC 0.45 Cr3C2,15.5,0.2,1880,9.5,30,-,con,1360,Cr3C2,0.91,91.0,{'Co': 1.0},9.0,0.0,-0.0,0.0,0.0,0.03535533905932738,0.9878336754785522,7.8,13.0,1768.15,0.9236490116788734,1633.15,30.0,Cr3C2
691,co,4.0,b WC 9 Co 0.26 VC 0.45 Cr3C2,15.5,0.2,1835,9.6,30,-,con,1400,Cr3C2,0.91,91.0,{'Co': 1.0},9.0,0.0,-0.0,0.0,0.0,0.03535533905932738,0.9878336754785522,7.8,13.0,1768.15,0.946271526736985,1673.15,30.0,Cr3C2
692,co,4.0,b WC 9 Co 0.26 VC 0.45 Cr3C2,15.5,0.3,1801,9.5,30,-,con,1420,Cr3C2,0.91,91.0,{'Co': 1.0},9.0,0.0,-0.0,0.0,0.0,0.03535533905932738,0.9878336754785522,7.8,13.0,1768.15,0.9575827842660408,1693.15,30.0,Cr3C2
693,co,4.0,b WC 6 Co 0.26 VC 0.45 Cr3C2,10.8,0.2,2041,9.1,30,-,con,1360,Cr3C2,0.94,94.0,{'Co': 1.0},9.0,0.0,-0.0,0.0,0.0,0.03535533905932738,0.9878336754785522,7.8,13.0,1768.15,0.9236490116788734,1633.15,30.0,Cr3C2
694,co,4.0,b WC 6 Co 0.26 VC 0.45 Cr3C2,10.8,0.2,2034,9,30,-,con,1400,Cr3C2,0.94,94.0,{'Co': 1.0},9.0,0.0,-0.0,0.0,0.0,0.03535533905932738,0.9878336754785522,7.8,13.0,1768.15,0.946271526736985,1673.15,30.0,Cr3C2
695,co,4.0,b WC 6 Co 0.26 VC 0.45 Cr3C2,10.8,0.3,1988,9.1,30,-,con,1420,Cr3C2,0.94,94.0,{'Co': 1.0},9.0,0.0,-0.0,0.0,0.0,0.03535533905932738,0.9878336754785522,7.8,13.0,1768.15,0.9575827842660408,1693.15,30.0,Cr3C2
696,co,5.0,b WC 6 Co 0.2 NbC 0.2 TaC,10.1,0.5,1750,9,30,-,-,-,TaC,0.94,94.0,{'Co': 1.0},9.0,0.0,-0.0,0.0,0.0,0.03535533905932738,0.9878336754785522,7.8,13.0,1768.15,0.946271526736985,1673.15,30.0,TaC
697,co,5.0,b WC 6 Co 0.5 Cr3C2 0.5 TaC,11,1.2,1834,10,30,-,con,-,TaC,0.94,94.0,{'Co': 1.0},9.0,0.0,-0.0,0.0,0.0,0.03535533905932738,0.9878336754785522,7.8,13.0,1768.15,0.946271526736985,1673.15,30.0,TaC
698,co,5.0,b WC 10 Co 0.5 Cr3C2 0.5 TaC,17.2,1.2,1557,11.2,30,-,con,-,TaC,0.9,90.0,{'Co': 1.0},9.0,0.0,-0.0,0.0,0.0,0.03535533905932738,0.9878336754785522,7.8,13.0,1768.15,0.946271526736985,1673.15,30.0,TaC
699,co,5.0,b WC 12 Co 0.45 NbC,19.3,-,1586,12,10,-,con,1420,NbC,0.88,88.0,{'Co': 1.0},9.0,0.0,-0.0,0.0,0.0,0.03535533905932738,0.9878336754785522,7.8,13.0,1768.15,0.9575827842660408,1693.15,10.0,NbC
700,co,5.0,b WC 10 Co 0.45 TaC 0.05 NbC,16.4,-,1363,10,40,-,HIP,1480,NbC,0.9,90.0,{'Co': 1.0},9.0,0.0,-0.0,0.0,0.0,0.03535533905932738,0.9878336754785522,7.8,13.0,1768.15,0.9915165568532082,1753.15,40.0,NbC
701,co,5.0,b WC 9 Co 0.2 TaC,14.9,7.1,975,20.5,30,-,HIP,1450,TaC,0.91,91.0,{'Co': 1.0},9.0,0.0,-0.0,0.0,0.0,0.03535533905932738,0.9878336754785522,7.8,13.0,1768.15,0.9745496705596245,1723.15,30.0,TaC
702,co,5.0,b WC 9 Co 0.4 TaC,14.9,6,1125,19.3,30,-,HIP,1450,TaC,0.91,91.0,{'Co': 1.0},9.0,0.0,-0.0,0.0,0.0,0.03535533905932738,0.9878336754785522,7.8,13.0,1768.15,0.9745496705596245,1723.15,30.0,TaC
703,co,5.0,b WC 9 Co 0.6 TaC,14.8,5.6,1100,19,30,-,HIP,1450,TaC,0.91,91.0,{'Co': 1.0},9.0,0.0,-0.0,0.0,0.0,0.03535533905932738,0.9878336754785522,7.8,13.0,1768.15,0.9745496705596245,1723.15,30.0,TaC
704,co,5.0,b WC 9 Co 0.8 TaC,14.8,5.5,1050,19.5,30,-,HIP,1450,TaC,0.91,91.0,{'Co': 1.0},9.0,0.0,-0.0,0.0,0.0,0.03535533905932738,0.9878336754785522,7.8,13.0,1768.15,0.9745496705596245,1723.15,30.0,TaC
705,co,5.0,b WC 7 Co 0.5 NbC,11.7,1.3,1543,11.3,30,2781,-,1450,NbC,0.93,93.0,{'Co': 1.0},9.0,0.0,-0.0,0.0,0.0,0.03535533905932738,0.9878336754785522,7.8,13.0,1768.15,0.9745496705596245,1723.15,30.0,NbC
706,co,5.0,b WC 6 Co 0.8 TaC,10.1,0.4,1560,9.8,30,3350,HIP,1410,TaC,0.94,94.0,{'Co': 1.0},9.0,0.0,-0.0,0.0,0.0,0.03535533905932738,0.9878336754785522,7.8,13.0,1768.15,0.9519271555015129,1683.15,30.0,TaC
707,co,5.0,b WC 10 Co 0.2 NbC,16.4,-,1611,9.1,-,-,HIP,1390,NbC,0.9,90.0,{'Co': 1.0},9.0,0.0,-0.0,0.0,0.0,0.03535533905932738,0.9878336754785522,7.8,13.0,1768.15,0.940615897972457,1663.15,1.0,NbC
708,co,5.0,b WC 10 Co 0.2 TaC,16.4,-,1593,9.8,-,-,HIP,1390,TaC,0.9,90.0,{'Co': 1.0},9.0,0.0,-0.0,0.0,0.0,0.03535533905932738,0.9878336754785522,7.8,13.0,1768.15,0.940615897972457,1663.15,1.0,TaC
709,co,5.0,b WC 10 Co 0.7 TaC,16.4,-,1618,9.3,-,-,HIP,1390,TaC,0.9,90.0,{'Co': 1.0},9.0,0.0,-0.0,0.0,0.0,0.03535533905932738,0.9878336754785522,7.8,13.0,1768.15,0.940615897972457,1663.15,1.0,TaC
710,co,5.0,b WC 10 Co 0.2 TaC,16.4,0.6,1579,13.5,30,2500,s,1390,TaC,0.9,90.0,{'Co': 1.0},9.0,0.0,-0.0,0.0,0.0,0.03535533905932738,0.9878336754785522,7.8,13.0,1768.15,0.940615897972457,1663.15,30.0,TaC
711,co,5.0,b WC 10 Co 0.5 TaC,16.4,0.6,1601,13.4,30,3600,s,1390,TaC,0.9,90.0,{'Co': 1.0},9.0,0.0,-0.0,0.0,0.0,0.03535533905932738,0.9878336754785522,7.8,13.0,1768.15,0.940615897972457,1663.15,30.0,TaC
712,co,5.0,b WC 10 Co 0.8 TaC,16.4,0.5,1613,11.8,30,4300,s,1390,TaC,0.9,90.0,{'Co': 1.0},9.0,0.0,-0.0,0.0,0.0,0.03535533905932738,0.9878336754785522,7.8,13.0,1768.15,0.940615897972457,1663.15,30.0,TaC
713,co,5.0,b WC 0.2 TaC 0.2 NbC 6 Co,10.1,1.2,1625,11,-,2150,con,-,NbC,0.94,94.0,{'Co': 1.0},9.0,0.0,-0.0,0.0,0.0,0.03535533905932738,0.9878336754785522,7.8,13.0,1768.15,0.946271526736985,1673.15,1.0,NbC
714,co,5.0,b WC 0.25 TaC 0.25 NbC 7 Co,11.7,1.2,1575,11,-,2250,con,-,NbC,0.93,93.0,{'Co': 1.0},9.0,0.0,-0.0,0.0,0.0,0.03535533905932738,0.9878336754785522,7.8,13.0,1768.15,0.946271526736985,1673.15,1.0,NbC
715,co,5.0,b WC 0.25 TaC 0.25 NbC 16 Co,25.1,-,1113,18.2,-,2750,con,-,NbC,0.84,84.0,{'Co': 1.0},9.0,0.0,-0.0,0.0,0.0,0.03535533905932738,0.9878336754785522,7.8,13.0,1768.15,0.946271526736985,1673.15,1.0,NbC
716,co,5.0,b WC 0.25 TaC 0.25 NbC 13 Co,20.8,-,1213,16,-,2580,con,-,NbC,0.87,87.0,{'Co': 1.0},9.0,0.0,-0.0,0.0,0.0,0.03535533905932738,0.9878336754785522,7.8,13.0,1768.15,0.946271526736985,1673.15,1.0,NbC
717,co,5.0,b WC 0.25 TaC 0.25 NbC 11 Co,17.9,2.7,1313,14.3,-,2950,con,-,NbC,0.89,89.0,{'Co': 1.0},9.0,0.0,-0.0,0.0,0.0,0.03535533905932738,0.9878336754785522,7.8,13.0,1768.15,0.946271526736985,1673.15,1.0,NbC
718,co,6.0,b WC 31 Co 34 Re,69.6,3.8,1438,12.1,-,-,f,-,WC,0.69,69.0,{'Co': 1.0},9.0,0.0,-0.0,0.0,0.0,0.03535533905932738,0.9878336754785522,7.8,13.0,1768.15,0.946271526736985,1673.15,1.0,WC
719,co,6.0,b WC 1.8 Re 7.2 Co 0.6 VC,13.2,0.4,2047,8.6,10,-,con,1350,VC,0.9279999999999999,92.8,{'Co': 1.0},9.0,0.0,-0.0,0.0,0.0,0.03535533905932738,0.9878336754785522,7.8,13.0,1768.15,0.9179933829143455,1623.15,10.0,VC
720,co,6.0,b WC 1.8 Re 7.2 Co 0.6 VC,13.2,0.4,2133,8.6,10,-,con,1360,VC,0.9279999999999999,92.8,{'Co': 1.0},9.0,0.0,-0.0,0.0,0.0,0.03535533905932738,0.9878336754785522,7.8,13.0,1768.15,0.9236490116788734,1633.15,10.0,VC
721,co,6.0,b WC 1.8 Re 7.2 Co 0.6 VC,13.2,0.4,2108,8.5,10,-,con,1350,VC,0.9279999999999999,92.8,{'Co': 1.0},9.0,0.0,-0.0,0.0,0.0,0.03535533905932738,0.9878336754785522,7.8,13.0,1768.15,0.9179933829143455,1623.15,10.0,VC
722,co,6.0,b WC 1.8 Re 7.2 Co,13.4,1.2,1747,12.3,10,-,con,1350,WC,0.9279999999999999,92.8,{'Co': 1.0},9.0,0.0,-0.0,0.0,0.0,0.03535533905932738,0.9878336754785522,7.8,13.0,1768.15,0.9179933829143455,1623.15,10.0,WC
723,co,6.0,b WC 1.8 Re 7.2 Co 0.6 VC,13.2,-,2064,8.2,10,-,con,1360,VC,0.9279999999999999,92.8,{'Co': 1.0},9.0,0.0,-0.0,0.0,0.0,0.03535533905932738,0.9878336754785522,7.8,13.0,1768.15,0.9236490116788734,1633.15,10.0,VC
724,co,6.0,b WC 1.8 Re 7.2 Co 0.6 VC,13.2,-,2133,8.6,10,-,con,1360,VC,0.9279999999999999,92.8,{'Co': 1.0},9.0,0.0,-0.0,0.0,0.0,0.03535533905932738,0.9878336754785522,7.8,13.0,1768.15,0.9236490116788734,1633.15,10.0,VC
725,co,6.0,b WC 1.8 Re 7.2 Co 0.3 VC,13.3,-,2036,8.5,10,-,con,1475,VC,0.9279999999999999,92.8,{'Co': 1.0},9.0,0.0,-0.0,0.0,0.0,0.03535533905932738,0.9878336754785522,7.8,13.0,1768.15,0.9886887424709442,1748.15,10.0,VC
726,co,6.0,b WC 1.8 Re 7.2 Co 0.3 VC,13.3,-,2041,9.1,10,-,con,1475,VC,0.9279999999999999,92.8,{'Co': 1.0},9.0,0.0,-0.0,0.0,0.0,0.03535533905932738,0.9878336754785522,7.8,13.0,1768.15,0.9886887424709442,1748.15,10.0,VC
727,co,6.0,b WC 7.55 Re 3.25 Co 5.31 TiC 5.21 TaC,10.1,-,2186,6.5,10,-,con,1800,TaC,0.9675,96.75,{'Co': 1.0},9.0,0.0,-0.0,0.0,0.0,0.03535533905932738,0.9878336754785522,7.8,13.0,1768.15,1.172496677318101,2073.15,10.0,TaC
728,co,6.0,b WC 11.35 Re 4.88 Co 5.32 TiC 5.23 TaC,15.1,-,2160,6.4,10,-,con,-,TaC,0.9512,95.12,{'Co': 1.0},9.0,0.0,-0.0,0.0,0.0,0.03535533905932738,0.9878336754785522,7.8,13.0,1768.15,0.946271526736985,1673.15,10.0,TaC
729,co,7.0,b WC 31 Co 34 Ru,73.6,3.8,1417,13.6,-,-,f,-,WC,0.69,69.0,{'Co': 1.0},9.0,0.0,-0.0,0.0,0.0,0.03535533905932738,0.9878336754785522,7.8,13.0,1768.15,0.946271526736985,1673.15,1.0,WC
730,co,7.0,b WC 10 Co 3 Ru,19.7,0.6,1520,10.5,30,-,-,-,WC,0.9,90.0,{'Co': 1.0},9.0,0.0,-0.0,0.0,0.0,0.03535533905932738,0.9878336754785522,7.8,13.0,1768.15,0.946271526736985,1673.15,30.0,WC
731,co,7.0,b WC 10 Co 2 Ru,18.6,0.7,1512,11.7,30,-,-,-,WC,0.9,90.0,{'Co': 1.0},9.0,0.0,-0.0,0.0,0.0,0.03535533905932738,0.9878336754785522,7.8,13.0,1768.15,0.946271526736985,1673.15,30.0,WC
732,co,7.0,b WC 10 Co 1.5 Ru,18.1,0.7,1465,13,30,-,-,-,WC,0.9,90.0,{'Co': 1.0},9.0,0.0,-0.0,0.0,0.0,0.03535533905932738,0.9878336754785522,7.8,13.0,1768.15,0.946271526736985,1673.15,30.0,WC
733,co,7.0,b WC 10 Co 1 Ru,17.5,0.7,1439,13.2,30,-,-,-,WC,0.9,90.0,{'Co': 1.0},9.0,0.0,-0.0,0.0,0.0,0.03535533905932738,0.9878336754785522,7.8,13.0,1768.15,0.946271526736985,1673.15,30.0,WC
734,co,7.0,b WC 10 Co 0.4 Ru,16.8,0.8,1430,13.2,30,-,-,-,WC,0.9,90.0,{'Co': 1.0},9.0,0.0,-0.0,0.0,0.0,0.03535533905932738,0.9878336754785522,7.8,13.0,1768.15,0.946271526736985,1673.15,30.0,WC
735,co,7.0,b WC 10 Co 0.4 VC 7 Co 3 Ru,19.6,0.6,1573,8.7,-,-,con,-,VC,0.83,83.0,{'Co': 1.0},9.0,0.0,-0.0,0.0,0.0,0.03535533905932738,0.9878336754785522,7.8,13.0,1768.15,0.946271526736985,1673.15,1.0,VC
736,co,7.0,b WC 10 Co 0.4 VC 2 Ru,18.5,0.6,1429,10.8,-,-,con,-,VC,0.9,90.0,{'Co': 1.0},9.0,0.0,-0.0,0.0,0.0,0.03535533905932738,0.9878336754785522,7.8,13.0,1768.15,0.946271526736985,1673.15,1.0,VC
737,co,7.0,b WC 10 Co 0.8 VC 2 Ru,18.4,0.5,1460,10.1,-,-,con,-,VC,0.9,90.0,{'Co': 1.0},9.0,0.0,-0.0,0.0,0.0,0.03535533905932738,0.9878336754785522,7.8,13.0,1768.15,0.946271526736985,1673.15,1.0,VC
738,co,7.0,b WC 10 Co 0.4 VC 8.5 Co 1.5 Ru,18,0.6,1506,9.7,-,-,con,-,VC,0.815,81.5,{'Co': 1.0},9.0,0.0,-0.0,0.0,0.0,0.03535533905932738,0.9878336754785522,7.8,13.0,1768.15,0.946271526736985,1673.15,1.0,VC
739,co,7.0,b WC 10 Co 0.4 VC 0.4 Ru,16.7,0.8,1345,12.3,-,-,con,-,VC,0.9,90.0,{'Co': 1.0},9.0,0.0,-0.0,0.0,0.0,0.03535533905932738,0.9878336754785522,7.8,13.0,1768.15,0.946271526736985,1673.15,1.0,VC
740,co,7.0,b WC 10 Co 0.8 VC 0.4 Ru,16.6,0.5,1435,9.8,-,-,con,-,VC,0.9,90.0,{'Co': 1.0},9.0,0.0,-0.0,0.0,0.0,0.03535533905932738,0.9878336754785522,7.8,13.0,1768.15,0.946271526736985,1673.15,1.0,VC
741,co,7.0,b WC 10 VC 9.6 Co 0.4 Ru,14,0.2,1926,7.9,-,-,con,-,VC,0.904,90.4,{'Co': 1.0},9.0,0.0,-0.0,0.0,0.0,0.03535533905932738,0.9878336754785522,7.8,13.0,1768.15,0.946271526736985,1673.15,1.0,VC
742,co,7.0,b WC 10 VC 9 Co 1 Ru,13.8,0.2,1950,7.7,-,-,con,-,VC,0.91,91.0,{'Co': 1.0},9.0,0.0,-0.0,0.0,0.0,0.03535533905932738,0.9878336754785522,7.8,13.0,1768.15,0.946271526736985,1673.15,1.0,VC
743,co,7.0,b WC 10 VC 8.5 Co 1.5 Ru,13.6,0.2,1965,7.2,-,-,con,-,VC,0.915,91.5,{'Co': 1.0},9.0,0.0,-0.0,0.0,0.0,0.03535533905932738,0.9878336754785522,7.8,13.0,1768.15,0.946271526736985,1673.15,1.0,VC
744,co,7.0,b WC 10 VC 8 Co 2 Ru,13.4,0.2,1990,7,-,-,con,-,VC,0.92,92.0,{'Co': 1.0},9.0,0.0,-0.0,0.0,0.0,0.03535533905932738,0.9878336754785522,7.8,13.0,1768.15,0.946271526736985,1673.15,1.0,VC
745,co,7.0,b WC 10 VC 7 Co 3 Ru,13.1,0.2,2001,6.8,-,-,con,-,VC,0.93,93.0,{'Co': 1.0},9.0,0.0,-0.0,0.0,0.0,0.03535533905932738,0.9878336754785522,7.8,13.0,1768.15,0.946271526736985,1673.15,1.0,VC
746,co,7.0,b WC 10 VC 9.6 Co 0.4 Ru,13.6,0.2,1514,7.9,-,-,HIP,-,VC,0.904,90.4,{'Co': 1.0},9.0,0.0,-0.0,0.0,0.0,0.03535533905932738,0.9878336754785522,7.8,13.0,1768.15,0.946271526736985,1673.15,1.0,VC
747,co,7.0,b WC 10 VC 9 Co 1 Ru,12.8,0.2,1573,7.7,-,-,HIP,-,VC,0.91,91.0,{'Co': 1.0},9.0,0.0,-0.0,0.0,0.0,0.03535533905932738,0.9878336754785522,7.8,13.0,1768.15,0.946271526736985,1673.15,1.0,VC
748,co,7.0,b WC 10 VC 8.5 Co 1.5 Ru,12.1,0.2,1581,7.2,-,-,HIP,-,VC,0.915,91.5,{'Co': 1.0},9.0,0.0,-0.0,0.0,0.0,0.03535533905932738,0.9878336754785522,7.8,13.0,1768.15,0.946271526736985,1673.15,1.0,VC
749,co,7.0,b WC 10 VC 8 Co 2 Ru,11.5,0.2,1627,7,-,-,HIP,-,VC,0.92,92.0,{'Co': 1.0},9.0,0.0,-0.0,0.0,0.0,0.03535533905932738,0.9878336754785522,7.8,13.0,1768.15,0.946271526736985,1673.15,1.0,VC
750,co,7.0,b WC 10 VC 7 Co 3 Ru,10.1,0.2,1690,6.8,-,-,HIP,-,VC,0.93,93.0,{'Co': 1.0},9.0,0.0,-0.0,0.0,0.0,0.03535533905932738,0.9878336754785522,7.8,13.0,1768.15,0.946271526736985,1673.15,1.0,VC
751,co,7.0,b WC 0.4 VC 10 Co 0.4 Ru,16.3,0.8,1415,12.3,-,-,HIP,-,VC,0.9,90.0,{'Co': 1.0},9.0,0.0,-0.0,0.0,0.0,0.03535533905932738,0.9878336754785522,7.8,13.0,1768.15,0.946271526736985,1673.15,1.0,VC
752,co,7.0,b WC 0.4 VC 10 Co 2 Ru,16.3,0.6,1432,10.8,-,-,HIP,-,VC,0.9,90.0,{'Co': 1.0},9.0,0.0,-0.0,0.0,0.0,0.03535533905932738,0.9878336754785522,7.8,13.0,1768.15,0.946271526736985,1673.15,1.0,VC
753,co,7.0,b WC 0.8 VC 10 Co 0.4 Ru,16.2,0.5,1462,9.8,-,-,HIP,-,VC,0.9,90.0,{'Co': 1.0},9.0,0.0,-0.0,0.0,0.0,0.03535533905932738,0.9878336754785522,7.8,13.0,1768.15,0.946271526736985,1673.15,1.0,VC
754,co,7.0,b WC 0.8 VC 10 Co 2 Ru,16.2,0.5,1490,10.1,-,-,HIP,-,VC,0.9,90.0,{'Co': 1.0},9.0,0.0,-0.0,0.0,0.0,0.03535533905932738,0.9878336754785522,7.8,13.0,1768.15,0.946271526736985,1673.15,1.0,VC
755,co,7.0,b WC 0.4 VC 8.5 Co 1.5 Ru,14,0.6,1516,9.7,-,-,HIP,-,VC,0.915,91.5,{'Co': 1.0},9.0,0.0,-0.0,0.0,0.0,0.03535533905932738,0.9878336754785522,7.8,13.0,1768.15,0.946271526736985,1673.15,1.0,VC
756,co,7.0,b WC 0.4 VC 7 Co 3 Ru,11.6,0.6,1590,8.7,-,-,HIP,-,VC,0.93,93.0,{'Co': 1.0},9.0,0.0,-0.0,0.0,0.0,0.03535533905932738,0.9878336754785522,7.8,13.0,1768.15,0.946271526736985,1673.15,1.0,VC
757,co,7.0,b WC 8 Co 0.5 Ru,13.3,2.3,1364,19,30,3725,con,1430,WC,0.92,92.0,{'Co': 1.0},9.0,0.0,-0.0,0.0,0.0,0.03535533905932738,0.9878336754785522,7.8,13.0,1768.15,0.9632384130305687,1703.15,30.0,WC
758,co,7.0,b WC 8 Co 1 Ru,13.3,2.2,1367,18.2,30,3740,con,1430,WC,0.92,92.0,{'Co': 1.0},9.0,0.0,-0.0,0.0,0.0,0.03535533905932738,0.9878336754785522,7.8,13.0,1768.15,0.9632384130305687,1703.15,30.0,WC
759,co,7.0,b WC 8 Co 1.5 Ru,13.3,2.1,1382,16.5,30,3794,con,1430,WC,0.92,92.0,{'Co': 1.0},9.0,0.0,-0.0,0.0,0.0,0.03535533905932738,0.9878336754785522,7.8,13.0,1768.15,0.9632384130305687,1703.15,30.0,WC
760,co,7.0,b WC 8 Co 2 Ru,13.3,2.3,1373,16.1,30,3602,con,1430,WC,0.92,92.0,{'Co': 1.0},9.0,0.0,-0.0,0.0,0.0,0.03535533905932738,0.9878336754785522,7.8,13.0,1768.15,0.9632384130305687,1703.15,30.0,WC
761,ct,21.0,74.37 WC 7.6 Co 10 TaC 8.03 TiC,10.8,-,1564,10,-,3122,con,1380,TiC,0.924,92.4,{'Co': 1.0},9.0,0.0,-0.0,0.0,0.0,0.03535533905932738,0.9918158937362668,5.6,13.0,1768.15,0.9349602692079292,1653.15,1.0,TiC
762,ct,21.0,74.41 WC 7.62 Co 9.99 NbC 7.98 TiC,10.1,-,1606,9.2,-,3178,con,1380,TiC,0.9238,92.38,{'Co': 1.0},9.0,0.0,-0.0,0.0,0.0,0.03535533905932738,0.9918158937362668,5.6,13.0,1768.15,0.9349602692079292,1653.15,1.0,TiC
763,ct,21.0,78.76 WC 7.57 Co 10.08 NbC 3.59 TiC,10.8,-,1564,10.3,-,2940,con,1380,TiC,0.9243000000000001,92.43,{'Co': 1.0},9.0,0.0,-0.0,0.0,0.0,0.03535533905932738,0.9918158937362668,5.6,13.0,1768.15,0.9349602692079292,1653.15,1.0,TiC
764,ct,21.0,82.82 WC 7.57 Co 2.6 NbC 7.02 TiC,10.8,-,1578,9.6,-,3150,con,1380,TiC,0.9243000000000001,92.43,{'Co': 1.0},9.0,0.0,-0.0,0.0,0.0,0.03535533905932738,0.9918158937362668,5.6,13.0,1768.15,0.9349602692079292,1653.15,1.0,TiC
765,ct,21.0,81.42 WC 7.56 Co 5.25 NbC 5.77 TiC,10.8,-,1537,9.8,-,3108,con,1380,TiC,0.9244,92.44,{'Co': 1.0},9.0,0.0,-0.0,0.0,0.0,0.03535533905932738,0.9918158937362668,5.6,13.0,1768.15,0.9349602692079292,1653.15,1.0,TiC
766,ct,21.0,76.95 WC 7.54 Co 9.91 NbC 5.6 TiC,10.4,-,1564,9.7,-,2436,con,1380,TiC,0.9246,92.46,{'Co': 1.0},9.0,0.0,-0.0,0.0,0.0,0.03535533905932738,0.9918158937362668,5.6,13.0,1768.15,0.9349602692079292,1653.15,1.0,TiC
767,ct,21.0,78.06 WC 7.95 Co 5.59 NbC 8.4 TiC,10.8,-,1564,9.7,-,2632,con,1380,TiC,0.9205,92.05,{'Co': 1.0},9.0,0.0,-0.0,0.0,0.0,0.03535533905932738,0.9918158937362668,5.6,13.0,1768.15,0.9349602692079292,1653.15,1.0,TiC
768,ct,21.0,b WC 8 TiC 12 Co,16.7,-,1381,10.4,-,1620,con,1450,TiC,0.88,88.0,{'Co': 1.0},9.0,0.0,-0.0,0.0,0.0,0.03535533905932738,0.9918158937362668,5.6,13.0,1768.15,0.9745496705596245,1723.15,1.0,TiC
769,ct,21.0,b WC x TiC x TaC 4.5 Co,7.5,-,1850,8.6,-,1170,-,-,TaC,0.955,95.5,{'Co': 1.0},9.0,0.0,-0.0,0.0,0.0,0.03535533905932738,0.9878336754785522,7.8,13.0,1768.15,0.946271526736985,1673.15,1.0,TaC
770,ct,21.0,b WC x TiC x TaC 8 Co,13,-,1810,7.6,-,1550,-,-,TaC,0.92,92.0,{'Co': 1.0},9.0,0.0,-0.0,0.0,0.0,0.03535533905932738,0.9878336754785522,7.8,13.0,1768.15,0.946271526736985,1673.15,1.0,TaC
771,ct,21.0,b WC x TiC x TaC 8 Co,13,-,1640,9,-,1720,-,-,TaC,0.92,92.0,{'Co': 1.0},9.0,0.0,-0.0,0.0,0.0,0.03535533905932738,0.9878336754785522,7.8,13.0,1768.15,0.946271526736985,1673.15,1.0,TaC
772,ct,21.0,b WC x TiC x TaC 11 Co,17.5,-,1480,10.6,-,1970,-,-,TaC,0.89,89.0,{'Co': 1.0},9.0,0.0,-0.0,0.0,0.0,0.03535533905932738,0.9878336754785522,7.8,13.0,1768.15,0.946271526736985,1673.15,1.0,TaC
773,ct,21.0,b WC 2 TaC 14.5 Co,23,1.3,1700,9,20,-,con,1400,TaC,0.855,85.5,{'Co': 1.0},9.0,0.0,-0.0,0.0,0.0,0.03535533905932738,0.9878336754785522,7.8,13.0,1768.15,0.946271526736985,1673.15,20.0,TaC
774,ct,21.0,b WC 2 TaC 10 Co,16.4,1.5,1830,8,20,-,con,1440,TaC,0.9,90.0,{'Co': 1.0},9.0,0.0,-0.0,0.0,0.0,0.03535533905932738,0.9878336754785522,7.8,13.0,1768.15,0.9688940417950965,1713.15,20.0,TaC
775,ct,21.0,b WC 10.4 TiC 15.6 TaC 11 Co,14.7,1.5,1810,7.8,20,-,con,1400,TaC,0.89,89.0,{'Co': 1.0},9.0,0.0,-0.0,0.0,0.0,0.03535533905932738,0.9878336754785522,7.8,13.0,1768.15,0.946271526736985,1673.15,20.0,TaC
776,ct,21.0,b WC 6 Co 0.6 VC 0.3 Cr3C2,10.5,0.3,2033,8.5,-,-,con,1450,Cr3C2,0.94,94.0,{'Co': 1.0},9.0,0.0,-0.0,0.0,0.0,0.03535533905932738,0.9878336754785522,7.8,13.0,1768.15,0.9745496705596245,1723.15,1.0,Cr3C2
777,ct,21.0,b WC 6 Co 0.5 VC,10,1.2,2043,9.2,30,-,-,-,VC,0.94,94.0,{'Co': 1.0},9.0,0.0,-0.0,0.0,0.0,0.03535533905932738,0.9878336754785522,7.8,13.0,1768.15,0.946271526736985,1673.15,30.0,VC
778,ct,21.0,b WC 6 Co 0.6 VC,10,1.2,2162,8.9,30,-,-,-,VC,0.94,94.0,{'Co': 1.0},9.0,0.0,-0.0,0.0,0.0,0.03535533905932738,0.9878336754785522,7.8,13.0,1768.15,0.946271526736985,1673.15,30.0,VC
779,ct,21.0,b WC 10 Co 0.5 VC,16.3,1.2,1701,10.1,30,-,-,-,VC,0.9,90.0,{'Co': 1.0},9.0,0.0,-0.0,0.0,0.0,0.03535533905932738,0.9878336754785522,7.8,13.0,1768.15,0.946271526736985,1673.15,30.0,VC
780,ct,21.0,b WC 10 Co 0.85 VC,16.2,1.2,2029,8.9,30,-,-,-,VC,0.9,90.0,{'Co': 1.0},9.0,0.0,-0.0,0.0,0.0,0.03535533905932738,0.9878336754785522,7.8,13.0,1768.15,0.946271526736985,1673.15,30.0,VC
781,ct,21.0,b WC 10 Co 0.65 VC,16.2,1.2,1970,8.9,30,-,-,-,VC,0.9,90.0,{'Co': 1.0},9.0,0.0,-0.0,0.0,0.0,0.03535533905932738,0.9878336754785522,7.8,13.0,1768.15,0.946271526736985,1673.15,30.0,VC
782,ct,21.0,b WC 12 Co 0.5 VC,19.2,1.2,1667,9.9,30,-,con,-,VC,0.88,88.0,{'Co': 1.0},9.0,0.0,-0.0,0.0,0.0,0.03535533905932738,0.9878336754785522,7.8,13.0,1768.15,0.946271526736985,1673.15,30.0,VC
783,ct,21.0,b WC 15 Co 0.8 VC,23.5,1.2,1478,11.3,30,-,-,-,VC,0.85,85.0,{'Co': 1.0},9.0,0.0,-0.0,0.0,0.0,0.03535533905932738,0.9878336754785522,7.8,13.0,1768.15,0.946271526736985,1673.15,30.0,VC
784,ct,21.0,b WC 15 Co 0.8 VC,23.5,1.2,1686,9.4,30,-,-,-,VC,0.85,85.0,{'Co': 1.0},9.0,0.0,-0.0,0.0,0.0,0.03535533905932738,0.9878336754785522,7.8,13.0,1768.15,0.946271526736985,1673.15,30.0,VC
785,ct,21.0,b WC 15 Co 1.6 VC,23.2,1.2,1730,8.8,30,-,-,-,VC,0.85,85.0,{'Co': 1.0},9.0,0.0,-0.0,0.0,0.0,0.03535533905932738,0.9878336754785522,7.8,13.0,1768.15,0.946271526736985,1673.15,30.0,VC
786,ct,21.0,b WC 4 Co 0.5 TaC 0.5 NbC,6.8,1.2,2104,8.5,30,-,con,-,NbC,0.96,96.0,{'Co': 1.0},9.0,0.0,-0.0,0.0,0.0,0.03535533905932738,0.9878336754785522,7.8,13.0,1768.15,0.946271526736985,1673.15,30.0,NbC
787,ct,21.0,b WC 5.5 Co 1.6 TaC 1.6 NbC,9.2,1.2,1670,9.2,30,-,con,-,NbC,0.945,94.5,{'Co': 1.0},9.0,0.0,-0.0,0.0,0.0,0.03535533905932738,0.9878336754785522,7.8,13.0,1768.15,0.946271526736985,1673.15,30.0,NbC
788,ct,21.0,b WC 5.8 Co 0.75 TaC 0.75 NbC,9.7,1.2,1782,9.1,30,-,con,-,NbC,0.9420000000000001,94.2,{'Co': 1.0},9.0,0.0,-0.0,0.0,0.0,0.03535533905932738,0.9878336754785522,7.8,13.0,1768.15,0.946271526736985,1673.15,30.0,NbC
789,ct,21.0,b WC 7.5 Co 0.75 TaC 0.75 NbC,12.4,1.2,1737,10,30,-,con,-,NbC,0.925,92.5,{'Co': 1.0},9.0,0.0,-0.0,0.0,0.0,0.03535533905932738,0.9878336754785522,7.8,13.0,1768.15,0.946271526736985,1673.15,30.0,NbC
790,ct,21.0,b WC 10 Co 1 TaC 1 NbC,16.2,1.2,1568,10.4,30,-,con,-,NbC,0.9,90.0,{'Co': 1.0},9.0,0.0,-0.0,0.0,0.0,0.03535533905932738,0.9878336754785522,7.8,13.0,1768.15,0.946271526736985,1673.15,30.0,NbC
791,ct,21.0,b WC 10 Co 1.275 TaC 1.275 NbC,16.2,1.2,1643,9.3,30,-,-,-,NbC,0.9,90.0,{'Co': 1.0},9.0,0.0,-0.0,0.0,0.0,0.03535533905932738,0.9878336754785522,7.8,13.0,1768.15,0.946271526736985,1673.15,30.0,NbC
792,ct,21.0,b WC 12 Co 0.75 TaC 0.75 NbC,19.2,1.2,1463,11.8,30,-,con,-,NbC,0.88,88.0,{'Co': 1.0},9.0,0.0,-0.0,0.0,0.0,0.03535533905932738,0.9878336754785522,7.8,13.0,1768.15,0.946271526736985,1673.15,30.0,NbC
793,ct,21.0,b WC 6 Co 0.25 TaC 0.25 TiC,10.1,1.2,1676,9.6,30,-,con,-,TiC,0.94,94.0,{'Co': 1.0},9.0,0.0,-0.0,0.0,0.0,0.03535533905932738,0.9918158937362668,5.6,13.0,1768.15,0.946271526736985,1673.15,30.0,TiC
794,ct,21.0,b WC 6 Co 0.8 VC 2.0 TaC 1.7 Cr3C2,12.8,1.2,2196,8.1,30,-,-,-,Cr3C2,0.94,94.0,{'Co': 1.0},9.0,0.0,-0.0,0.0,0.0,0.03535533905932738,0.9878336754785522,7.8,13.0,1768.15,0.946271526736985,1673.15,30.0,Cr3C2
795,ct,21.0,b WC 9 Co 0.6 Cr3C2 0.45 VC,15.7,1.2,1925,9.4,30,-,con,-,VC,0.91,91.0,{'Co': 1.0},9.0,0.0,-0.0,0.0,0.0,0.03535533905932738,0.9878336754785522,7.8,13.0,1768.15,0.946271526736985,1673.15,30.0,VC
796,ct,21.0,b WC 9 Co 0.6 Cr3C2 0.45 VC,15.7,1.2,1908,8.8,30,-,con,-,VC,0.91,91.0,{'Co': 1.0},9.0,0.0,-0.0,0.0,0.0,0.03535533905932738,0.9878336754785522,7.8,13.0,1768.15,0.946271526736985,1673.15,30.0,VC
797,ct,21.0,b WC 10 Co 1.0 Cr3C2 0.333 TiC 0.333 TaC 0.333 NbC,17.8,1.2,1521,11.9,30,-,con,-,NbC,0.9,90.0,{'Co': 1.0},9.0,0.0,-0.0,0.0,0.0,0.03535533905932738,0.9878336754785522,7.8,13.0,1768.15,0.946271526736985,1673.15,30.0,NbC
798,ct,21.0,b WC 10 Co 0.4125 Cr3C2 0.4125 VC 0.4125 TaC 0.4125 NbC,16.9,1.2,1643,9.6,30,-,-,-,NbC,0.9,90.0,{'Co': 1.0},9.0,0.0,-0.0,0.0,0.0,0.03535533905932738,0.9878336754785522,7.8,13.0,1768.15,0.946271526736985,1673.15,30.0,NbC
799,ct,21.0,b WC 10 Co 0.8 VC 2.0 TaC 1.2 Cr3C2,18.1,1.2,1935,8.7,30,-,-,-,Cr3C2,0.9,90.0,{'Co': 1.0},9.0,0.0,-0.0,0.0,0.0,0.03535533905932738,0.9878336754785522,7.8,13.0,1768.15,0.946271526736985,1673.15,30.0,Cr3C2
800,ct,21.0,b WC 12 Co 0.92 Cr3C2 0.4 VC 0.3 TaC,20.7,1.2,1804,9.1,30,-,con,-,TaC,0.88,88.0,{'Co': 1.0},9.0,0.0,-0.0,0.0,0.0,0.03535533905932738,0.9878336754785522,7.8,13.0,1768.15,0.946271526736985,1673.15,30.0,TaC
801,ct,21.0,b WC 15 Co 0.8 VC 2.0 TaC 1.7 Cr3C2,25.9,1.2,1670,9.2,30,-,-,-,Cr3C2,0.85,85.0,{'Co': 1.0},9.0,0.0,-0.0,0.0,0.0,0.03535533905932738,0.9878336754785522,7.8,13.0,1768.15,0.946271526736985,1673.15,30.0,Cr3C2
802,ct,21.0,b WC 15 Co 0.45 VC 0.84 Cr3C2,24.8,1.2,1555,9.7,30,-,-,-,Cr3C2,0.85,85.0,{'Co': 1.0},9.0,0.0,-0.0,0.0,0.0,0.03535533905932738,0.9878336754785522,7.8,13.0,1768.15,0.946271526736985,1673.15,30.0,Cr3C2
803,ct,21.0,b WC 15 Co 0.45 VC 0.84 Cr3C2,24.8,1.2,1582,11,30,-,-,-,Cr3C2,0.85,85.0,{'Co': 1.0},9.0,0.0,-0.0,0.0,0.0,0.03535533905932738,0.9878336754785522,7.8,13.0,1768.15,0.946271526736985,1673.15,30.0,Cr3C2
804,ct,21.0,b WC 15 Co 0.45 VC 0.84 Cr3C2,24.8,1.2,1683,9.6,30,-,-,-,Cr3C2,0.85,85.0,{'Co': 1.0},9.0,0.0,-0.0,0.0,0.0,0.03535533905932738,0.9878336754785522,7.8,13.0,1768.15,0.946271526736985,1673.15,30.0,Cr3C2
805,ct,21.0,b WC 15 Co 1.8 VC 0.84 Cr3C2,24.3,1.2,1817,8.7,30,-,-,-,Cr3C2,0.85,85.0,{'Co': 1.0},9.0,0.0,-0.0,0.0,0.0,0.03535533905932738,0.9878336754785522,7.8,13.0,1768.15,0.946271526736985,1673.15,30.0,Cr3C2
806,ct,21.0,b WC 15 Co 1.8 VC 0.84 Cr3C2,24.3,1.2,1817,8.7,30,-,-,-,Cr3C2,0.85,85.0,{'Co': 1.0},9.0,0.0,-0.0,0.0,0.0,0.03535533905932738,0.9878336754785522,7.8,13.0,1768.15,0.946271526736985,1673.15,30.0,Cr3C2
807,ct,21.0,b WC 15 Co 1.8 VC 0.84 Cr3C2,24.3,1.2,1817,8.8,30,-,-,-,Cr3C2,0.85,85.0,{'Co': 1.0},9.0,0.0,-0.0,0.0,0.0,0.03535533905932738,0.9878336754785522,7.8,13.0,1768.15,0.946271526736985,1673.15,30.0,Cr3C2
808,ct,21.0,b WC 20 Co 1.6 Cr3C2 0.48 VC,32.6,1.2,1376,13.5,30,-,-,-,VC,0.8,80.0,{'Co': 1.0},9.0,0.0,-0.0,0.0,0.0,0.03535533905932738,0.9878336754785522,7.8,13.0,1768.15,0.946271526736985,1673.15,30.0,VC
809,ct,21.0,b WC 20 Co 1.6 Cr3C2 0.48 VC,32.6,1.2,1554,10,30,-,-,-,VC,0.8,80.0,{'Co': 1.0},9.0,0.0,-0.0,0.0,0.0,0.03535533905932738,0.9878336754785522,7.8,13.0,1768.15,0.946271526736985,1673.15,30.0,VC
810,ct,21.0,b WC 0.9 TiC 0.9 TaC 0.9 NbC 12 Co,18.9,-,1290,12.7,-,-,-,-,NbC,0.88,88.0,{'Co': 1.0},9.0,0.0,-0.0,0.0,0.0,0.03535533905932738,0.9878336754785522,7.8,13.0,1768.15,0.946271526736985,1673.15,1.0,NbC
811,ct,21.0,b WC 4 TiC 3.5 TaC 4 NbC 11.5 Co,16.7,-,1380,10.9,-,-,-,-,NbC,0.885,88.5,{'Co': 1.0},9.0,0.0,-0.0,0.0,0.0,0.03535533905932738,0.9878336754785522,7.8,13.0,1768.15,0.946271526736985,1673.15,1.0,NbC
812,ct,21.0,b WC 6 Co 0.4 VC,10.1,0.8,1629,9,30,-,con,1520,VC,0.94,94.0,{'Co': 1.0},9.0,0.0,-0.0,0.0,0.0,0.03535533905932738,0.9878336754785522,7.8,13.0,1768.15,1.0141390719113197,1793.15,30.0,VC
