Repository: YHzed/HEAC-0.2

# HEAC 0.2 - 高熵合金陶瓷智能设计平台

<div align="center">
*一个集成数据处理、机器学习、逆向设计的高熵合金陶瓷(HEA Cermet)材料研发平台*

</div>

---

## 📋 目录

- [项目简介](#-项目简介)
- [核心特性](#-核心特性)
- [系统架构](#-系统架构)
- [快速开始](#-快速开始)
- [功能模块](#-功能模块)
- [安装指南](#-安装指南)
- [使用教程](#-使用教程)
- [API参考](#-api参考)
- [常见问题](#-常见问题)
- [贡献指南](#-贡献指南)
- [许可证](#-许可证)

---

# 编辑.env文件,添加您的Materials Project API密钥

### 9️⃣ HEA Data Preprocessing - HEA数据预处理

**主要功能:**
- 📊 HEA专用数据清洗
- 🔧 缺失值处理
- 📈 异常值检测
- 🏷️ 特征编码

---

### 1️⃣1️⃣ Database Manager V2 - 数据库管理器V2

**主要功能:**
- 🗄️ SQLite数据库管理
- 📊 数据表查看与编辑
- 🔍 高级查询
- 📥 数据导入导出
- 🔗 关系管理

**数据库表:**
- `materials`: 材料基础信息
- `compositions`: 成分数据
- `properties`: 性能数据
- `processes`: 工艺参数
- `literature`: 文献来源

**使用示例:**

File: datasets/hea_processed.csv (part 5 of 16)
Unnamed: 0,Group,Subgroup,Composition,"Binder, vol-%","d, mm","HV, kgf/mm2","KIC, MPa·m1/2","Load, kgf","TRS, MPa",Sintering,"T, °C",Ceramic_Type,Ceramic_Vol_Frac,Ceramic_Wt_Pct,Binder_Composition,VEC,H_mix,S_mix,Delta_R,Delta_Chi,Lattice_Constant_Est,Lattice_Mismatch,CTE_Mismatch,CTE_Binder,T_Liquidus_Est,T_Homologous,Sinter_Temp_K,Grain_Size,Parsed_Ceramic
813,ct,21.0,b WC 10 Co 0.8 VC,16.2,-,1335,17.2,30,-,con,1300,VC,0.9,90.0,{'Co': 1.0},9.0,0.0,-0.0,0.0,0.0,0.03535533905932738,0.9878336754785522,7.8,13.0,1768.15,0.889715239091706,1573.15,30.0,VC
814,ct,21.0,b WC 0.6 VC 10 Co,16.2,0.2,1954,7.9,30,-,p,1280,VC,0.9,90.0,{'Co': 1.0},9.0,0.0,-0.0,0.0,0.0,0.03535533905932738,0.9878336754785522,7.8,13.0,1768.15,0.8784039815626502,1553.15,30.0,VC
815,ct,21.0,b WC 0.6 VC 10 Co,16.2,0.2,2018,9,30,-,p,1320,VC,0.9,90.0,{'Co': 1.0},9.0,0.0,-0.0,0.0,0.0,0.03535533905932738,0.9878336754785522,7.8,13.0,1768.15,0.9010264966207618,1593.15,30.0,VC
816,ct,21.0,b WC 0.6 VC 10 Co,16.2,0.2,2084,8.8,30,-,p,1300,VC,0.9,90.0,{'Co': 1.0},9.0,0.0,-0.0,0.0,0.0,0.03535533905932738,0.9878336754785522,7.8,13.0,1768.15,0.889715239091706,1573.15,30.0,VC
817,ct,21.0,b WC 12 Co 0.9 NbC,19.2,0.3,1631,10.9,10,-,con,1420,NbC,0.88,88.0,{'Co': 1.0},9.0,0.0,-0.0,0.0,0.0,0.03535533905932738,0.9878336754785522,7.8,13.0,1768.15,0.9575827842660408,1693.15,10.0,NbC
818,ct,21.0,b WC 12 Co 0.9 VC,19.1,0.3,1703,9.6,10,-,con,1420,VC,0.88,88.0,{'Co': 1.0},9.0,0.0,-0.0,0.0,0.0,0.03535533905932738,0.9878336754785522,7.8,13.0,1768.15,0.9575827842660408,1693.15,10.0,VC
819,ct,21.0,b WC 12 Co 0.5 VC,19.2,0.8,1445,15.7,-,-,con,1450,VC,0.88,88.0,{'Co': 1.0},9.0,0.0,-0.0,0.0,0.0,0.03535533905932738,0.9878336754785522,7.8,13.0,1768.15,0.9745496705596245,1723.15,1.0,VC
820,ct,21.0,b WC 12 Co 1 VC,19.1,0.6,1486,15.6,-,-,con,1450,VC,0.88,88.0,{'Co': 1.0},9.0,0.0,-0.0,0.0,0.0,0.03535533905932738,0.9878336754785522,7.8,13.0,1768.15,0.9745496705596245,1723.15,1.0,VC
821,ct,21.0,b WC 12 Co 0.9 NbC,19.2,-,1635,11.2,10,-,con,1420,NbC,0.88,88.0,{'Co': 1.0},9.0,0.0,-0.0,0.0,0.0,0.03535533905932738,0.9878336754785522,7.8,13.0,1768.15,0.9575827842660408,1693.15,10.0,NbC
822,ct,21.0,b WC 12 Co 1.8 NbC,19.1,-,1635,11.1,10,-,con,1420,NbC,0.88,88.0,{'Co': 1.0},9.0,0.0,-0.0,0.0,0.0,0.03535533905932738,0.9878336754785522,7.8,13.0,1768.15,0.9575827842660408,1693.15,10.0,NbC
823,ct,21.0,b WC 12 Co 2.25 NbC,19,-,1630,11,10,-,con,1420,NbC,0.88,88.0,{'Co': 1.0},9.0,0.0,-0.0,0.0,0.0,0.03535533905932738,0.9878336754785522,7.8,13.0,1768.15,0.9575827842660408,1693.15,10.0,NbC
824,ct,21.0,b WC 12 Co 2.7 NbC,18.9,-,1625,10.8,10,-,con,1420,NbC,0.88,88.0,{'Co': 1.0},9.0,0.0,-0.0,0.0,0.0,0.03535533905932738,0.9878336754785522,7.8,13.0,1768.15,0.9575827842660408,1693.15,10.0,NbC
825,ct,21.0,b WC 12 Co 3.6 NbC,18.8,-,1605,10.7,10,-,con,1420,NbC,0.88,88.0,{'Co': 1.0},9.0,0.0,-0.0,0.0,0.0,0.03535533905932738,0.9878336754785522,7.8,13.0,1768.15,0.9575827842660408,1693.15,10.0,NbC
826,ct,21.0,b WC 12 Co 5 NbC,18.5,-,1581,10.5,10,-,con,1420,NbC,0.88,88.0,{'Co': 1.0},9.0,0.0,-0.0,0.0,0.0,0.03535533905932738,0.9878336754785522,7.8,13.0,1768.15,0.9575827842660408,1693.15,10.0,NbC
827,ct,21.0,b WC 12 Co 10 NbC,17.8,-,1577,9.7,10,-,con,1420,NbC,0.88,88.0,{'Co': 1.0},9.0,0.0,-0.0,0.0,0.0,0.03535533905932738,0.9878336754785522,7.8,13.0,1768.15,0.9575827842660408,1693.15,10.0,NbC
828,ct,21.0,b WC 12 Co 20 NbC,16.4,-,1573,9.2,10,-,con,1420,NbC,0.88,88.0,{'Co': 1.0},9.0,0.0,-0.0,0.0,0.0,0.03535533905932738,0.9878336754785522,7.8,13.0,1768.15,0.9575827842660408,1693.15,10.0,NbC
829,ct,21.0,91.4 WC 8 Co 0.6 VC,13.2,-,2094,8.8,10,-,con,1350,VC,0.92,92.0,{'Co': 1.0},9.0,0.0,-0.0,0.0,0.0,0.03535533905932738,0.9878336754785522,7.8,13.0,1768.15,0.9179933829143455,1623.15,10.0,VC
830,ct,21.0,91.4 WC 8 Co 0.6 VC,13.2,-,2071,7.8,10,-,con,1380,VC,0.92,92.0,{'Co': 1.0},9.0,0.0,-0.0,0.0,0.0,0.03535533905932738,0.9878336754785522,7.8,13.0,1768.15,0.9349602692079292,1653.15,10.0,VC
831,ct,21.0,91.4 WC 8 Co 0.6 VC,13.2,-,2107,8.5,10,-,con,1420,VC,0.92,92.0,{'Co': 1.0},9.0,0.0,-0.0,0.0,0.0,0.03535533905932738,0.9878336754785522,7.8,13.0,1768.15,0.9575827842660408,1693.15,10.0,VC
832,ct,21.0,91.4 WC 8 Co 0.6 VC,13.2,-,2062,8.9,10,-,con,1360,VC,0.92,92.0,{'Co': 1.0},9.0,0.0,-0.0,0.0,0.0,0.03535533905932738,0.9878336754785522,7.8,13.0,1768.15,0.9236490116788734,1633.15,10.0,VC
833,ct,21.0,91.4 WC 8 Co 0.6 VC,13.2,-,2090,8.5,10,-,con,1360,VC,0.92,92.0,{'Co': 1.0},9.0,0.0,-0.0,0.0,0.0,0.03535533905932738,0.9878336754785522,7.8,13.0,1768.15,0.9236490116788734,1633.15,10.0,VC
834,ct,21.0,b WC 6 Co 1 TiC 3 TaC,9.9,-,1900,11.5,-,-,con,-,TaC,0.94,94.0,{'Co': 1.0},9.0,0.0,-0.0,0.0,0.0,0.03535533905932738,0.9878336754785522,7.8,13.0,1768.15,0.946271526736985,1673.15,1.0,TaC
835,ct,21.0,b WC 11 Co 0.8 Cr3C2 0.7 VC,19,-,1708,9.5,-,3100,-,-,VC,0.89,89.0,{'Co': 1.0},9.0,0.0,-0.0,0.0,0.0,0.03535533905932738,0.9878336754785522,7.8,13.0,1768.15,0.946271526736985,1673.15,1.0,VC
836,ct,21.0,b WC 10 Co 9 TiC,13.9,-,1244,13.5,30,-,s,1450,TiC,0.9,90.0,{'Co': 1.0},9.0,0.0,-0.0,0.0,0.0,0.03535533905932738,0.9918158937362668,5.6,13.0,1768.15,0.9745496705596245,1723.15,30.0,TiC
837,ct,21.0,b WC 20 Co 8 TiC,26.6,-,1203,15.7,30,-,s,1450,TiC,0.8,80.0,{'Co': 1.0},9.0,0.0,-0.0,0.0,0.0,0.03535533905932738,0.9918158937362668,5.6,13.0,1768.15,0.9745496705596245,1723.15,30.0,TiC
838,ct,21.0,b WC 10 Co 3 TiC,15.5,-,1499,10.2,30,-,s,1450,TiC,0.9,90.0,{'Co': 1.0},9.0,0.0,-0.0,0.0,0.0,0.03535533905932738,0.9918158937362668,5.6,13.0,1768.15,0.9745496705596245,1723.15,30.0,TiC
839,ct,21.0,b WC 12 Co 1 VC 0.8 c,19.2,0.1,2078,9.8,30,-,HIP,1100,VC,0.88,88.0,{'Co': 1.0},9.0,0.0,-0.0,0.0,0.0,0.03535533905932738,0.9878336754785522,7.8,13.0,1768.15,0.7766026638011481,1373.15,30.0,VC
840,ct,21.0,b WC 12 Co 1 VC 0.8 c,19.2,0.2,1946,10.6,30,-,con,1400,VC,0.88,88.0,{'Co': 1.0},9.0,0.0,-0.0,0.0,0.0,0.03535533905932738,0.9878336754785522,7.8,13.0,1768.15,0.946271526736985,1673.15,30.0,VC
841,ct,21.0,b WC 10 Co 1 Cr3C2 0.5 VC,17.9,0.2,1904,10,30,-,con,1350,VC,0.9,90.0,{'Co': 1.0},9.0,0.0,-0.0,0.0,0.0,0.03535533905932738,0.9878336754785522,7.8,13.0,1768.15,0.9179933829143455,1623.15,30.0,VC
842,ct,21.0,b WC 10 Co 1 Cr3C2 0.5 VC,17.9,0.2,2079,8.7,30,-,con,1350,VC,0.9,90.0,{'Co': 1.0},9.0,0.0,-0.0,0.0,0.0,0.03535533905932738,0.9878336754785522,7.8,13.0,1768.15,0.9179933829143455,1623.15,30.0,VC
843,ct,21.0,b WC 10 Co 1 Cr3C2 0.5 VC,17.9,0.2,2131,8.4,30,-,con,1350,VC,0.9,90.0,{'Co': 1.0},9.0,0.0,-0.0,0.0,0.0,0.03535533905932738,0.9878336754785522,7.8,13.0,1768.15,0.9179933829143455,1623.15,30.0,VC
844,ct,21.0,b WC 20 Co 2 Cr3C2 1 VC,32.9,0.2,1395,12.7,30,-,con,1350,VC,0.8,80.0,{'Co': 1.0},9.0,0.0,-0.0,0.0,0.0,0.03535533905932738,0.9878336754785522,7.8,13.0,1768.15,0.9179933829143455,1623.15,30.0,VC
845,ct,21.0,b WC 20 Co 2 Cr3C2 1 VC,32.9,0.2,1636,9.5,30,-,con,1350,VC,0.8,80.0,{'Co': 1.0},9.0,0.0,-0.0,0.0,0.0,0.03535533905932738,0.9878336754785522,7.8,13.0,1768.15,0.9179933829143455,1623.15,30.0,VC
846,ct,21.0,b WC 30 Co 3 Cr3C2 1.5 VC,45.7,0.2,1046,23.3,30,-,con,1350,VC,0.7,70.0,{'Co': 1.0},9.0,0.0,-0.0,0.0,0.0,0.03535533905932738,0.9878336754785522,7.8,13.0,1768.15,0.9179933829143455,1623.15,30.0,VC
847,ct,21.0,b WC 30 Co 3 Cr3C2 1.5 VC,45.7,0.2,1223,18.1,30,-,con,1350,VC,0.7,70.0,{'Co': 1.0},9.0,0.0,-0.0,0.0,0.0,0.03535533905932738,0.9878336754785522,7.8,13.0,1768.15,0.9179933829143455,1623.15,30.0,VC
848,ct,21.0,b WC 30 Co 3 Cr3C2 1.5 VC,45.7,0.2,1251,16.1,30,-,con,1350,VC,0.7,70.0,{'Co': 1.0},9.0,0.0,-0.0,0.0,0.0,0.03535533905932738,0.9878336754785522,7.8,13.0,1768.15,0.9179933829143455,1623.15,30.0,VC
849,ct,21.0,b WC 10 Co 0.9 TaC 0.1 NbC,16.4,-,1359,10.5,40,-,HIP,1480,NbC,0.9,90.0,{'Co': 1.0},9.0,0.0,-0.0,0.0,0.0,0.03535533905932738,0.9878336754785522,7.8,13.0,1768.15,0.9915165568532082,1753.15,40.0,NbC
850,ct,21.0,b WC 10 Co 1.8 TaC 0.2 NbC,16.3,-,1349,9.2,40,-,HIP,1480,NbC,0.9,90.0,{'Co': 1.0},9.0,0.0,-0.0,0.0,0.0,0.03535533905932738,0.9878336754785522,7.8,13.0,1768.15,0.9915165568532082,1753.15,40.0,NbC
851,ct,21.0,b WC 10 Co 0.5 VC,16.3,-,1402,7.1,40,-,HIP,1480,VC,0.9,90.0,{'Co': 1.0},9.0,0.0,-0.0,0.0,0.0,0.03535533905932738,0.9878336754785522,7.8,13.0,1768.15,0.9915165568532082,1753.15,40.0,VC
852,ct,21.0,b WC 10 Co 1 VC,16.1,-,1436,7,40,-,HIP,1480,VC,0.9,90.0,{'Co': 1.0},9.0,0.0,-0.0,0.0,0.0,0.03535533905932738,0.9878336754785522,7.8,13.0,1768.15,0.9915165568532082,1753.15,40.0,VC
853,ct,21.0,b WC 10 Co 2 VC,15.9,-,1443,7.4,40,-,HIP,1480,VC,0.9,90.0,{'Co': 1.0},9.0,0.0,-0.0,0.0,0.0,0.03535533905932738,0.9878336754785522,7.8,13.0,1768.15,0.9915165568532082,1753.15,40.0,VC
854,ct,21.0,b WC 8 Co 0.5 VC,13.2,5.3,1243,16.4,30,2638,HIP,1450,VC,0.92,92.0,{'Co': 1.0},9.0,0.0,-0.0,0.0,0.0,0.03535533905932738,0.9878336754785522,7.8,13.0,1768.15,0.9745496705596245,1723.15,30.0,VC
855,ct,21.0,b WC 9 Co 1 TaC,14.8,5.8,1010,19.6,30,-,HIP,1450,TaC,0.91,91.0,{'Co': 1.0},9.0,0.0,-0.0,0.0,0.0,0.03535533905932738,0.9878336754785522,7.8,13.0,1768.15,0.9745496705596245,1723.15,30.0,TaC
856,ct,21.0,b WC 6 Co 0.41 VC 0.80 Cr3C2,11.4,0.2,2196,9.1,30,-,con,1360,Cr3C2,0.94,94.0,{'Co': 1.0},9.0,0.0,-0.0,0.0,0.0,0.03535533905932738,0.9878336754785522,7.8,13.0,1768.15,0.9236490116788734,1633.15,30.0,Cr3C2
857,ct,21.0,b WC 6 Co 0.41 VC 0.80 Cr3C2,11.4,0.2,2165,9.1,30,-,con,1400,Cr3C2,0.94,94.0,{'Co': 1.0},9.0,0.0,-0.0,0.0,0.0,0.03535533905932738,0.9878336754785522,7.8,13.0,1768.15,0.946271526736985,1673.15,30.0,Cr3C2
858,ct,21.0,b WC 6 Co 0.41 VC 0.80 Cr3C2,11.4,0.2,2104,9.1,30,-,con,1420,Cr3C2,0.94,94.0,{'Co': 1.0},9.0,0.0,-0.0,0.0,0.0,0.03535533905932738,0.9878336754785522,7.8,13.0,1768.15,0.9575827842660408,1693.15,30.0,Cr3C2
859,ct,21.0,b WC 7 Co 1 NbC,11.6,1.1,1554,11,30,2746,-,1450,NbC,0.93,93.0,{'Co': 1.0},9.0,0.0,-0.0,0.0,0.0,0.03535533905932738,0.9878336754785522,7.8,13.0,1768.15,0.9745496705596245,1723.15,30.0,NbC
860,ct,21.0,b WC 7 Co 2 NbC,11.5,1.1,1570,10.3,30,2759,-,1450,NbC,0.93,93.0,{'Co': 1.0},9.0,0.0,-0.0,0.0,0.0,0.03535533905932738,0.9878336754785522,7.8,13.0,1768.15,0.9745496705596245,1723.15,30.0,NbC
861,ct,21.0,b WC 7 Co 4 NbC,11.3,1.1,1549,10.6,30,2754,-,1450,NbC,0.93,93.0,{'Co': 1.0},9.0,0.0,-0.0,0.0,0.0,0.03535533905932738,0.9878336754785522,7.8,13.0,1768.15,0.9745496705596245,1723.15,30.0,NbC
862,ct,21.0,b WC 10 VC 10 Co,14.1,0.3,1876,7.7,-,-,con,-,VC,0.9,90.0,{'Co': 1.0},9.0,0.0,-0.0,0.0,0.0,0.03535533905932738,0.9878336754785522,7.8,13.0,1768.15,0.946271526736985,1673.15,1.0,VC
863,ct,21.0,b WC 10 Co 0.4 VC,16.3,0.8,1320,12.1,-,-,con,-,VC,0.9,90.0,{'Co': 1.0},9.0,0.0,-0.0,0.0,0.0,0.03535533905932738,0.9878336754785522,7.8,13.0,1768.15,0.946271526736985,1673.15,1.0,VC
864,ct,21.0,b WC 10 Co 0.8 VC,16.2,0.5,1430,9.8,-,-,con,-,VC,0.9,90.0,{'Co': 1.0},9.0,0.0,-0.0,0.0,0.0,0.03535533905932738,0.9878336754785522,7.8,13.0,1768.15,0.946271526736985,1673.15,1.0,VC
865,ct,21.0,b WC 10 Co 0.5 VC,16.3,-,1796,8.8,-,-,HIP,1390,VC,0.9,90.0,{'Co': 1.0},9.0,0.0,-0.0,0.0,0.0,0.03535533905932738,0.9878336754785522,7.8,13.0,1768.15,0.940615897972457,1663.15,1.0,VC
866,ct,21.0,b WC 10 Co 0.7 VC,16.2,-,1874,8.5,-,-,HIP,1390,VC,0.9,90.0,{'Co': 1.0},9.0,0.0,-0.0,0.0,0.0,0.03535533905932738,0.9878336754785522,7.8,13.0,1768.15,0.940615897972457,1663.15,1.0,VC
867,ct,21.0,b WC 10 Co 1.2 VC,16.1,-,1891,8.6,-,-,HIP,1390,VC,0.9,90.0,{'Co': 1.0},9.0,0.0,-0.0,0.0,0.0,0.03535533905932738,0.9878336754785522,7.8,13.0,1768.15,0.940615897972457,1663.15,1.0,VC
868,ct,21.0,b WC 10 Co 0.7 NbC,16.3,-,1641,9.4,-,-,HIP,1390,NbC,0.9,90.0,{'Co': 1.0},9.0,0.0,-0.0,0.0,0.0,0.03535533905932738,0.9878336754785522,7.8,13.0,1768.15,0.940615897972457,1663.15,1.0,NbC
869,ct,21.0,b WC 10 Co 1.2 NbC,16.2,-,1677,9.8,-,-,HIP,1390,NbC,0.9,90.0,{'Co': 1.0},9.0,0.0,-0.0,0.0,0.0,0.03535533905932738,0.9878336754785522,7.8,13.0,1768.15,0.940615897972457,1663.15,1.0,NbC
870,ct,21.0,b WC 10 Co 1.2 TaC,16.4,-,1646,9.2,-,-,HIP,1390,TaC,0.9,90.0,{'Co': 1.0},9.0,0.0,-0.0,0.0,0.0,0.03535533905932738,0.9878336754785522,7.8,13.0,1768.15,0.940615897972457,1663.15,1.0,TaC
871,ct,21.0,b WC 9.5 Co 5 TiC,14.2,-,1295,12,-,-,HIP,1300,TiC,0.905,90.5,{'Co': 1.0},9.0,0.0,-0.0,0.0,0.0,0.03535533905932738,0.9918158937362668,5.6,13.0,1768.15,0.889715239091706,1573.15,1.0,TiC
872,ct,21.0,b WC 9.5 Co 10 TiC,13,-,1336,10.9,-,-,HIP,1300,TiC,0.905,90.5,{'Co': 1.0},9.0,0.0,-0.0,0.0,0.0,0.03535533905932738,0.9918158937362668,5.6,13.0,1768.15,0.889715239091706,1573.15,1.0,TiC
873,ct,21.0,b WC 8 Co 0.6 Cr3C2 12.25 ZrC,12.4,-,1353,10.3,10,-,con,1400,Cr3C2,0.92,92.0,{'Co': 1.0},9.0,0.0,-0.0,0.0,0.0,0.03535533905932738,0.9878336754785522,7.8,13.0,1768.15,0.946271526736985,1673.15,10.0,Cr3C2
874,ct,21.0,b WC 8 Co 0.6 Cr3C2 12.25 ZrC,12.4,-,1377,11.5,10,-,con,1400,Cr3C2,0.92,92.0,{'Co': 1.0},9.0,0.0,-0.0,0.0,0.0,0.03535533905932738,0.9878336754785522,7.8,13.0,1768.15,0.946271526736985,1673.15,10.0,Cr3C2
875,ct,21.0,b WC 8 Co 0.6 Cr3C2 12.25 ZrC,12.4,-,1227,12.1,10,-,con,1400,Cr3C2,0.92,92.0,{'Co': 1.0},9.0,0.0,-0.0,0.0,0.0,0.03535533905932738,0.9878336754785522,7.8,13.0,1768.15,0.946271526736985,1673.15,10.0,Cr3C2
876,ct,21.0,b WC 8 Co 0.6 Cr3C2 12.25 ZrC,12.4,-,1359,12.9,10,-,con,1475,Cr3C2,0.92,92.0,{'Co': 1.0},9.0,0.0,-0.0,0.0,0.0,0.03535533905932738,0.9878336754785522,7.8,13.0,1768.15,0.9886887424709442,1748.15,10.0,Cr3C2
877,ct,21.0,b WC 8 Co 0.6 Cr3C2 5 ZrC,13.5,-,1397,11.3,10,-,con,1400,Cr3C2,0.92,92.0,{'Co': 1.0},9.0,0.0,-0.0,0.0,0.0,0.03535533905932738,0.9878336754785522,7.8,13.0,1768.15,0.946271526736985,1673.15,10.0,Cr3C2
878,ct,21.0,b WC 8 Co 0.6 Cr3C2 5 ZrC,13.5,-,1295,11.5,10,-,con,1400,Cr3C2,0.92,92.0,{'Co': 1.0},9.0,0.0,-0.0,0.0,0.0,0.03535533905932738,0.9878336754785522,7.8,13.0,1768.15,0.946271526736985,1673.15,10.0,Cr3C2
879,ct,21.0,b WC 8 Co 0.6 Cr3C2 5 ZrC,13.5,-,1405,12,10,-,con,1475,Cr3C2,0.92,92.0,{'Co': 1.0},9.0,0.0,-0.0,0.0,0.0,0.03535533905932738,0.9878336754785522,7.8,13.0,1768.15,0.9886887424709442,1748.15,10.0,Cr3C2
880,ct,21.0,b WC 8 Co 0.6 Cr3C2 5 ZrC,13.5,-,1291,13,10,-,HIP,1475,Cr3C2,0.92,92.0,{'Co': 1.0},9.0,0.0,-0.0,0.0,0.0,0.03535533905932738,0.9878336754785522,7.8,13.0,1768.15,0.9886887424709442,1748.15,10.0,Cr3C2
881,ct,21.0,b WC 10 VC 10 Co,14.1,0.3,1504,7.7,-,-,HIP,-,VC,0.9,90.0,{'Co': 1.0},9.0,0.0,-0.0,0.0,0.0,0.03535533905932738,0.9878336754785522,7.8,13.0,1768.15,0.946271526736985,1673.15,1.0,VC
882,ct,21.0,b WC 0.4 VC 10 Co,16.3,0.8,1392,12.1,-,-,HIP,-,VC,0.9,90.0,{'Co': 1.0},9.0,0.0,-0.0,0.0,0.0,0.03535533905932738,0.9878336754785522,7.8,13.0,1768.15,0.946271526736985,1673.15,1.0,VC
883,ct,21.0,b WC 0.8 VC 10 Co,16.2,0.5,1449,9.8,-,-,HIP,-,VC,0.9,90.0,{'Co': 1.0},9.0,0.0,-0.0,0.0,0.0,0.03535533905932738,0.9878336754785522,7.8,13.0,1768.15,0.946271526736985,1673.15,1.0,VC
884,ct,21.0,b WC 10 Co 1 TaC,16.4,0.5,1621,11.4,30,3200,s,1390,TaC,0.9,90.0,{'Co': 1.0},9.0,0.0,-0.0,0.0,0.0,0.03535533905932738,0.9878336754785522,7.8,13.0,1768.15,0.940615897972457,1663.15,30.0,TaC
885,ct,21.0,b WC 10 Co 1.5 TaC,16.4,0.4,1690,11.4,30,2800,s,1390,TaC,0.9,90.0,{'Co': 1.0},9.0,0.0,-0.0,0.0,0.0,0.03535533905932738,0.9878336754785522,7.8,13.0,1768.15,0.940615897972457,1663.15,30.0,TaC
886,ct,21.0,72.7 WC 10 Co 17.3 x,12.2,-,1525,9.8,30,2300,con,-,WC,0.9,90.0,{'Co': 1.0},9.0,0.0,-0.0,0.0,0.0,0.03535533905932738,0.9878336754785522,7.8,13.0,1768.15,0.946271526736985,1673.15,30.0,WC
887,ct,21.0,93.5 WC 0.5 VC 6 Co,10,1.5,1700,7.8,-,2300,con,-,VC,0.94,94.0,{'Co': 1.0},9.0,0.0,-0.0,0.0,0.0,0.03535533905932738,0.9878336754785522,7.8,13.0,1768.15,0.946271526736985,1673.15,1.0,VC
888,ct,21.0,73.5 WC 6 TiC 5.5 TaC 6 NbC 9 Co,12.6,1.8,1560,10.4,-,2200,con,-,NbC,0.91,91.0,{'Co': 1.0},9.0,0.0,-0.0,0.0,0.0,0.03535533905932738,0.9878336754785522,7.8,13.0,1768.15,0.946271526736985,1673.15,1.0,NbC
889,ct,21.0,77 WC 4 TiC 4 TaC 4 NbC 11 Co,16,1.8,1490,10.9,-,2300,con,-,NbC,0.89,89.0,{'Co': 1.0},9.0,0.0,-0.0,0.0,0.0,0.03535533905932738,0.9878336754785522,7.8,13.0,1768.15,0.946271526736985,1673.15,1.0,NbC
890,ct,21.0,90.2 WC 1.5 TaC 1.5 NbC 6.8 Co,11.2,0.8,1725,12,-,2400,con,-,NbC,0.932,93.2,{'Co': 1.0},9.0,0.0,-0.0,0.0,0.0,0.03535533905932738,0.9878336754785522,7.8,13.0,1768.15,0.946271526736985,1673.15,1.0,NbC
891,ct,21.0,74.8 WC 12 TiC 2.5 TaC 2.5 NbC 8.2 Co,10.7,1.7,1550,13,-,1800,con,-,NbC,0.9179999999999999,91.8,{'Co': 1.0},9.0,0.0,-0.0,0.0,0.0,0.03535533905932738,0.9878336754785522,7.8,13.0,1768.15,0.946271526736985,1673.15,1.0,NbC
892,ct,21.0,69.5 WC 6.5 TiC 7.25 TaC 7.25 NbC 9.5 Co,13,1.7,1525,13,-,3200,con,-,NbC,0.905,90.5,{'Co': 1.0},9.0,0.0,-0.0,0.0,0.0,0.03535533905932738,0.9878336754785522,7.8,13.0,1768.15,0.946271526736985,1673.15,1.0,NbC
893,ct,21.0,68.6 WC 11.9 TiC 5 TaC 5 NbC 9.5 Co,12.1,1.7,1500,14,-,2000,con,-,NbC,0.905,90.5,{'Co': 1.0},9.0,0.0,-0.0,0.0,0.0,0.03535533905932738,0.9878336754785522,7.8,13.0,1768.15,0.946271526736985,1673.15,1.0,NbC
894,ct,21.0,77 WC 4 TiC 4 TaC 4 NbC 11 Co,16,1.7,1390,15,-,2400,con,-,NbC,0.89,89.0,{'Co': 1.0},9.0,0.0,-0.0,0.0,0.0,0.03535533905932738,0.9878336754785522,7.8,13.0,1768.15,0.946271526736985,1673.15,1.0,NbC
895,ct,21.0,93.5 WC 0.5 TaC 0.5 NbC 5.5 Co,9.3,-,1644,9.4,-,1550,con,-,NbC,0.945,94.5,{'Co': 1.0},9.0,0.0,-0.0,0.0,0.0,0.03535533905932738,0.9878336754785522,7.8,13.0,1768.15,0.946271526736985,1673.15,1.0,NbC
896,ct,21.0,90 WC 1 TiC 1 TaC 1 NbC 7 Co,11.4,-,1483,9.6,-,1370,con,-,NbC,0.93,93.0,{'Co': 1.0},9.0,0.0,-0.0,0.0,0.0,0.03535533905932738,0.9878336754785522,7.8,13.0,1768.15,0.946271526736985,1673.15,1.0,NbC
897,ct,21.0,75 WC 2.5 TaC 2.5 NbC 20 Co,29.9,-,1016,22.4,-,2480,con,-,NbC,0.8,80.0,{'Co': 1.0},9.0,0.0,-0.0,0.0,0.0,0.03535533905932738,0.9878336754785522,7.8,13.0,1768.15,0.946271526736985,1673.15,1.0,NbC
898,ct,21.0,70 WC 2.5 TaC 2.5 NbC 25 Co,36.2,-,733,25.7,-,2410,con,-,NbC,0.75,75.0,{'Co': 1.0},9.0,0.0,-0.0,0.0,0.0,0.03535533905932738,0.9878336754785522,7.8,13.0,1768.15,0.946271526736985,1673.15,1.0,NbC
899,ct,22.0,b TiC x Ni,0,-,771,30.1,-,-,-,-,TiC,0.0,0.0,{'Co': 1.0},9.0,0.0,-0.0,0.0,0.0,0.03535533905932738,0.9918158937362668,5.6,13.0,1768.15,0.946271526736985,1673.15,1.0,TiC
900,ct,22.0,b TiC x Ni,0,-,776,26.5,-,-,-,-,TiC,0.0,0.0,{'Co': 1.0},9.0,0.0,-0.0,0.0,0.0,0.03535533905932738,0.9918158937362668,5.6,13.0,1768.15,0.946271526736985,1673.15,1.0,TiC
901,ct,22.0,b TiC x Ni,0,-,833,19.1,-,-,-,-,TiC,0.0,0.0,{'Co': 1.0},9.0,0.0,-0.0,0.0,0.0,0.03535533905932738,0.9918158937362668,5.6,13.0,1768.15,0.946271526736985,1673.15,1.0,TiC
902,ct,22.0,b TiC x Ni,0,-,928,14.4,-,-,-,-,TiC,0.0,0.0,{'Co': 1.0},9.0,0.0,-0.0,0.0,0.0,0.03535533905932738,0.9918158937362668,5.6,13.0,1768.15,0.946271526736985,1673.15,1.0,TiC
903,ct,22.0,b TiC x Ni,0,-,1002,12.4,-,-,-,-,TiC,0.0,0.0,{'Co': 1.0},9.0,0.0,-0.0,0.0,0.0,0.03535533905932738,0.9918158937362668,5.6,13.0,1768.15,0.946271526736985,1673.15,1.0,TiC
904,ct,22.0,b TiC x Ni,0,-,1043,11.9,-,-,-,-,TiC,0.0,0.0,{'Co': 1.0},9.0,0.0,-0.0,0.0,0.0,0.03535533905932738,0.9918158937362668,5.6,13.0,1768.15,0.946271526736985,1673.15,1.0,TiC
905,ct,22.0,b TiC x Ni,0,-,1082,12.2,-,-,-,-,TiC,0.0,0.0,{'Co': 1.0},9.0,0.0,-0.0,0.0,0.0,0.03535533905932738,0.9918158937362668,5.6,13.0,1768.15,0.946271526736985,1673.15,1.0,TiC
906,ct,22.0,b TiC x Ni,0,-,1134,11.5,-,-,-,-,TiC,0.0,0.0,{'Co': 1.0},9.0,0.0,-0.0,0.0,0.0,0.03535533905932738,0.9918158937362668,5.6,13.0,1768.15,0.946271526736985,1673.15,1.0,TiC
907,ct,22.0,b TiC x Ni,0,-,1300,11.2,-,-,-,-,TiC,0.0,0.0,{'Co': 1.0},9.0,0.0,-0.0,0.0,0.0,0.03535533905932738,0.9918158937362668,5.6,13.0,1768.15,0.946271526736985,1673.15,1.0,TiC
908,ct,22.0,b TiC 12 Ni 19.13 Mo2C,7.7,-,1606,6.7,-,1360,con,1380,Mo2C,0.88,88.0,{'Ni': 1.0},10.0,0.0,-0.0,0.0,0.0,0.035072496346852756,0.9879310060747237,8.2,13.4,1728.15,0.9566009894974394,1653.15,1.0,Mo2C
909,ct,22.0,b TiC 12 Ni 20 TiN 19.13 Mo2C,5.9,-,1741,7.7,-,1450,con,1380,Mo2C,0.88,88.0,{'Ni': 1.0},10.0,0.0,-0.0,0.0,0.0,0.035072496346852756,0.9879310060747237,8.2,13.4,1728.15,0.9566009894974394,1653.15,1.0,Mo2C
910,ct,22.0,b TiC 18 Ni 17 Mo2C,11.8,-,1409,8.4,-,1686,con,1380,Mo2C,0.82,82.0,{'Ni': 1.0},10.0,0.0,-0.0,0.0,0.0,0.035072496346852756,0.9879310060747237,8.2,13.4,1728.15,0.9566009894974394,1653.15,1.0,Mo2C
911,ct,22.0,b TiC 18 Ni 20 TiN 17 Mo2C,8.9,-,1523,11.2,-,1967,con,1380,Mo2C,0.82,82.0,{'Ni': 1.0},10.0,0.0,-0.0,0.0,0.0,0.035072496346852756,0.9879310060747237,8.2,13.4,1728.15,0.9566009894974394,1653.15,1.0,Mo2C
912,ct,22.0,b TiC 16 Ni 20 TiN 0 Mo2C,7.5,-,1084,-,-,1264,con,1380,Mo2C,0.84,84.0,{'Ni': 1.0},10.0,0.0,-0.0,0.0,0.0,0.035072496346852756,0.9879310060747237,8.2,13.4,1728.15,0.9566009894974394,1653.15,1.0,Mo2C
913,ct,22.0,b TiC 16 Ni 20 TiN 2.87 Mo2C,7.6,-,1127,12.2,-,1336,con,1380,Mo2C,0.84,84.0,{'Ni': 1.0},10.0,0.0,-0.0,0.0,0.0,0.035072496346852756,0.9879310060747237,8.2,13.4,1728.15,0.9566009894974394,1653.15,1.0,Mo2C
914,ct,22.0,b TiC 16 Ni 20 TiN 5.63 Mo2C,7.6,-,1212,10.3,-,1400,con,1380,Mo2C,0.84,84.0,{'Ni': 1.0},10.0,0.0,-0.0,0.0,0.0,0.035072496346852756,0.9879310060747237,8.2,13.4,1728.15,0.9566009894974394,1653.15,1.0,Mo2C
915,ct,22.0,b TiC 16 Ni 20 TiN 8.4 Mo2C,7.7,-,1212,10.8,-,1457,con,1380,Mo2C,0.84,84.0,{'Ni': 1.0},10.0,0.0,-0.0,0.0,0.0,0.035072496346852756,0.9879310060747237,8.2,13.4,1728.15,0.9566009894974394,1653.15,1.0,Mo2C
916,ct,22.0,b TiC 16 Ni 20 TiN 11.26 Mo2C,7.8,-,1317,10.5,-,1514,con,1380,Mo2C,0.84,84.0,{'Ni': 1.0},10.0,0.0,-0.0,0.0,0.0,0.035072496346852756,0.9879310060747237,8.2,13.4,1728.15,0.9566009894974394,1653.15,1.0,Mo2C
917,ct,22.0,b TiC 16 Ni 20 TiN 14.13 Mo2C,7.8,-,1397,10.5,-,1478,con,1380,Mo2C,0.84,84.0,{'Ni': 1.0},10.0,0.0,-0.0,0.0,0.0,0.035072496346852756,0.9879310060747237,8.2,13.4,1728.15,0.9566009894974394,1653.15,1.0,Mo2C
918,ct,22.0,b TiC 16 Ni 20 TiN 16.9 Mo2C,7.9,-,1484,9.7,-,1529,con,1380,Mo2C,0.84,84.0,{'Ni': 1.0},10.0,0.0,-0.0,0.0,0.0,0.035072496346852756,0.9879310060747237,8.2,13.4,1728.15,0.9566009894974394,1653.15,1.0,Mo2C
919,ct,22.0,b TiC 12.5 Ni 16 TiN 12.43 Mo2C,6.3,-,1523,-,-,1022,con,1380,Mo2C,0.875,87.5,{'Ni': 1.0},10.0,0.0,-0.0,0.0,0.0,0.035072496346852756,0.9879310060747237,8.2,13.4,1728.15,0.9566009894974394,1653.15,1.0,Mo2C
920,ct,22.0,b TiC 12.5 Ni 16 TiN 12.43 Mo2C,6.3,-,1523,7.4,-,1134,con,1380,Mo2C,0.875,87.5,{'Ni': 1.0},10.0,0.0,-0.0,0.0,0.0,0.035072496346852756,0.9879310060747237,8.2,13.4,1728.15,0.9566009894974394,1653.15,1.0,Mo2C
921,ct,22.0,b TiC 12.5 Ni 16 TiN 12.43 Mo2C,6.3,-,1564,7.6,-,1225,con,1380,Mo2C,0.875,87.5,{'Ni': 1.0},10.0,0.0,-0.0,0.0,0.0,0.035072496346852756,0.9879310060747237,8.2,13.4,1728.15,0.9566009894974394,1653.15,1.0,Mo2C
922,ct,22.0,b TiC 12.5 Ni 16 TiN 12.43 Mo2C,6.3,-,1578,7.7,-,1449,con,1380,Mo2C,0.875,87.5,{'Ni': 1.0},10.0,0.0,-0.0,0.0,0.0,0.035072496346852756,0.9879310060747237,8.2,13.4,1728.15,0.9566009894974394,1653.15,1.0,Mo2C
923,ct,22.0,b TiC 12.5 Ni 16 TiN 12.43 Mo2C,6.3,-,1564,8.3,-,1239,con,1380,Mo2C,0.875,87.5,{'Ni': 1.0},10.0,0.0,-0.0,0.0,0.0,0.035072496346852756,0.9879310060747237,8.2,13.4,1728.15,0.9566009894974394,1653.15,1.0,Mo2C
924,ct,22.0,b TiC 12 Ni 15 TiN 19.13 Mo2C,6.3,-,1592,7.4,-,1386,con,1380,Mo2C,0.88,88.0,{'Ni': 1.0},10.0,0.0,-0.0,0.0,0.0,0.035072496346852756,0.9879310060747237,8.2,13.4,1728.15,0.9566009894974394,1653.15,1.0,Mo2C
925,ct,22.0,b TiC 11 Ni 15 TiN 19.13 Mo2C 1 Cr,6.4,-,1664,6.8,-,1293,con,1380,Mo2C,0.88,88.0,"{'Ni': 0.9166666666666666, 'Cr': 0.08333333333333333}",9.627727877802366,-2.3633784226937697,2.5738417925073365,0.9343810894117782,0.07263193694884813,0.03517779080367383,0.9878947726071322,7.408921740330027,12.608921740330027,1741.1744987108107,0.949445332000908,1653.15,1.0,Mo2C
926,ct,22.0,b TiC x Ru,-,2,746,19.7,-,-,-,-,TiC,0.0,0.0,{'Co': 1.0},9.0,0.0,-0.0,0.0,0.0,0.03535533905932738,0.9918158937362668,5.6,13.0,1768.15,0.946271526736985,1673.15,1.0,TiC
927,ct,22.0,b TiC x Ru,-,2,926,13.6,-,-,-,-,TiC,0.0,0.0,{'Co': 1.0},9.0,0.0,-0.0,0.0,0.0,0.03535533905932738,0.9918158937362668,5.6,13.0,1768.15,0.946271526736985,1673.15,1.0,TiC
928,ct,22.0,b TiC x Ru,-,2,1393,8.6,-,-,-,-,TiC,0.0,0.0,{'Co': 1.0},9.0,0.0,-0.0,0.0,0.0,0.03535533905932738,0.9918158937362668,5.6,13.0,1768.15,0.946271526736985,1673.15,1.0,TiC
929,ct,22.0,b TiC x Ni,-,6.5,949,16.1,-,-,-,-,TiC,0.0,0.0,{'Co': 1.0},9.0,0.0,-0.0,0.0,0.0,0.03535533905932738,0.9918158937362668,5.6,13.0,1768.15,0.946271526736985,1673.15,1.0,TiC
930,ct,22.0,b TiC x Ni,-,6.5,1313,12.8,-,-,-,-,TiC,0.0,0.0,{'Co': 1.0},9.0,0.0,-0.0,0.0,0.0,0.03535533905932738,0.9918158937362668,5.6,13.0,1768.15,0.946271526736985,1673.15,1.0,TiC
931,ct,22.0,b TiC x Co,-,6.5,1033,15.2,-,-,-,-,TiC,0.0,0.0,{'Co': 1.0},9.0,0.0,-0.0,0.0,0.0,0.03535533905932738,0.9918158937362668,5.6,13.0,1768.15,0.946271526736985,1673.15,1.0,TiC
932,ct,22.0,b TiC x Co,-,6.5,1047,17.2,-,-,-,-,TiC,0.0,0.0,{'Co': 1.0},9.0,0.0,-0.0,0.0,0.0,0.03535533905932738,0.9918158937362668,5.6,13.0,1768.15,0.946271526736985,1673.15,1.0,TiC
933,ct,22.0,b TiC x Co,-,6.5,1056,16.8,-,-,-,-,TiC,0.0,0.0,{'Co': 1.0},9.0,0.0,-0.0,0.0,0.0,0.03535533905932738,0.9918158937362668,5.6,13.0,1768.15,0.946271526736985,1673.15,1.0,TiC
934,ct,22.0,b TiC x Co,-,6.5,1130,13,-,-,-,-,TiC,0.0,0.0,{'Co': 1.0},9.0,0.0,-0.0,0.0,0.0,0.03535533905932738,0.9918158937362668,5.6,13.0,1768.15,0.946271526736985,1673.15,1.0,TiC
935,ct,22.0,b TiC x Co,-,6.5,1246,11.8,-,-,-,-,TiC,0.0,0.0,{'Co': 1.0},9.0,0.0,-0.0,0.0,0.0,0.03535533905932738,0.9918158937362668,5.6,13.0,1768.15,0.946271526736985,1673.15,1.0,TiC
936,ct,22.0,b TiC x Co,-,6.5,1265,10.7,-,-,-,-,TiC,0.0,0.0,{'Co': 1.0},9.0,0.0,-0.0,0.0,0.0,0.03535533905932738,0.9918158937362668,5.6,13.0,1768.15,0.946271526736985,1673.15,1.0,TiC
937,ct,22.0,b WC 20 TiC 10 NbC 5 TaC 9 Co,9.9,1.1,1500,8.5,30,-,-,-,TaC,0.91,91.0,{'Co': 1.0},9.0,0.0,-0.0,0.0,0.0,0.03535533905932738,0.9878336754785522,7.8,13.0,1768.15,0.946271526736985,1673.15,30.0,TaC
938,ct,22.0,b WC 8.7 TiN 12 Co,11.9,-,1260,10.9,-,2290,HIP,1450,WC,0.88,88.0,{'Co': 1.0},9.0,0.0,-0.0,0.0,0.0,0.03535533905932738,0.9878336754785522,7.8,13.0,1768.15,0.9745496705596245,1723.15,1.0,WC
939,ct,22.0,b WC 8.7 TiN 12 Co,11.9,-,1268,10.8,-,1795,HIP,1450,WC,0.88,88.0,{'Co': 1.0},9.0,0.0,-0.0,0.0,0.0,0.03535533905932738,0.9878336754785522,7.8,13.0,1768.15,0.9745496705596245,1723.15,1.0,WC
940,ct,22.0,89 TiCN 5.2 Co 5.2 Ni,3.9,-,1650,7.2,-,-,-,-,TiC,0.8959999999999999,89.6,"{'Co': 0.5, 'Ni': 0.5}",9.501018903053309,0.0,5.762808396581889,0.401608878586837,0.014999968855064718,0.03521362951378672,0.9918486968718087,5.800407561221322,13.200407561221322,1683.1151642171696,0.9940793331145558,1673.15,1.0,TiC
941,ct,22.0,85.7 TiCN 6.75 Co 6.75 Ni,5.1,-,1600,7.9,-,-,-,-,TiC,0.865,86.5,"{'Co': 0.5, 'Ni': 0.5}",9.501018903053309,0.0,5.762808396581889,0.401608878586837,0.014999968855064718,0.03521362951378672,0.9918486968718087,5.800407561221322,13.200407561221322,1683.1151642171696,0.9940793331145558,1673.15,1.0,TiC
942,ct,22.0,82.3 TiCN 8.35 Co 8.35 Ni,6.5,-,1450,10,-,-,-,-,TiC,0.833,83.3,"{'Co': 0.5, 'Ni': 0.5}",9.501018903053309,0.0,5.762808396581889,0.401608878586837,0.014999968855064718,0.03521362951378672,0.9918486968718087,5.800407561221322,13.200407561221322,1683.1151642171696,0.9940793331145558,1673.15,1.0,TiC
943,ct,22.0,b TiC x Mo2C 10 Ni,5.8,-,1810,7.5,-,1170,-,-,Mo2C,0.9,90.0,{'Ni': 1.0},10.0,0.0,-0.0,0.0,0.0,0.035072496346852756,0.9879310060747237,8.2,13.4,1728.15,0.9681740589647889,1673.15,1.0,Mo2C
944,ct,22.0,b TiC x Mo2C 13 Ni,7.7,-,1635,8.6,-,1330,-,-,Mo2C,0.87,87.0,{'Ni': 1.0},10.0,0.0,-0.0,0.0,0.0,0.035072496346852756,0.9879310060747237,8.2,13.4,1728.15,0.9681740589647889,1673.15,1.0,Mo2C
945,ct,22.0,b TiC x Mo2C 18Ni,10.9,-,1480,10.5,-,1800,-,-,Mo2C,0.82,82.0,{'Ni': 1.0},10.0,0.0,-0.0,0.0,0.0,0.035072496346852756,0.9879310060747237,8.2,13.4,1728.15,0.9681740589647889,1673.15,1.0,Mo2C
946,ct,22.0,b TiC x Mo2C 23 Ni,14.3,-,1450,11.3,-,1900,-,-,Mo2C,0.77,77.0,{'Ni': 1.0},10.0,0.0,-0.0,0.0,0.0,0.035072496346852756,0.9879310060747237,8.2,13.4,1728.15,0.9681740589647889,1673.15,1.0,Mo2C
947,ct,22.0,"b (Ti,Mo/W)(C,N) x Co",0,-,1650,8.5,-,1500,-,-,WC,0.0,0.0,{'Co': 1.0},9.0,0.0,-0.0,0.0,0.0,0.03535533905932738,0.9878336754785522,7.8,13.0,1768.15,0.946271526736985,1673.15,1.0,WC
948,ct,22.0,"b (Ti,Mo/W,Nb,Ta)(C,N) x Co",0,-,1500,10,-,1800,-,-,WC,0.0,0.0,{'Co': 1.0},9.0,0.0,-0.0,0.0,0.0,0.03535533905932738,0.9878336754785522,7.8,13.0,1768.15,0.946271526736985,1673.15,1.0,WC
949,ct,22.0,b WC 18 TiC 27 TaC 18 Co,20.4,1.5,1470,9.7,20,-,con,1440,TaC,0.82,82.0,{'Co': 1.0},9.0,0.0,-0.0,0.0,0.0,0.03535533905932738,0.9878336754785522,7.8,13.0,1768.15,0.9688940417950965,1713.15,20.0,TaC
950,ct,22.0,58 TiC 6 NbC 3 WC 23.6 Ni 7.4 Mo,16.3,-,1292,10.6,-,-,f,1450,WC,0.69,69.0,"{'Ni': 0.7612903225806452, 'Mo': 0.23870967741935484}",9.356248673182598,-3.7810316888582687,3.668317640885232,4.360356482846618,0.09186839977334858,0.03575529773973839,0.9876960434481287,6.815934647342586,12.015934647342586,1874.7533839620503,0.919134225728583,1723.15,1.0,WC
951,ct,22.0,b WC 6 Co 0.9 GGI,-,1.2,2019,8.6,30,-,con,-,WC,0.94,94.0,{'Co': 1.0},9.0,0.0,-0.0,0.0,0.0,0.03535533905932738,0.9878336754785522,7.8,13.0,1768.15,0.946271526736985,1673.15,30.0,WC
952,ct,22.0,b WC 8 Co 1 GGI,-,1.2,1925,8.8,30,-,con,-,WC,0.92,92.0,{'Co': 1.0},9.0,0.0,-0.0,0.0,0.0,0.03535533905932738,0.9878336754785522,7.8,13.0,1768.15,0.946271526736985,1673.15,30.0,WC
953,ct,22.0,b TiC 20 Ni,12.2,-,1295,11.1,30,-,-,-,TiC,0.8,80.0,{'Ni': 1.0},10.0,0.0,-0.0,0.0,0.0,0.035072496346852756,0.9918813665863766,6.0,13.4,1728.15,0.9681740589647889,1673.15,30.0,TiC
954,ct,22.0,b WC 11 TiC 10 TaC 10 NbC 9 Co,11.2,-,1560,8.1,-,-,-,-,NbC,0.91,91.0,{'Co': 1.0},9.0,0.0,-0.0,0.0,0.0,0.03535533905932738,0.9878336754785522,7.8,13.0,1768.15,0.946271526736985,1673.15,1.0,NbC
955,ct,22.0,b TiCN 10.07 Mo2C 19.74 Co,13,0.8,1551,8.9,-,-,-,-,Mo2C,0.8026000000000001,80.26,{'Co': 1.0},9.0,0.0,-0.0,0.0,0.0,0.03535533905932738,0.9878336754785522,7.8,13.0,1768.15,0.946271526736985,1673.15,1.0,Mo2C
956,ct,22.0,b TiCN 9.75 Mo2C 26.48 co,18,0.8,1425,9.6,-,-,-,-,Mo2C,0.0,0.0,{'Co': 1.0},9.0,0.0,-0.0,0.0,0.0,0.03535533905932738,0.9878336754785522,7.8,13.0,1768.15,0.946271526736985,1673.15,1.0,Mo2C
957,ct,22.0,b TiCN 5.39 Mo2C 10.4 Co,6.4,1.1,1703,6.8,-,-,-,-,Mo2C,0.8959999999999999,89.6,{'Co': 1.0},9.0,0.0,-0.0,0.0,0.0,0.03535533905932738,0.9878336754785522,7.8,13.0,1768.15,0.946271526736985,1673.15,1.0,Mo2C
958,ct,22.0,b TiCN 10.52 Mo2C 10.15 Co,6.4,0.9,1742,8.4,-,-,-,-,Mo2C,0.8985,89.85,{'Co': 1.0},9.0,0.0,-0.0,0.0,0.0,0.03535533905932738,0.9878336754785522,7.8,13.0,1768.15,0.946271526736985,1673.15,1.0,Mo2C
959,ct,22.0,b TiCN 20.38 Mo2C 9.68 Co,6.4,0.6,1857,7.2,-,-,-,-,Mo2C,0.9031999999999999,90.32,{'Co': 1.0},9.0,0.0,-0.0,0.0,0.0,0.03535533905932738,0.9878336754785522,7.8,13.0,1768.15,0.946271526736985,1673.15,1.0,Mo2C
960,ct,22.0,b TiCN 5.07 Mo2C 9.84 Ni,6,0.7,1575,7.7,-,-,-,-,Mo2C,0.9016,90.16,{'Ni': 1.0},10.0,0.0,-0.0,0.0,0.0,0.035072496346852756,0.9879310060747237,8.2,13.4,1728.15,0.9681740589647889,1673.15,1.0,Mo2C
961,ct,22.0,b TiCN 10.52 Mo2C 10.2 Ni,6.4,0.6,1650,7.3,-,-,-,-,Mo2C,0.898,89.8,{'Ni': 1.0},10.0,0.0,-0.0,0.0,0.0,0.035072496346852756,0.9879310060747237,8.2,13.4,1728.15,0.9681740589647889,1673.15,1.0,Mo2C
962,ct,22.0,b TiCN 20.36 Mo2C 9.88 Ni,6.5,0.5,1725,7.1,-,-,-,-,Mo2C,0.9012,90.12,{'Ni': 1.0},10.0,0.0,-0.0,0.0,0.0,0.035072496346852756,0.9879310060747237,8.2,13.4,1728.15,0.9681740589647889,1673.15,1.0,Mo2C
963,ct,22.0,b TiC 20 Ni 15 WC,13.7,0.3,1254,13.2,-,-,-,-,WC,0.8,80.0,{'Ni': 1.0},10.0,0.0,-0.0,0.0,0.0,0.035072496346852756,0.9879310060747237,8.2,13.4,1728.15,0.9681740589647889,1673.15,1.0,WC
964,ct,22.0,b TiC 20 Ni 30 WC,15.7,0.3,1132,13.8,-,-,-,-,WC,0.8,80.0,{'Ni': 1.0},10.0,0.0,-0.0,0.0,0.0,0.035072496346852756,0.9879310060747237,8.2,13.4,1728.15,0.9681740589647889,1673.15,1.0,WC
965,ct,22.0,b TiCN 20 Ni 15 WC,13.7,0.5,1244,12,-,-,-,-,WC,0.8,80.0,{'Ni': 1.0},10.0,0.0,-0.0,0.0,0.0,0.035072496346852756,0.9879310060747237,8.2,13.4,1728.15,0.9681740589647889,1673.15,1.0,WC
966,ct,22.0,b TiCN 20 Ni 30 WC,10.2,0.5,1142,12.6,-,-,-,-,WC,0.8,80.0,{'Ni': 1.0},10.0,0.0,-0.0,0.0,0.0,0.035072496346852756,0.9879310060747237,8.2,13.4,1728.15,0.9681740589647889,1673.15,1.0,WC
967,ct,22.0,b TiC 10 MO2C 25 Ni,16.4,4.2,1510,6,-,-,-,-,Mo2C,0.75,75.0,{'Ni': 1.0},10.0,0.0,-0.0,0.0,0.0,0.035072496346852756,0.9879310060747237,8.2,13.4,1728.15,0.9681740589647889,1673.15,1.0,Mo2C
968,ct,22.0,b TiC 10 TiN 10 MO2C 25 Ni,14.1,2.4,1270,10,-,-,-,-,Mo2C,0.75,75.0,{'Ni': 1.0},10.0,0.0,-0.0,0.0,0.0,0.035072496346852756,0.9879310060747237,8.2,13.4,1728.15,0.9681740589647889,1673.15,1.0,Mo2C
969,ct,22.0,b WC 12 Co 30 NbC,15.2,-,1574,8.6,10,-,con,1420,NbC,0.88,88.0,{'Co': 1.0},9.0,0.0,-0.0,0.0,0.0,0.03535533905932738,0.9878336754785522,7.8,13.0,1768.15,0.9575827842660408,1693.15,10.0,NbC
970,ct,22.0,b WC 12 Co 40 NbC,14.2,-,1554,8.4,10,-,con,1420,NbC,0.88,88.0,{'Co': 1.0},9.0,0.0,-0.0,0.0,0.0,0.03535533905932738,0.9878336754785522,7.8,13.0,1768.15,0.9575827842660408,1693.15,10.0,NbC
971,ct,22.0,b WC 12 Co 50 NbC,13.3,-,1491,8.3,10,-,con,1420,NbC,0.88,88.0,{'Co': 1.0},9.0,0.0,-0.0,0.0,0.0,0.03535533905932738,0.9878336754785522,7.8,13.0,1768.15,0.9575827842660408,1693.15,10.0,NbC
972,ct,22.0,b TiC 20 Co 2 c 10 TiN 15 WC,11.8,-,1495,11.3,30,-,con,1440,WC,0.8,80.0,{'Co': 1.0},9.0,0.0,-0.0,0.0,0.0,0.03535533905932738,0.9878336754785522,7.8,13.0,1768.15,0.9688940417950965,1713.15,30.0,WC
973,ct,22.0,b TiC 20 Co 2 c 10 TiN 15 WC 5 Mo,12,-,1602,12.1,30,-,con,1440,WC,0.75,75.0,"{'Co': 0.8, 'Mo': 0.2}",8.600663921446127,-2.307864293392968,3.2612497398217126,3.7487048571984536,0.09511481498746896,0.035882435791014106,0.9876522932584261,6.7084813852860785,11.908481385286079,1881.5193534330044,0.9105141527639357,1713.15,30.0,WC
974,ct,22.0,b TiC 20 Co 2 c 10 TiN 15 WC 10 Mo,12.2,-,1754,11.1,30,-,con,1440,WC,0.7,70.0,"{'Co': 0.6666666666666666, 'Mo': 0.3333333333333333}",8.295151636685908,-3.5949641659460485,4.532693071386854,4.626684774463465,0.11871082313971433,0.03628569143315496,0.9875135266919631,5.873414473608148,11.073414473608148,1982.052386056623,0.864331342628327,1713.15,30.0,WC
975,ct,22.0,b TiC 20 Co 2 c 10 TiN 15 WC 15 Mo,12.5,-,1551,10.7,30,-,con,1440,WC,0.65,65.0,"{'Co': 0.5714285714285714, 'Mo': 0.42857142857142855}",8.05387341725186,-4.318276083692774,5.182402151800161,5.026697606154063,0.13010627290056273,0.036604162434701895,0.9874039358449065,5.213920673821748,10.413920673821748,2065.4454505441263,0.8294336698888288,1713.15,30.0,WC
976,ct,22.0,b TiCN 6.35 TaC 3.65 NbC 16 WC 1 Cr3C2 6.5 Co 6.5 Ni,6.5,1,1770,7.5,10,-,con,1450,Cr3C2,0.87,87.0,"{'Co': 0.5, 'Ni': 0.5}",9.501018903053309,0.0,5.762808396581889,0.401608878586837,0.014999968855064718,0.03521362951378672,0.9878824399470796,8.000407561221323,13.200407561221322,1683.1151642171696,1.023786153576396,1723.15,10.0,Cr3C2
977,ct,22.0,b TiCN 6.35 TaC 3.65 NbC 16 WC 1 Cr3C2 6.5 Co 6.5 Ni,7.6,0.7,1820,7,10,-,con,1450,Cr3C2,0.87,87.0,"{'Co': 0.5, 'Ni': 0.5}",9.501018903053309,0.0,5.762808396581889,0.401608878586837,0.014999968855064718,0.03521362951378672,0.9878824399470796,8.000407561221323,13.200407561221322,1683.1151642171696,1.023786153576396,1723.15,10.0,Cr3C2
978,ct,22.0,b TiCN 9.52 TaC 5.48 NbC 20 WC 10 Co 5 Ni,6.5,1,1720,8,10,-,con,1450,WC,0.85,85.0,"{'Co': 0.6666666666666666, 'Ni': 0.3333333333333333}",9.334239640562409,0.0,5.2971863273223,0.3783909615346725,0.014151719079857723,0.03526080181277417,0.9878662072220323,7.933695856224964,13.133695856224964,1695.0377114377786,1.0165850519858792,1723.15,10.0,WC
979,ct,22.0,b TiCN 9.52 TaC 5.48 NbC 20 WC 10 Co 5 Ni,7.6,0.7,1760,9,10,-,con,1450,WC,0.85,85.0,"{'Co': 0.6666666666666666, 'Ni': 0.3333333333333333}",9.334239640562409,0.0,5.2971863273223,0.3783909615346725,0.014151719079857723,0.03526080181277417,0.9878662072220323,7.933695856224964,13.133695856224964,1695.0377114377786,1.0165850519858792,1723.15,10.0,WC
980,ct,22.0,b TiCN 9.75 Mo2C 6.25 WC 11 Ni 9 Co,8.7,0.8,1499,10.1,-,-,-,-,WC,0.8,80.0,"{'Ni': 0.55, 'Co': 0.45}",9.551008508508296,0.0,5.719486440335134,0.399674855475498,0.014921739806530054,0.0351994903181843,0.9878873054651809,8.020403403403318,13.220403403403319,1681.6041734904752,0.9949725544074222,1673.15,1.0,WC
981,ct,22.0,52.5 TiC 22.5 TiN 10 WC 15 Ni,7.2,-,1900,9.3,30,-,con,1440,WC,0.85,85.0,{'Ni': 1.0},10.0,0.0,-0.0,0.0,0.0,0.035072496346852756,0.9879310060747237,8.2,13.4,1728.15,0.9913201978994879,1713.15,30.0,WC
982,ct,22.0,49 TiC 21 TiN 15 WC 15 Ni,7.5,-,1948,9,30,-,con,1440,WC,0.85,85.0,{'Ni': 1.0},10.0,0.0,-0.0,0.0,0.0,0.035072496346852756,0.9879310060747237,8.2,13.4,1728.15,0.9913201978994879,1713.15,30.0,WC
983,ct,22.0,45.5 TiC 19.5 TiN 20 WC 15 Ni,7.8,-,1983,8.8,30,-,con,1440,WC,0.85,85.0,{'Ni': 1.0},10.0,0.0,-0.0,0.0,0.0,0.035072496346852756,0.9879310060747237,8.2,13.4,1728.15,0.9913201978994879,1713.15,30.0,WC
984,ct,22.0,42 TiC 18 TiN 25 WC 15 Ni,8.2,-,2098,8.4,30,-,con,1440,WC,0.85,85.0,{'Ni': 1.0},10.0,0.0,-0.0,0.0,0.0,0.035072496346852756,0.9879310060747237,8.2,13.4,1728.15,0.9913201978994879,1713.15,30.0,WC
985,ct,22.0,38.5 TiC 16.5 TiN 30 WC 15 Ni,8.6,-,2173,9.4,30,-,con,1440,WC,0.85,85.0,{'Ni': 1.0},10.0,0.0,-0.0,0.0,0.0,0.035072496346852756,0.9879310060747237,8.2,13.4,1728.15,0.9913201978994879,1713.15,30.0,WC
986,ct,22.0,46.5 TiC 12 TiN 8.9 WC 19.5 Ni 11 Mo 0.6 Cr3C2 1.5 C,11.6,0.8,1538,10.3,-,1841,con,1420,Cr3C2,0.695,69.5,"{'Ni': 0.639344262295082, 'Mo': 0.36065573770491804}",8.973831427812598,-5.340391612857836,4.734065966458914,5.123944400199789,0.10918112013066299,0.036160912480904105,0.9875564650788355,5.9937375697970845,11.193737569797085,1974.3995016524932,0.8575518777141614,1693.15,1.0,Cr3C2
987,ct,22.0,40.5 TiC 18 TiN 8.9 WC 19.5 Ni 11 Mo 0.6 Cr3C2 1.5 C,10.7,0.8,1579,11.1,-,2021,con,1420,Cr3C2,0.695,69.5,"{'Ni': 0.639344262295082, 'Mo': 0.36065573770491804}",8.973831427812598,-5.340391612857836,4.734065966458914,5.123944400199789,0.10918112013066299,0.036160912480904105,0.9875564650788355,5.9937375697970845,11.193737569797085,1974.3995016524932,0.8575518777141614,1693.15,1.0,Cr3C2
988,ct,22.0,34.5 TiC 24 TiN 8.9 WC 19.5 Ni 11 Mo 0.6 Cr3C2 1.5 C,9.9,0.7,1593,10.7,-,2086,con,1420,Cr3C2,0.695,69.5,"{'Ni': 0.639344262295082, 'Mo': 0.36065573770491804}",8.973831427812598,-5.340391612857836,4.734065966458914,5.123944400199789,0.10918112013066299,0.036160912480904105,0.9875564650788355,5.9937375697970845,11.193737569797085,1974.3995016524932,0.8575518777141614,1693.15,1.0,Cr3C2
989,ct,22.0,28.5 TiC 30 TiN 8.9 WC 19.5 Ni 11 Mo 0.6 Cr3C2 1.5 C,9.2,0.7,1606,9.4,-,1807,con,1420,Cr3C2,0.695,69.5,"{'Ni': 0.639344262295082, 'Mo': 0.36065573770491804}",8.973831427812598,-5.340391612857836,4.734065966458914,5.123944400199789,0.10918112013066299,0.036160912480904105,0.9875564650788355,5.9937375697970845,11.193737569797085,1974.3995016524932,0.8575518777141614,1693.15,1.0,Cr3C2
990,ct,22.0,87 TiCN 6.5 Mo 6.5 Ni,2.4,-,2057,7.3,-,-,p,1450,TiC,0.87,87.0,"{'Mo': 0.5, 'Ni': 0.5}",8.481838862828933,-6.5937047929685075,5.519154328034416,5.612548509850375,0.12131813984616359,0.03668274939939407,0.9915086228242144,2.7359535550822063,10.135953555082207,2109.2069506099538,0.8169658266590145,1723.15,1.0,TiC
991,ct,22.0,87 TiCN 6.5 Mo 6.5 Ni,2.4,-,2005,6.3,-,-,p,1500,TiC,0.87,87.0,"{'Mo': 0.5, 'Ni': 0.5}",8.481838862828933,-6.5937047929685075,5.519154328034416,5.612548509850375,0.12131813984616359,0.03668274939939407,0.9915086228242144,2.7359535550822063,10.135953555082207,2109.2069506099538,0.840671418936501,1773.15,1.0,TiC
992,ct,22.0,87 TiCN 6.5 Mo 6.5 Ni,2.4,-,1936,6.5,-,-,p,1500,TiC,0.87,87.0,"{'Mo': 0.5, 'Ni': 0.5}",8.481838862828933,-6.5937047929685075,5.519154328034416,5.612548509850375,0.12131813984616359,0.03668274939939407,0.9915086228242144,2.7359535550822063,10.135953555082207,2109.2069506099538,0.840671418936501,1773.15,1.0,TiC
993,ct,22.0,87 TiCN 6.5 Mo 6.5 Ni,2.4,-,1953,6.7,-,-,p,1550,TiC,0.87,87.0,"{'Mo': 0.5, 'Ni': 0.5}",8.481838862828933,-6.5937047929685075,5.519154328034416,5.612548509850375,0.12131813984616359,0.03668274939939407,0.9915086228242144,2.7359535550822063,10.135953555082207,2109.2069506099538,0.8643770112139874,1823.15,1.0,TiC
994,ct,22.0,87 TiCN 6.5 Mo 6.5 Ni,2.4,-,1884,6.7,-,-,p,1500,TiC,0.87,87.0,"{'Mo': 0.5, 'Ni': 0.5}",8.481838862828933,-6.5937047929685075,5.519154328034416,5.612548509850375,0.12131813984616359,0.03668274939939407,0.9915086228242144,2.7359535550822063,10.135953555082207,2109.2069506099538,0.840671418936501,1773.15,1.0,TiC
