Repository: YHzed/HEAC-0.2

# HEAC 0.2 - 高熵合金陶瓷智能设计平台

<div align="center">
*一个集成数据处理、机器学习、逆向设计的高熵合金陶瓷(HEA Cermet)材料研发平台*

</div>

---

## 📋 目录

- [项目简介](#-项目简介)
- [核心特性](#-核心特性)
- [系统架构](#-系统架构)
- [快速开始](#-快速开始)
- [功能模块](#-功能模块)
- [安装指南](#-安装指南)
- [使用教程](#-使用教程)
- [API参考](#-api参考)
- [常见问题](#-常见问题)
- [贡献指南](#-贡献指南)
- [许可证](#-许可证)

---

# 编辑.env文件,添加您的Materials Project API密钥

### 9️⃣ HEA Data Preprocessing - HEA数据预处理

**主要功能:**
- 📊 HEA专用数据清洗
- 🔧 缺失值处理
- 📈 异常值检测
- 🏷️ 特征编码

---

### 1️⃣1️⃣ Database Manager V2 - 数据库管理器V2

**主要功能:**
- 🗄️ SQLite数据库管理
- 📊 数据表查看与编辑
- 🔍 高级查询
- 📥 数据导入导出
- 🔗 关系管理

**数据库表:**
- `materials`: 材料基础信息
- `compositions`: 成分数据
- `properties`: 性能数据
- `processes`: 工艺参数
- `literature`: 文献来源

**使用示例:**

File: datasets/hea_processed.csv (part 6 of 16)
Unnamed: 0,Group,Subgroup,Composition,"Binder, vol-%","d, mm","HV, kgf/mm2","KIC, MPa·m1/2","Load, kgf","TRS, MPa",Sintering,"T, °C",Ceramic_Type,Ceramic_Vol_Frac,Ceramic_Wt_Pct,Binder_Composition,VEC,H_mix,S_mix,Delta_R,Delta_Chi,Lattice_Constant_Est,Lattice_Mismatch,CTE_Mismatch,CTE_Binder,T_Liquidus_Est,T_Homologous,Sinter_Temp_K,Grain_Size,Parsed_Ceramic
995,ct,22.0,88 TiCN 5.4 Mo 6.6 Ni,2.5,-,1964,7,-,-,p,1500,TiC,0.88,88.0,"{'Mo': 0.45, 'Ni': 0.5499999999999999}",8.665798483617948,-6.224246663621069,5.293228710944223,5.482201197298023,0.11787030046325093,0.03648763075640744,0.9915537891767576,3.13146673977859,10.53146673977859,2058.038774615015,0.8615726884600086,1773.15,1.0,TiC
996,ct,22.0,87 TiCN 6.5 Mo 6.5 Ni,2.4,-,1923,6.8,-,-,p,1550,TiC,0.87,87.0,"{'Mo': 0.5, 'Ni': 0.5}",8.481838862828933,-6.5937047929685075,5.519154328034416,5.612548509850375,0.12131813984616359,0.03668274939939407,0.9915086228242144,2.7359535550822063,10.135953555082207,2109.2069506099538,0.8643770112139874,1823.15,1.0,TiC
997,ct,22.0,88 TiCN 5.4 Mo 6.6 Ni,2.5,-,1801,6.3,-,-,p,1550,TiC,0.88,88.0,"{'Mo': 0.45, 'Ni': 0.5499999999999999}",8.665798483617948,-6.224246663621069,5.293228710944223,5.482201197298023,0.11787030046325093,0.03648763075640744,0.9915537891767576,3.13146673977859,10.53146673977859,2058.038774615015,0.8858676631790117,1823.15,1.0,TiC
998,ct,22.0,b TiC 20 Ni,12.2,2.2,1372,11.8,30,-,-,1380,TiC,0.8,80.0,{'Ni': 1.0},10.0,0.0,-0.0,0.0,0.0,0.035072496346852756,0.9918813665863766,6.0,13.4,1728.15,0.9566009894974394,1653.15,30.0,TiC
999,ct,22.0,64 TiC 8 WC 8 TaC 10 Co 6 Ni 4 Mo,11,-,1685,9.1,30,-,-,-,TaC,0.8,80.0,"{'Co': 0.5, 'Ni': 0.3, 'Mo': 0.2}",8.92717121803439,-2.651945935243037,8.031064386846687,3.8736320580553443,0.09223017623630302,0.035789536481166555,0.9876842613622965,6.840319716876706,12.040319716876706,1814.4862600697911,0.9221067344624837,1673.15,30.0,TaC
1000,ct,22.0,b TiC 9.36 Mo 10.64 Ni,6.5,1.8,1639,8.5,30,-,-,1380,TiC,0.8,80.0,"{'Mo': 0.46799999999999997, 'Ni': 0.532}",8.600578634783385,-6.368784281023017,5.382126460786615,5.534995246384545,0.11923102088621594,0.03655680685247577,0.9915377761915566,2.991244064784281,10.391244064784281,2076.0803642734777,0.7962842038528303,1653.15,30.0,TiC
1001,ct,22.0,27.19 TiC 41.81 WC 30 Ni,29.1,-,877,18.2,30,1474,s,1415,WC,0.7,70.0,{'Ni': 1.0},10.0,0.0,-0.0,0.0,0.0,0.035072496346852756,0.9879310060747237,8.2,13.4,1728.15,0.976853861065301,1688.15,30.0,WC
1002,ct,22.0,25.22 TiC 38.78 WC 30 Ni 5 Mo,29.2,-,924,17.6,30,1550,s,1416,WC,0.65,65.0,"{'Ni': 0.8571428571428571, 'Mo': 0.14285714285714285}",9.629924270964988,-2.350857024108692,2.563433151295449,3.466331746886225,0.07243927604917334,0.03546502093318257,0.9877959322322152,7.404337182574726,12.604337182574726,1807.3012126756435,0.934625610912569,1689.15,30.0,WC
1003,ct,22.0,23.25 TiC 35.75 WC 30 Ni 10 Mo,29.2,-,1200,17.1,30,1795,s,1417,WC,0.6,60.0,"{'Ni': 0.75, 'Mo': 0.25}",9.322527567975612,-3.939111455902894,3.7818960277678126,4.446125912992268,0.09376918203644127,0.035791064372979846,0.9876837355908534,6.743434271147568,11.943434271147568,1883.3189874319355,0.8974316147604195,1690.15,30.0,WC
1004,ct,22.0,21.28 TiC 32.72 WC 30 Ni 15 Mo,29.2,-,1165,16.6,30,1878,s,1418,WC,0.55,55.0,"{'Ni': 0.6666666666666666, 'Mo': 0.3333333333333333}",9.063129356160218,-5.02207295112313,4.525497925922882,4.98193877608464,0.10587721315703329,0.036066197724883335,0.9875890579060965,6.18572811574447,11.38572811574447,1950.6767777088528,0.866955519912593,1691.15,30.0,WC
1005,ct,22.0,19.31 TiC 29.69 WC 30 Ni 20 Mo,29.3,-,930,13.3,30,1456,s,1419,WC,0.5,50.0,"{'Ni': 0.6, 'Mo': 0.4}",8.841301678426046,-5.7613701002856565,5.0038644544765765,5.301463486953923,0.11340282675801815,0.03630148150765438,0.9875080930806419,5.708798608615999,10.908798608616,2010.0553483829417,0.8418424902385442,1692.15,30.0,WC
1006,ct,22.0,61.6 TiC 26.4 TiN 4 Mo 3.2 Ni 4.8 Co,3.5,-,1928,6,20,-,p,1380,TiC,0.88,88.0,"{'Mo': 0.3333333333333333, 'Ni': 0.26666666666666666, 'Co': 0.39999999999999997}",8.602917881369287,-4.16795567451763,8.814743863079336,4.780453453329043,0.11428773347928603,0.036197729565755184,0.991620895933853,3.798573829623683,11.198573829623683,1921.1523187754697,0.8604991826227019,1653.15,20.0,TiC
1007,ct,22.0,61.6 TiC 26.4 TiN 4 Mo 3.2 Ni 4.8 Co,3.5,-,1917,6,20,-,-,1400,TiC,0.88,88.0,"{'Mo': 0.3333333333333333, 'Ni': 0.26666666666666666, 'Co': 0.39999999999999997}",8.602917881369287,-4.16795567451763,8.814743863079336,4.780453453329043,0.11428773347928603,0.036197729565755184,0.991620895933853,3.798573829623683,11.198573829623683,1921.1523187754697,0.8709096013097261,1673.15,20.0,TiC
1008,ct,22.0,61.6 TiC 26.4 TiN 4 Mo 3.2 Ni 4.8 Co,3.5,-,1917,5.6,20,-,-,1450,TiC,0.88,88.0,"{'Mo': 0.3333333333333333, 'Ni': 0.26666666666666666, 'Co': 0.39999999999999997}",8.602917881369287,-4.16795567451763,8.814743863079336,4.780453453329043,0.11428773347928603,0.036197729565755184,0.991620895933853,3.798573829623683,11.198573829623683,1921.1523187754697,0.8969356480272865,1723.15,20.0,TiC
1009,ct,22.0,61.6 TiC 26.4 TiN 4 Mo 3.2 Ni 4.8 Co,3.5,-,1917,5.3,20,-,-,1500,TiC,0.88,88.0,"{'Mo': 0.3333333333333333, 'Ni': 0.26666666666666666, 'Co': 0.39999999999999997}",8.602917881369287,-4.16795567451763,8.814743863079336,4.780453453329043,0.11428773347928603,0.036197729565755184,0.991620895933853,3.798573829623683,11.198573829623683,1921.1523187754697,0.922961694744847,1773.15,20.0,TiC
1010,ct,22.0,50.4 TiC 21.6 TiN 9 WC 6 TaC 1 HfC 4 Mo 3.2 Ni 4.8 Co,6.8,-,1949,6.1,20,-,p,1380,TaC,0.88,88.0,"{'Mo': 0.3333333333333333, 'Ni': 0.26666666666666666, 'Co': 0.39999999999999997}",8.602917881369287,-4.16795567451763,8.814743863079336,4.780453453329043,0.11428773347928603,0.036197729565755184,0.9875437957447504,5.998573829623683,11.198573829623683,1921.1523187754697,0.8604991826227019,1653.15,20.0,TaC
1011,ct,22.0,50.4 TiC 21.6 TiN 9 WC 6 TaC 1 HfC 4 Mo 3.2 Ni 4.8 Co,6.8,-,1966,6.1,20,-,p,1400,TaC,0.88,88.0,"{'Mo': 0.3333333333333333, 'Ni': 0.26666666666666666, 'Co': 0.39999999999999997}",8.602917881369287,-4.16795567451763,8.814743863079336,4.780453453329043,0.11428773347928603,0.036197729565755184,0.9875437957447504,5.998573829623683,11.198573829623683,1921.1523187754697,0.8709096013097261,1673.15,20.0,TaC
1012,ct,22.0,50.4 TiC 21.6 TiN 9 WC 6 TaC 1 HfC 4 Mo 3.2 Ni 4.8 Co,6.8,-,1999,5.4,20,-,p,1450,TaC,0.88,88.0,"{'Mo': 0.3333333333333333, 'Ni': 0.26666666666666666, 'Co': 0.39999999999999997}",8.602917881369287,-4.16795567451763,8.814743863079336,4.780453453329043,0.11428773347928603,0.036197729565755184,0.9875437957447504,5.998573829623683,11.198573829623683,1921.1523187754697,0.8969356480272865,1723.15,20.0,TaC
1013,ct,22.0,50.4 TiC 21.6 TiN 9 WC 6 TaC 1 hf HfC c 4 Mo 3.2 Ni 4.8 Co,6.8,-,2004,5.4,20,-,p,1500,TaC,0.88,88.0,"{'Mo': 0.3333333333333333, 'Ni': 0.26666666666666666, 'Co': 0.39999999999999997}",8.602917881369287,-4.16795567451763,8.814743863079336,4.780453453329043,0.11428773347928603,0.036197729565755184,0.9875437957447504,5.998573829623683,11.198573829623683,1921.1523187754697,0.922961694744847,1773.15,20.0,TaC
1014,ct,22.0,42 TiC 18 TiN 15 WC 10 Mo2C 8 TaC 7.5 Ni 7.5 Co,0,-,1568,9.2,-,-,con,1450,TaC,0.85,85.0,"{'Ni': 0.5, 'Co': 0.5}",9.501018903053309,0.0,5.762808396581889,0.401608878586837,0.014999968855064718,0.03521362951378672,0.9878824399470796,8.000407561221323,13.200407561221322,1683.1151642171696,1.023786153576396,1723.15,1.0,TaC
1015,ct,22.0,75 TiC 16.7 Ni 8.3 Mo,10.4,1.4,1360,12.1,10,857,s,1530,TiC,0.75,75.0,"{'Ni': 0.6679999999999999, 'Mo': 0.332}",9.067431431699665,-5.006032742584303,4.514878134281777,4.974605781515478,0.10570799510435737,0.03606163468470265,0.9916523993785411,3.9949775781542787,11.394977578154279,1949.540343737512,0.9249103286280993,1803.15,10.0,TiC
1016,ct,22.0,75 TiC 16.7 Ni 8.3 Mo,10.4,1.3,1475,11.8,10,1119,con,1500,TiC,0.75,75.0,"{'Ni': 0.6679999999999999, 'Mo': 0.332}",9.067431431699665,-5.006032742584303,4.514878134281777,4.974605781515478,0.10570799510435737,0.03606163468470265,0.9916523993785411,3.9949775781542787,11.394977578154279,1949.540343737512,0.909522085909056,1773.15,10.0,TiC
1017,ct,22.0,75 TiC 16.7 Ni 8.3 Mo,10.4,1.3,1451,10.6,10,956,s,1500,TiC,0.75,75.0,"{'Ni': 0.6679999999999999, 'Mo': 0.332}",9.067431431699665,-5.006032742584303,4.514878134281777,4.974605781515478,0.10570799510435737,0.03606163468470265,0.9916523993785411,3.9949775781542787,11.394977578154279,1949.540343737512,0.909522085909056,1773.15,10.0,TiC
1018,ct,22.0,75 TiC 16.7 Ni 8.3 Mo,10.4,1,1272,8.7,10,753,s,1470,TiC,0.75,75.0,"{'Ni': 0.6679999999999999, 'Mo': 0.332}",9.067431431699665,-5.006032742584303,4.514878134281777,4.974605781515478,0.10570799510435737,0.03606163468470265,0.9916523993785411,3.9949775781542787,11.394977578154279,1949.540343737512,0.8941338431900127,1743.15,10.0,TiC
1019,ct,22.0,b TiC 20 Ni 55.2 WC,20.8,-,1169,10.4,30,-,con,1400,WC,0.8,80.0,{'Ni': 1.0},10.0,0.0,-0.0,0.0,0.0,0.035072496346852756,0.9879310060747237,8.2,13.4,1728.15,0.9681740589647889,1673.15,30.0,WC
1020,ct,22.0,b TiCN 5.4 Mo 6.6 Ni,2.5,-,1843,5.4,20,-,p,1500,TiC,0.88,88.0,"{'Mo': 0.45, 'Ni': 0.5499999999999999}",8.665798483617948,-6.224246663621069,5.293228710944223,5.482201197298023,0.11787030046325093,0.03648763075640744,0.9915537891767576,3.13146673977859,10.53146673977859,2058.038774615015,0.8615726884600086,1773.15,20.0,TiC
1021,ct,22.0,b TiC 6.5 Co 6.5 Ni 16 WC 5 TaC 5 NbC 1 Cr3C2,10.1,-,1510,9.3,-,-,-,-,Cr3C2,0.87,87.0,"{'Co': 0.5, 'Ni': 0.5}",9.501018903053309,0.0,5.762808396581889,0.401608878586837,0.014999968855064718,0.03521362951378672,0.9878824399470796,8.000407561221323,13.200407561221322,1683.1151642171696,0.9940793331145558,1673.15,1.0,Cr3C2
1022,ct,22.0,b TiC 6.5 Co 6.5 Ni 16 WC 5 TaC 5 NbC 1 Cr3C2,10.1,-,1510,8.9,-,-,-,-,Cr3C2,0.87,87.0,"{'Co': 0.5, 'Ni': 0.5}",9.501018903053309,0.0,5.762808396581889,0.401608878586837,0.014999968855064718,0.03521362951378672,0.9878824399470796,8.000407561221323,13.200407561221322,1683.1151642171696,0.9940793331145558,1673.15,1.0,Cr3C2
1023,ct,22.0,b TiC 6.5 Co 6.5 Ni 16 WC 5 TaC 5 NbC 1 Cr3C2,10.1,-,1490,8.5,-,-,-,-,Cr3C2,0.87,87.0,"{'Co': 0.5, 'Ni': 0.5}",9.501018903053309,0.0,5.762808396581889,0.401608878586837,0.014999968855064718,0.03521362951378672,0.9878824399470796,8.000407561221323,13.200407561221322,1683.1151642171696,0.9940793331145558,1673.15,1.0,Cr3C2
1024,ct,22.0,b TiC 6.5 Co 6.5 Ni 16 WC 5 TaC 5 NbC 1 Cr3C2,10.1,-,1580,7.9,-,-,-,-,Cr3C2,0.87,87.0,"{'Co': 0.5, 'Ni': 0.5}",9.501018903053309,0.0,5.762808396581889,0.401608878586837,0.014999968855064718,0.03521362951378672,0.9878824399470796,8.000407561221323,13.200407561221322,1683.1151642171696,0.9940793331145558,1673.15,1.0,Cr3C2
1025,ct,22.0,b TiC 6.5 Co 6.5 Ni 16 WC 5 TaC 5 NbC 1 Cr3C2,10.1,-,1530,9.5,-,-,-,-,Cr3C2,0.87,87.0,"{'Co': 0.5, 'Ni': 0.5}",9.501018903053309,0.0,5.762808396581889,0.401608878586837,0.014999968855064718,0.03521362951378672,0.9878824399470796,8.000407561221323,13.200407561221322,1683.1151642171696,0.9940793331145558,1673.15,1.0,Cr3C2
1026,ct,22.0,b TiC 6.5 Co 6.5 Ni 16 WC 5 TaC 5 NbC 1 Cr3C2,10.1,-,1610,8.7,-,-,-,-,Cr3C2,0.87,87.0,"{'Co': 0.5, 'Ni': 0.5}",9.501018903053309,0.0,5.762808396581889,0.401608878586837,0.014999968855064718,0.03521362951378672,0.9878824399470796,8.000407561221323,13.200407561221322,1683.1151642171696,0.9940793331145558,1673.15,1.0,Cr3C2
1027,ct,22.0,b TiC 6.5 Co 6.5 Ni 16 WC 5 TaC 5 NbC 1 Cr3C2,10.1,-,1650,7.5,-,-,-,-,Cr3C2,0.87,87.0,"{'Co': 0.5, 'Ni': 0.5}",9.501018903053309,0.0,5.762808396581889,0.401608878586837,0.014999968855064718,0.03521362951378672,0.9878824399470796,8.000407561221323,13.200407561221322,1683.1151642171696,0.9940793331145558,1673.15,1.0,Cr3C2
1028,ct,22.0,b TiC 6.5 Co 6.5 Ni 16 WC 5 TaC 5 NbC 1 Cr3C2,10.1,-,1650,7,-,-,-,-,Cr3C2,0.87,87.0,"{'Co': 0.5, 'Ni': 0.5}",9.501018903053309,0.0,5.762808396581889,0.401608878586837,0.014999968855064718,0.03521362951378672,0.9878824399470796,8.000407561221323,13.200407561221322,1683.1151642171696,0.9940793331145558,1673.15,1.0,Cr3C2
1029,ct,22.0,b TiC 6.5 Co 6.5 Ni 16 WC 5 TaC 5 NbC 1 Cr3C2,10.1,-,1670,6.8,-,-,-,-,Cr3C2,0.87,87.0,"{'Co': 0.5, 'Ni': 0.5}",9.501018903053309,0.0,5.762808396581889,0.401608878586837,0.014999968855064718,0.03521362951378672,0.9878824399470796,8.000407561221323,13.200407561221322,1683.1151642171696,0.9940793331145558,1673.15,1.0,Cr3C2
1030,ct,22.0,b TiC 6.5 Co 6.5 Ni 16 WC 5 TaC 5 NbC 1 Cr3C2,10.1,-,1690,7.5,-,-,-,-,Cr3C2,0.87,87.0,"{'Co': 0.5, 'Ni': 0.5}",9.501018903053309,0.0,5.762808396581889,0.401608878586837,0.014999968855064718,0.03521362951378672,0.9878824399470796,8.000407561221323,13.200407561221322,1683.1151642171696,0.9940793331145558,1673.15,1.0,Cr3C2
1031,ct,22.0,b TiC 6.5 Co 6.5 Ni 16 WC 5 TaC 5 NbC 1 Cr3C2,10.1,-,1690,8.5,-,-,-,-,Cr3C2,0.87,87.0,"{'Co': 0.5, 'Ni': 0.5}",9.501018903053309,0.0,5.762808396581889,0.401608878586837,0.014999968855064718,0.03521362951378672,0.9878824399470796,8.000407561221323,13.200407561221322,1683.1151642171696,0.9940793331145558,1673.15,1.0,Cr3C2
1032,ct,22.0,b TiC 6.5 Co 6.5 Ni 16 WC 5 TaC 5 NbC 1 Cr3C2,10.1,-,1700,6.7,-,-,-,-,Cr3C2,0.87,87.0,"{'Co': 0.5, 'Ni': 0.5}",9.501018903053309,0.0,5.762808396581889,0.401608878586837,0.014999968855064718,0.03521362951378672,0.9878824399470796,8.000407561221323,13.200407561221322,1683.1151642171696,0.9940793331145558,1673.15,1.0,Cr3C2
1033,ct,22.0,b TiC 6.5 Co 6.5 Ni 16 WC 5 TaC 5 NbC 1 Cr3C2,10.1,-,1700,7.6,-,-,-,-,Cr3C2,0.87,87.0,"{'Co': 0.5, 'Ni': 0.5}",9.501018903053309,0.0,5.762808396581889,0.401608878586837,0.014999968855064718,0.03521362951378672,0.9878824399470796,8.000407561221323,13.200407561221322,1683.1151642171696,0.9940793331145558,1673.15,1.0,Cr3C2
1034,ct,22.0,b TiC 6.5 Co 6.5 Ni 16 WC 5 TaC 5 NbC 1 Cr3C2,10.1,-,1710,8,-,-,-,-,Cr3C2,0.87,87.0,"{'Co': 0.5, 'Ni': 0.5}",9.501018903053309,0.0,5.762808396581889,0.401608878586837,0.014999968855064718,0.03521362951378672,0.9878824399470796,8.000407561221323,13.200407561221322,1683.1151642171696,0.9940793331145558,1673.15,1.0,Cr3C2
1035,ct,22.0,b TiC 6.5 Co 6.5 Ni 16 WC 5 TaC 5 NbC 1 Cr3C2,10.1,-,1760,6.9,-,-,-,-,Cr3C2,0.87,87.0,"{'Co': 0.5, 'Ni': 0.5}",9.501018903053309,0.0,5.762808396581889,0.401608878586837,0.014999968855064718,0.03521362951378672,0.9878824399470796,8.000407561221323,13.200407561221322,1683.1151642171696,0.9940793331145558,1673.15,1.0,Cr3C2
1036,ct,22.0,b TiC 6.5 Co 6.5 Ni 16 WC 5 TaC 5 NbC 1 Cr3C2,10.1,-,1770,6.9,-,-,-,-,Cr3C2,0.87,87.0,"{'Co': 0.5, 'Ni': 0.5}",9.501018903053309,0.0,5.762808396581889,0.401608878586837,0.014999968855064718,0.03521362951378672,0.9878824399470796,8.000407561221323,13.200407561221322,1683.1151642171696,0.9940793331145558,1673.15,1.0,Cr3C2
1037,ct,22.0,b TiC 6.5 Co 6.5 Ni 16 WC 5 TaC 5 NbC 1 Cr3C2,10.1,-,1770,7.4,-,-,-,-,Cr3C2,0.87,87.0,"{'Co': 0.5, 'Ni': 0.5}",9.501018903053309,0.0,5.762808396581889,0.401608878586837,0.014999968855064718,0.03521362951378672,0.9878824399470796,8.000407561221323,13.200407561221322,1683.1151642171696,0.9940793331145558,1673.15,1.0,Cr3C2
1038,ct,22.0,b TiC 6.5 Co 6.5 Ni 16 WC 5 TaC 5 NbC 1 Cr3C2,10.1,-,1770,7,-,-,-,-,Cr3C2,0.87,87.0,"{'Co': 0.5, 'Ni': 0.5}",9.501018903053309,0.0,5.762808396581889,0.401608878586837,0.014999968855064718,0.03521362951378672,0.9878824399470796,8.000407561221323,13.200407561221322,1683.1151642171696,0.9940793331145558,1673.15,1.0,Cr3C2
1039,ct,22.0,b TiC 6.5 Co 6.5 Ni 16 WC 5 TaC 5 NbC 1 Cr3C2,10.1,-,1780,6.5,-,-,-,-,Cr3C2,0.87,87.0,"{'Co': 0.5, 'Ni': 0.5}",9.501018903053309,0.0,5.762808396581889,0.401608878586837,0.014999968855064718,0.03521362951378672,0.9878824399470796,8.000407561221323,13.200407561221322,1683.1151642171696,0.9940793331145558,1673.15,1.0,Cr3C2
1040,ct,22.0,b TiC 6.5 Co 6.5 Ni 16 WC 5 TaC 5 NbC 1 Cr3C2,10.1,-,1810,4.6,-,-,-,-,Cr3C2,0.87,87.0,"{'Co': 0.5, 'Ni': 0.5}",9.501018903053309,0.0,5.762808396581889,0.401608878586837,0.014999968855064718,0.03521362951378672,0.9878824399470796,8.000407561221323,13.200407561221322,1683.1151642171696,0.9940793331145558,1673.15,1.0,Cr3C2
1041,ct,22.0,46 TiC 5 TiN 20 WC 11 MO2C 10 Ni 8 Co 1 c,12.4,-,1530,9.9,-,1630,con,1470,Mo2C,0.82,82.0,"{'Ni': 0.5555555555555556, 'Co': 0.4444444444444444}",9.556561651755604,0.0,5.709514978250609,0.3992098620196771,0.014903714355676926,0.03519791965208547,0.9878878459559238,8.022624660702242,13.222624660702241,1681.4945078592805,1.0366670791088182,1743.15,1.0,Mo2C
1042,ct,22.0,46 TiC 5 TiN 20 WC 11 MO2C 10 Ni 8 Co 1 c,12.4,-,1710,8.5,-,1850,con,1470,Mo2C,0.82,82.0,"{'Ni': 0.5555555555555556, 'Co': 0.4444444444444444}",9.556561651755604,0.0,5.709514978250609,0.3992098620196771,0.014903714355676926,0.03519791965208547,0.9878878459559238,8.022624660702242,13.222624660702241,1681.4945078592805,1.0366670791088182,1743.15,1.0,Mo2C
1043,ct,22.0,b TiCN 5 WC 20 Ni,8.1,2.2,14,8.8,-,-,HIP,1550,WC,0.8,80.0,{'Ni': 1.0},10.0,0.0,-0.0,0.0,0.0,0.035072496346852756,0.9879310060747237,8.2,13.4,1728.15,1.05497207996991,1823.15,1.0,WC
1044,ct,22.0,b TiCN 5 WC 10 Ni 10 Co 5 TaC,8.4,1.6,16,9.3,-,-,HIP,1550,TaC,0.8,80.0,"{'Ni': 0.5, 'Co': 0.5}",9.501018903053309,0.0,5.762808396581889,0.401608878586837,0.014999968855064718,0.03521362951378672,0.9878824399470796,8.000407561221323,13.200407561221322,1683.1151642171696,1.0831997945000762,1823.15,1.0,TaC
1045,ct,22.0,b TiC 22.5 TiN 15 Ni 10 Mo2C,7,-,1797,10.1,-,1580,-,-,Mo2C,0.85,85.0,{'Ni': 1.0},10.0,0.0,-0.0,0.0,0.0,0.035072496346852756,0.9879310060747237,8.2,13.4,1728.15,0.9681740589647889,1673.15,1.0,Mo2C
1046,ct,22.0,b TiC 22.5 TiN 15 Ni 10 WC,7.2,-,1699,9.8,-,1540,-,-,WC,0.85,85.0,{'Ni': 1.0},10.0,0.0,-0.0,0.0,0.0,0.035072496346852756,0.9879310060747237,8.2,13.4,1728.15,0.9681740589647889,1673.15,1.0,WC
1047,ct,22.0,b TiC 22.5 TiN 15 Ni 10 TaC,7.2,-,1662,9.2,-,1510,-,-,TaC,0.85,85.0,{'Ni': 1.0},10.0,0.0,-0.0,0.0,0.0,0.035072496346852756,0.9879310060747237,8.2,13.4,1728.15,0.9681740589647889,1673.15,1.0,TaC
1048,ct,22.0,b TiC 22.5 TiN 15 Ni 10 NbC,7,-,1627,8.6,-,1470,-,-,NbC,0.85,85.0,{'Ni': 1.0},10.0,0.0,-0.0,0.0,0.0,0.035072496346852756,0.9879310060747237,8.2,13.4,1728.15,0.9681740589647889,1673.15,1.0,NbC
1049,ct,22.0,-,-,-,1420,8.2,10,-,con,-,WC,0.0,0.0,{'Co': 1.0},9.0,0.0,-0.0,0.0,0.0,0.03535533905932738,0.9878336754785522,7.8,13.0,1768.15,0.946271526736985,1673.15,10.0,WC
1050,ct,22.0,-,-,-,1431,10.4,10,-,con,-,WC,0.0,0.0,{'Co': 1.0},9.0,0.0,-0.0,0.0,0.0,0.03535533905932738,0.9878336754785522,7.8,13.0,1768.15,0.946271526736985,1673.15,10.0,WC
1051,ct,22.0,-,-,-,1459,11,10,-,con,-,WC,0.0,0.0,{'Co': 1.0},9.0,0.0,-0.0,0.0,0.0,0.03535533905932738,0.9878336754785522,7.8,13.0,1768.15,0.946271526736985,1673.15,10.0,WC
1052,ct,22.0,-,-,-,1501,8.5,10,-,con,-,WC,0.0,0.0,{'Co': 1.0},9.0,0.0,-0.0,0.0,0.0,0.03535533905932738,0.9878336754785522,7.8,13.0,1768.15,0.946271526736985,1673.15,10.0,WC
1053,ct,22.0,-,-,-,1510,8.4,10,-,con,-,WC,0.0,0.0,{'Co': 1.0},9.0,0.0,-0.0,0.0,0.0,0.03535533905932738,0.9878336754785522,7.8,13.0,1768.15,0.946271526736985,1673.15,10.0,WC
1054,ct,22.0,-,-,-,1510,8.9,10,-,con,-,WC,0.0,0.0,{'Co': 1.0},9.0,0.0,-0.0,0.0,0.0,0.03535533905932738,0.9878336754785522,7.8,13.0,1768.15,0.946271526736985,1673.15,10.0,WC
1055,ct,22.0,-,-,-,1572,9.5,10,-,con,-,WC,0.0,0.0,{'Co': 1.0},9.0,0.0,-0.0,0.0,0.0,0.03535533905932738,0.9878336754785522,7.8,13.0,1768.15,0.946271526736985,1673.15,10.0,WC
1056,ct,22.0,-,-,-,1572,9.1,10,-,con,-,WC,0.0,0.0,{'Co': 1.0},9.0,0.0,-0.0,0.0,0.0,0.03535533905932738,0.9878336754785522,7.8,13.0,1768.15,0.946271526736985,1673.15,10.0,WC
1057,ct,22.0,-,-,-,1582,8.2,10,-,con,-,WC,0.0,0.0,{'Co': 1.0},9.0,0.0,-0.0,0.0,0.0,0.03535533905932738,0.9878336754785522,7.8,13.0,1768.15,0.946271526736985,1673.15,10.0,WC
1058,ct,22.0,-,-,-,1582,8,10,-,con,-,WC,0.0,0.0,{'Co': 1.0},9.0,0.0,-0.0,0.0,0.0,0.03535533905932738,0.9878336754785522,7.8,13.0,1768.15,0.946271526736985,1673.15,10.0,WC
1059,ct,22.0,-,-,-,1612,8.8,10,-,con,-,WC,0.0,0.0,{'Co': 1.0},9.0,0.0,-0.0,0.0,0.0,0.03535533905932738,0.9878336754785522,7.8,13.0,1768.15,0.946271526736985,1673.15,10.0,WC
1060,ct,22.0,-,-,-,1699,7.7,10,-,con,-,WC,0.0,0.0,{'Co': 1.0},9.0,0.0,-0.0,0.0,0.0,0.03535533905932738,0.9878336754785522,7.8,13.0,1768.15,0.946271526736985,1673.15,10.0,WC
1061,ct,22.0,b WC 9.5 Co 20 TiC,11.1,-,1417,9,-,-,HIP,1300,TiC,0.905,90.5,{'Co': 1.0},9.0,0.0,-0.0,0.0,0.0,0.03535533905932738,0.9918158937362668,5.6,13.0,1768.15,0.889715239091706,1573.15,1.0,TiC
1062,ct,22.0,54 TiC 6 TiN 3.2 Mo2C 10 WC 26.25 Co,16.6,-,1136,11.6,30,1058,con,1400,WC,0.7375,73.75,{'Co': 1.0},9.0,0.0,-0.0,0.0,0.0,0.03535533905932738,0.9878336754785522,7.8,13.0,1768.15,0.946271526736985,1673.15,30.0,WC
1063,ct,22.0,54 TiC 6 TiN 3.2 Mo2C 10 WC 26.25 Co,16.6,-,1101,12.8,30,989,con,1400,WC,0.7375,73.75,{'Co': 1.0},9.0,0.0,-0.0,0.0,0.0,0.03535533905932738,0.9878336754785522,7.8,13.0,1768.15,0.946271526736985,1673.15,30.0,WC
1064,ct,22.0,54 TiC 6 TiN 3.2 Mo2C 10 WC 26.25 Co,16.6,-,1059,13.3,30,896,con,1400,WC,0.7375,73.75,{'Co': 1.0},9.0,0.0,-0.0,0.0,0.0,0.03535533905932738,0.9878336754785522,7.8,13.0,1768.15,0.946271526736985,1673.15,30.0,WC
1065,ct,22.0,61.2 TiC 6.8 TiN 3.6 Mo2C 0 WC 27.75 Co,16.3,-,1164,12,30,815,con,1400,WC,0.7225,72.25,{'Co': 1.0},9.0,0.0,-0.0,0.0,0.0,0.03535533905932738,0.9878336754785522,7.8,13.0,1768.15,0.946271526736985,1673.15,30.0,WC
1066,ct,22.0,57.6 TiC 6.4 TiN 3.4 Mo2C 5 WC 27 Co,16.5,-,1127,12.4,30,850,con,1400,WC,0.73,73.0,{'Co': 1.0},9.0,0.0,-0.0,0.0,0.0,0.03535533905932738,0.9878336754785522,7.8,13.0,1768.15,0.946271526736985,1673.15,30.0,WC
1067,ct,22.0,50.4 TiC 5.6 TiN 3 Mo2C 15 WC 25.5 Co,16.8,-,1075,13.3,30,1032,con,1400,WC,0.745,74.5,{'Co': 1.0},9.0,0.0,-0.0,0.0,0.0,0.03535533905932738,0.9878336754785522,7.8,13.0,1768.15,0.946271526736985,1673.15,30.0,WC
1068,ct,22.0,46.8 TiC 5.2 TiN 2.8 Mo2C 20 WC 24.75 Co,16.9,-,1067,13.7,30,1109,con,1400,WC,0.7525,75.25,{'Co': 1.0},9.0,0.0,-0.0,0.0,0.0,0.03535533905932738,0.9878336754785522,7.8,13.0,1768.15,0.946271526736985,1673.15,30.0,WC
1069,ct,22.0,17.5 TiN 16.9 TiC 10.2 MoC 55.4 WC 20 Ni,11.4,-,1247,13.9,-,-,-,1510,WC,0.8,80.0,{'Ni': 1.0},10.0,0.0,-0.0,0.0,0.0,0.035072496346852756,0.9879310060747237,8.2,13.4,1728.15,1.031825941035211,1783.15,1.0,WC
1070,ct,22.0,17.5 TiN 16.9 TiC 10.2 MoC 55.4 WC 20 Ni,11.4,-,1246,11.8,-,-,-,1510,WC,0.8,80.0,{'Ni': 1.0},10.0,0.0,-0.0,0.0,0.0,0.035072496346852756,0.9879310060747237,8.2,13.4,1728.15,1.031825941035211,1783.15,1.0,WC
1071,ct,22.0,17.5 TiN 16.9 TiC 10.2 MoC 55.4 WC 20 Ni,11.4,-,1174,11.7,-,-,-,1510,WC,0.8,80.0,{'Ni': 1.0},10.0,0.0,-0.0,0.0,0.0,0.035072496346852756,0.9879310060747237,8.2,13.4,1728.15,1.031825941035211,1783.15,1.0,WC
1072,ct,22.0,17.5 TiN 16.9 TiC 10.2 MoC 55.4 WC 20 Ni,11.4,-,1314,9,-,-,-,1510,WC,0.8,80.0,{'Ni': 1.0},10.0,0.0,-0.0,0.0,0.0,0.035072496346852756,0.9879310060747237,8.2,13.4,1728.15,1.031825941035211,1783.15,1.0,WC
1073,ct,22.0,17.9 TiN 20.2 TiC 5.2 MoC 56.7 WC 20 Ni,11.2,-,1266,13.9,-,-,-,1510,WC,0.8,80.0,{'Ni': 1.0},10.0,0.0,-0.0,0.0,0.0,0.035072496346852756,0.9879310060747237,8.2,13.4,1728.15,1.031825941035211,1783.15,1.0,WC
1074,ct,22.0,17.9 TiN 20.2 TiC 5.2 MoC 56.7 WC 20 Ni,11.2,-,1254,12.4,-,-,-,1510,WC,0.8,80.0,{'Ni': 1.0},10.0,0.0,-0.0,0.0,0.0,0.035072496346852756,0.9879310060747237,8.2,13.4,1728.15,1.031825941035211,1783.15,1.0,WC
1075,ct,22.0,17.9 TiN 20.2 TiC 5.2 MoC 56.7 WC 20 Ni,11.2,-,1189,10.2,-,-,-,1510,WC,0.8,80.0,{'Ni': 1.0},10.0,0.0,-0.0,0.0,0.0,0.035072496346852756,0.9879310060747237,8.2,13.4,1728.15,1.031825941035211,1783.15,1.0,WC
1076,ct,22.0,17.9 TiN 20.2 TiC 5.2 MoC 56.7 WC 20 Ni,11.2,-,1356,7.3,-,-,-,1510,WC,0.8,80.0,{'Ni': 1.0},10.0,0.0,-0.0,0.0,0.0,0.035072496346852756,0.9879310060747237,8.2,13.4,1728.15,1.031825941035211,1783.15,1.0,WC
1077,ct,22.0,18.3 TiN 23.7 TiC 58.0 WC 20 Ni,11,-,1339,9.1,-,-,-,1510,WC,0.8,80.0,{'Ni': 1.0},10.0,0.0,-0.0,0.0,0.0,0.035072496346852756,0.9879310060747237,8.2,13.4,1728.15,1.031825941035211,1783.15,1.0,WC
1078,ct,22.0,18.3 TiN 23.7 TiC 58.0 WC 20 Ni,11,-,1224,9,-,-,-,1510,WC,0.8,80.0,{'Ni': 1.0},10.0,0.0,-0.0,0.0,0.0,0.035072496346852756,0.9879310060747237,8.2,13.4,1728.15,1.031825941035211,1783.15,1.0,WC
1079,ct,22.0,18.3 TiN 23.7 TiC 58.0 WC 20 Ni,11,-,1221,9,-,-,-,1510,WC,0.8,80.0,{'Ni': 1.0},10.0,0.0,-0.0,0.0,0.0,0.035072496346852756,0.9879310060747237,8.2,13.4,1728.15,1.031825941035211,1783.15,1.0,WC
1080,ct,22.0,18.3 TiN 23.7 TiC 58.0 WC 20 Ni,11,-,1426,7.9,-,-,-,1510,WC,0.8,80.0,{'Ni': 1.0},10.0,0.0,-0.0,0.0,0.0,0.035072496346852756,0.9879310060747237,8.2,13.4,1728.15,1.031825941035211,1783.15,1.0,WC
1081,ct,22.0,42 NbC 14 Ni 14 TiC 7 TiN 20 WC 4 Mo2C,10.2,-,1368,9.3,30,-,-,-,Mo2C,0.86,86.0,{'Ni': 1.0},10.0,0.0,-0.0,0.0,0.0,0.035072496346852756,0.9879310060747237,8.2,13.4,1728.15,0.9681740589647889,1673.15,30.0,Mo2C
1082,ct,22.0,b TiCN 10 WC 5 TaC 5 MO2C 2 Co 8 Ni,4.2,-,1939,7.8,20,-,p,1400,Mo2C,0.9,90.0,"{'Co': 0.2, 'Ni': 0.8}",9.800651301618268,0.0,4.1528280438677205,0.32166891248289603,0.011985320828067853,0.03512888067343133,0.9879116033470642,8.120260520647307,13.320260520647308,1689.2875414254831,0.9904471316873232,1673.15,20.0,Mo2C
1083,ct,22.0,57.5 WC 11 TiC 10.5 TaC 11 NbC 10 Co,12.3,1.8,1560,8.2,-,1900,con,-,NbC,0.9,90.0,{'Co': 1.0},9.0,0.0,-0.0,0.0,0.0,0.03535533905932738,0.9878336754785522,7.8,13.0,1768.15,0.946271526736985,1673.15,1.0,NbC
1084,ct,22.0,55.5 WC 19 TiC 8 TaC 8 NbC 9.5 Co,10.7,1.7,1525,12,-,1700,con,-,NbC,0.905,90.5,{'Co': 1.0},9.0,0.0,-0.0,0.0,0.0,0.03535533905932738,0.9878336754785522,7.8,13.0,1768.15,0.946271526736985,1673.15,1.0,NbC
1085,ct,22.0,97 WC 3 Co,0.7,-,1757,6.6,-,1200,con,-,WC,0.97,97.0,{'Co': 1.0},9.0,0.0,-0.0,0.0,0.0,0.03535533905932738,0.9878336754785522,7.8,13.0,1768.15,0.946271526736985,1673.15,1.0,WC
1086,ct,22.0,-,-,-,1810,8.6,30,-,-,-,WC,0.0,0.0,{'Co': 1.0},9.0,0.0,-0.0,0.0,0.0,0.03535533905932738,0.9878336754785522,7.8,13.0,1768.15,0.946271526736985,1673.15,30.0,WC
1087,ct,22.0,-,-,-,1592,9.7,30,-,-,-,WC,0.0,0.0,{'Co': 1.0},9.0,0.0,-0.0,0.0,0.0,0.03535533905932738,0.9878336754785522,7.8,13.0,1768.15,0.946271526736985,1673.15,30.0,WC
1088,ct,22.0,-,-,-,1364,12.1,30,-,-,-,WC,0.0,0.0,{'Co': 1.0},9.0,0.0,-0.0,0.0,0.0,0.03535533905932738,0.9878336754785522,7.8,13.0,1768.15,0.946271526736985,1673.15,30.0,WC
1089,ct,23.0,b NbC x Co,-,17,822,12.3,-,-,-,-,NbC,0.0,0.0,{'Co': 1.0},9.0,0.0,-0.0,0.0,0.0,0.03535533905932738,0.9878336754785522,7.8,13.0,1768.15,0.946271526736985,1673.15,1.0,NbC
1090,ct,23.0,b NbC x Co,-,17,837,14.3,-,-,-,-,NbC,0.0,0.0,{'Co': 1.0},9.0,0.0,-0.0,0.0,0.0,0.03535533905932738,0.9878336754785522,7.8,13.0,1768.15,0.946271526736985,1673.15,1.0,NbC
1091,ct,23.0,b NbC x Co,-,17,844,11.2,-,-,-,-,NbC,0.0,0.0,{'Co': 1.0},9.0,0.0,-0.0,0.0,0.0,0.03535533905932738,0.9878336754785522,7.8,13.0,1768.15,0.946271526736985,1673.15,1.0,NbC
1092,ct,23.0,b NbC x Co,-,17,846,12.6,-,-,-,-,NbC,0.0,0.0,{'Co': 1.0},9.0,0.0,-0.0,0.0,0.0,0.03535533905932738,0.9878336754785522,7.8,13.0,1768.15,0.946271526736985,1673.15,1.0,NbC
1093,ct,23.0,b NbC x Co,-,17,853,11.9,-,-,-,-,NbC,0.0,0.0,{'Co': 1.0},9.0,0.0,-0.0,0.0,0.0,0.03535533905932738,0.9878336754785522,7.8,13.0,1768.15,0.946271526736985,1673.15,1.0,NbC
1094,ct,23.0,b NbC x Co,-,17,861,11.3,-,-,-,-,NbC,0.0,0.0,{'Co': 1.0},9.0,0.0,-0.0,0.0,0.0,0.03535533905932738,0.9878336754785522,7.8,13.0,1768.15,0.946271526736985,1673.15,1.0,NbC
1095,ct,23.0,b NbC x Co,-,17,861,13.3,-,-,-,-,NbC,0.0,0.0,{'Co': 1.0},9.0,0.0,-0.0,0.0,0.0,0.03535533905932738,0.9878336754785522,7.8,13.0,1768.15,0.946271526736985,1673.15,1.0,NbC
1096,ct,23.0,b NbC x Co,-,17,895,11.6,-,-,-,-,NbC,0.0,0.0,{'Co': 1.0},9.0,0.0,-0.0,0.0,0.0,0.03535533905932738,0.9878336754785522,7.8,13.0,1768.15,0.946271526736985,1673.15,1.0,NbC
1097,ct,23.0,b NbC x Co,-,17,918,8.7,-,-,-,-,NbC,0.0,0.0,{'Co': 1.0},9.0,0.0,-0.0,0.0,0.0,0.03535533905932738,0.9878336754785522,7.8,13.0,1768.15,0.946271526736985,1673.15,1.0,NbC
1098,ct,23.0,b NbC x Co,-,17,935,7.3,-,-,-,-,NbC,0.0,0.0,{'Co': 1.0},9.0,0.0,-0.0,0.0,0.0,0.03535533905932738,0.9878336754785522,7.8,13.0,1768.15,0.946271526736985,1673.15,1.0,NbC
1099,ct,23.0,b NbC x Co,-,17,1036,6.4,-,-,-,-,NbC,0.0,0.0,{'Co': 1.0},9.0,0.0,-0.0,0.0,0.0,0.03535533905932738,0.9878336754785522,7.8,13.0,1768.15,0.946271526736985,1673.15,1.0,NbC
1100,ct,23.0,b NbC 10 Co,8.9,-,1240,6,-,-,p,1285,NbC,0.9,90.0,{'Co': 1.0},9.0,0.0,-0.0,0.0,0.0,0.03535533905932738,0.9878336754785522,7.8,13.0,1768.15,0.8812317959449142,1558.15,1.0,NbC
1101,ct,23.0,b NbC 10 Co,8.9,-,1351,5.4,-,-,p,1285,NbC,0.9,90.0,{'Co': 1.0},9.0,0.0,-0.0,0.0,0.0,0.03535533905932738,0.9878336754785522,7.8,13.0,1768.15,0.8812317959449142,1558.15,1.0,NbC
1102,ct,23.0,b NbC 20 Co,18.1,-,1127,8.3,-,-,p,1235,NbC,0.8,80.0,{'Co': 1.0},9.0,0.0,-0.0,0.0,0.0,0.03535533905932738,0.9878336754785522,7.8,13.0,1768.15,0.8529536521222747,1508.15,1.0,NbC
1103,ct,23.0,b NbC 10 Co,8.9,-,1635,4,-,-,p,1285,NbC,0.9,90.0,{'Co': 1.0},9.0,0.0,-0.0,0.0,0.0,0.03535533905932738,0.9878336754785522,7.8,13.0,1768.15,0.8812317959449142,1558.15,1.0,NbC
1104,ct,23.0,b NbC 10 Co,8.9,-,1468,5.3,-,-,p,1285,NbC,0.9,90.0,{'Co': 1.0},9.0,0.0,-0.0,0.0,0.0,0.03535533905932738,0.9878336754785522,7.8,13.0,1768.15,0.8812317959449142,1558.15,1.0,NbC
1105,ct,23.0,b NbC 10 Co,8.9,-,1456,6.5,-,-,p,1285,NbC,0.9,90.0,{'Co': 1.0},9.0,0.0,-0.0,0.0,0.0,0.03535533905932738,0.9878336754785522,7.8,13.0,1768.15,0.8812317959449142,1558.15,1.0,NbC
1106,ct,23.0,b NbC 20 Co,18.1,-,1293,8.2,-,-,p,1235,NbC,0.8,80.0,{'Co': 1.0},9.0,0.0,-0.0,0.0,0.0,0.03535533905932738,0.9878336754785522,7.8,13.0,1768.15,0.8529536521222747,1508.15,1.0,NbC
1107,ct,23.0,b NbC 20 Co,18.1,-,1277,8.5,-,-,p,1235,NbC,0.8,80.0,{'Co': 1.0},9.0,0.0,-0.0,0.0,0.0,0.03535533905932738,0.9878336754785522,7.8,13.0,1768.15,0.8529536521222747,1508.15,1.0,NbC
1108,ct,23.0,b NbC 10 Co,8.9,-,1357,5.8,50,-,p,1285,NbC,0.9,90.0,{'Co': 1.0},9.0,0.0,-0.0,0.0,0.0,0.03535533905932738,0.9878336754785522,7.8,13.0,1768.15,0.8812317959449142,1558.15,50.0,NbC
1109,ct,23.0,b NbC 10 Co,8.9,-,1329,6.2,50,-,p,1285,NbC,0.9,90.0,{'Co': 1.0},9.0,0.0,-0.0,0.0,0.0,0.03535533905932738,0.9878336754785522,7.8,13.0,1768.15,0.8812317959449142,1558.15,50.0,NbC
1110,ct,23.0,b NbC 10 Co,8.9,-,1216,6.2,50,-,p,1285,NbC,0.9,90.0,{'Co': 1.0},9.0,0.0,-0.0,0.0,0.0,0.03535533905932738,0.9878336754785522,7.8,13.0,1768.15,0.8812317959449142,1558.15,50.0,NbC
1111,ct,23.0,b NbC 10 Co,8.9,-,1340,6.2,50,-,p,1285,NbC,0.9,90.0,{'Co': 1.0},9.0,0.0,-0.0,0.0,0.0,0.03535533905932738,0.9878336754785522,7.8,13.0,1768.15,0.8812317959449142,1558.15,50.0,NbC
1112,ct,23.0,b NbC 5 Co,4.4,-,1558,4.8,50,-,p,1320,NbC,0.95,95.0,{'Co': 1.0},9.0,0.0,-0.0,0.0,0.0,0.03535533905932738,0.9878336754785522,7.8,13.0,1768.15,0.9010264966207618,1593.15,50.0,NbC
1113,ct,23.0,b NbC 10 Co,8.9,-,1527,5.3,50,-,p,1285,NbC,0.9,90.0,{'Co': 1.0},9.0,0.0,-0.0,0.0,0.0,0.03535533905932738,0.9878336754785522,7.8,13.0,1768.15,0.8812317959449142,1558.15,50.0,NbC
1114,ct,23.0,b NbC 20 Co,18.1,-,1228,6.4,50,-,p,1235,NbC,0.8,80.0,{'Co': 1.0},9.0,0.0,-0.0,0.0,0.0,0.03535533905932738,0.9878336754785522,7.8,13.0,1768.15,0.8529536521222747,1508.15,50.0,NbC
1115,ct,23.0,b NbC 5 Co,0.2,-,1590,3.5,-,-,p,1320,NbC,0.95,95.0,{'Co': 1.0},9.0,0.0,-0.0,0.0,0.0,0.03535533905932738,0.9878336754785522,7.8,13.0,1768.15,0.9010264966207618,1593.15,1.0,NbC
1116,ct,23.0,b NbC 5 Co,0.2,-,1541,3.7,-,-,p,1320,NbC,0.95,95.0,{'Co': 1.0},9.0,0.0,-0.0,0.0,0.0,0.03535533905932738,0.9878336754785522,7.8,13.0,1768.15,0.9010264966207618,1593.15,1.0,NbC
1117,ct,23.0,b NbC 10 Co,0.4,-,1286,5,-,-,p,1285,NbC,0.9,90.0,{'Co': 1.0},9.0,0.0,-0.0,0.0,0.0,0.03535533905932738,0.9878336754785522,7.8,13.0,1768.15,0.8812317959449142,1558.15,1.0,NbC
1118,ct,23.0,b NbC 10 Co,0.4,-,1382,5.3,-,-,p,1285,NbC,0.9,90.0,{'Co': 1.0},9.0,0.0,-0.0,0.0,0.0,0.03535533905932738,0.9878336754785522,7.8,13.0,1768.15,0.8812317959449142,1558.15,1.0,NbC
1119,ct,23.0,b NbC 20 Co,0.9,-,1192,6.1,-,-,p,1235,NbC,0.8,80.0,{'Co': 1.0},9.0,0.0,-0.0,0.0,0.0,0.03535533905932738,0.9878336754785522,7.8,13.0,1768.15,0.8529536521222747,1508.15,1.0,NbC
1120,ct,23.0,b NbC 10 Co,0.4,-,1406,6.4,-,-,p,1285,NbC,0.9,90.0,{'Co': 1.0},9.0,0.0,-0.0,0.0,0.0,0.03535533905932738,0.9878336754785522,7.8,13.0,1768.15,0.8812317959449142,1558.15,1.0,NbC
1121,ct,23.0,b NbC 20 Co,0.9,-,1173,7.5,-,-,p,1235,NbC,0.8,80.0,{'Co': 1.0},9.0,0.0,-0.0,0.0,0.0,0.03535533905932738,0.9878336754785522,7.8,13.0,1768.15,0.8529536521222747,1508.15,1.0,NbC
1122,ct,23.0,b NbC 20 Co,0.9,-,1233,8.1,-,-,p,1235,NbC,0.8,80.0,{'Co': 1.0},9.0,0.0,-0.0,0.0,0.0,0.03535533905932738,0.9878336754785522,7.8,13.0,1768.15,0.8529536521222747,1508.15,1.0,NbC
1123,ct,23.0,b NbC 20 Co,0.9,-,1136,8.4,-,-,p,1235,NbC,0.8,80.0,{'Co': 1.0},9.0,0.0,-0.0,0.0,0.0,0.03535533905932738,0.9878336754785522,7.8,13.0,1768.15,0.8529536521222747,1508.15,1.0,NbC
1124,ct,23.0,b NbC 20 Co,18.1,-,1195,8.1,-,-,p,1235,NbC,0.8,80.0,{'Co': 1.0},9.0,0.0,-0.0,0.0,0.0,0.03535533905932738,0.9878336754785522,7.8,13.0,1768.15,0.8529536521222747,1508.15,1.0,NbC
1125,ct,23.0,b NbC 20 Co,18.1,-,1255,7.9,-,-,p,1235,NbC,0.8,80.0,{'Co': 1.0},9.0,0.0,-0.0,0.0,0.0,0.03535533905932738,0.9878336754785522,7.8,13.0,1768.15,0.8529536521222747,1508.15,1.0,NbC
1126,ct,23.0,b NbC 10 Co,8.9,-,1338,7.4,-,-,p,1285,NbC,0.9,90.0,{'Co': 1.0},9.0,0.0,-0.0,0.0,0.0,0.03535533905932738,0.9878336754785522,7.8,13.0,1768.15,0.8812317959449142,1558.15,1.0,NbC
1127,ct,23.0,b NbC 10 Co,8.9,-,1433,7.5,-,-,p,1285,NbC,0.9,90.0,{'Co': 1.0},9.0,0.0,-0.0,0.0,0.0,0.03535533905932738,0.9878336754785522,7.8,13.0,1768.15,0.8812317959449142,1558.15,1.0,NbC
1128,ct,23.0,b NbC 5 Co,4.4,-,1546,7.1,-,-,p,1320,NbC,0.95,95.0,{'Co': 1.0},9.0,0.0,-0.0,0.0,0.0,0.03535533905932738,0.9878336754785522,7.8,13.0,1768.15,0.9010264966207618,1593.15,1.0,NbC
1129,ct,23.0,b NbC 10 Ni,8.9,-,1389,7.2,-,-,p,1225,NbC,0.9,90.0,{'Ni': 1.0},10.0,0.0,-0.0,0.0,0.0,0.035072496346852756,0.9879310060747237,8.2,13.4,1728.15,0.866909701125481,1498.15,1.0,NbC
1130,ct,23.0,b NbC 10 Ni,8.9,-,1553,7.8,-,-,p,1225,NbC,0.9,90.0,{'Ni': 1.0},10.0,0.0,-0.0,0.0,0.0,0.035072496346852756,0.9879310060747237,8.2,13.4,1728.15,0.866909701125481,1498.15,1.0,NbC
1131,ct,23.0,b NbC 20 Ni,18,-,1032,9.1,-,-,p,1225,NbC,0.8,80.0,{'Ni': 1.0},10.0,0.0,-0.0,0.0,0.0,0.035072496346852756,0.9879310060747237,8.2,13.4,1728.15,0.866909701125481,1498.15,1.0,NbC
1132,ct,23.0,b NbC 20 Ni,18,-,1057,10.5,-,-,p,1225,NbC,0.8,80.0,{'Ni': 1.0},10.0,0.0,-0.0,0.0,0.0,0.035072496346852756,0.9879310060747237,8.2,13.4,1728.15,0.866909701125481,1498.15,1.0,NbC
1133,ct,23.0,b NbC 10 Ni,8.9,-,1223,7,-,-,p,1225,NbC,0.9,90.0,{'Ni': 1.0},10.0,0.0,-0.0,0.0,0.0,0.035072496346852756,0.9879310060747237,8.2,13.4,1728.15,0.866909701125481,1498.15,1.0,NbC
1134,ct,23.0,b NbC 10 Ni,8.9,-,1233,7.5,-,-,p,1225,NbC,0.9,90.0,{'Ni': 1.0},10.0,0.0,-0.0,0.0,0.0,0.035072496346852756,0.9879310060747237,8.2,13.4,1728.15,0.866909701125481,1498.15,1.0,NbC
1135,ct,23.0,b NbC 10 Ni,8.9,-,1234,8,-,-,p,1225,NbC,0.9,90.0,{'Ni': 1.0},10.0,0.0,-0.0,0.0,0.0,0.035072496346852756,0.9879310060747237,8.2,13.4,1728.15,0.866909701125481,1498.15,1.0,NbC
1136,ct,23.0,b NbC 5 Ni,4.4,-,1351,8.3,-,-,p,1225,NbC,0.95,95.0,{'Ni': 1.0},10.0,0.0,-0.0,0.0,0.0,0.035072496346852756,0.9879310060747237,8.2,13.4,1728.15,0.866909701125481,1498.15,1.0,NbC
1137,ct,23.0,b NbC 10 Co,8.9,-,1356,6,-,-,p,1450,NbC,0.9,90.0,{'Co': 1.0},9.0,0.0,-0.0,0.0,0.0,0.03535533905932738,0.9878336754785522,7.8,13.0,1768.15,0.9745496705596245,1723.15,1.0,NbC
1138,ct,23.0,b NbC 10 Co,8.9,-,1326,6.3,-,-,p,1450,NbC,0.9,90.0,{'Co': 1.0},9.0,0.0,-0.0,0.0,0.0,0.03535533905932738,0.9878336754785522,7.8,13.0,1768.15,0.9745496705596245,1723.15,1.0,NbC
1139,ct,23.0,b NbC 10 Co,8.9,-,1336,6.2,-,-,p,1450,NbC,0.9,90.0,{'Co': 1.0},9.0,0.0,-0.0,0.0,0.0,0.03535533905932738,0.9878336754785522,7.8,13.0,1768.15,0.9745496705596245,1723.15,1.0,NbC
1140,ct,23.0,b NbC 10 Co,8.9,-,1366,5.5,-,-,p,1450,NbC,0.9,90.0,{'Co': 1.0},9.0,0.0,-0.0,0.0,0.0,0.03535533905932738,0.9878336754785522,7.8,13.0,1768.15,0.9745496705596245,1723.15,1.0,NbC
1141,ct,23.0,b WC 12 Co 60 NbC,12.5,-,1467,6.6,10,-,con,1420,NbC,0.88,88.0,{'Co': 1.0},9.0,0.0,-0.0,0.0,0.0,0.03535533905932738,0.9878336754785522,7.8,13.0,1768.15,0.9575827842660408,1693.15,10.0,NbC
1142,ct,23.0,b WC 40 NbC 12 Co,14.2,-,1699,7.8,-,-,-,-,NbC,0.88,88.0,{'Co': 1.0},9.0,0.0,-0.0,0.0,0.0,0.03535533905932738,0.9878336754785522,7.8,13.0,1768.15,0.946271526736985,1673.15,1.0,NbC
1143,ct,23.0,b WC 40 NbC 12 Co,14.2,-,1652,7.8,-,-,-,-,NbC,0.88,88.0,{'Co': 1.0},9.0,0.0,-0.0,0.0,0.0,0.03535533905932738,0.9878336754785522,7.8,13.0,1768.15,0.946271526736985,1673.15,1.0,NbC
1144,ct,23.0,b WC 40 NbC 12 Co,14.2,-,1600,8.1,-,-,-,-,NbC,0.88,88.0,{'Co': 1.0},9.0,0.0,-0.0,0.0,0.0,0.03535533905932738,0.9878336754785522,7.8,13.0,1768.15,0.946271526736985,1673.15,1.0,NbC
1145,ct,23.0,b WC 40 NbC 12 Co,14.2,-,1524,8.2,-,-,-,-,NbC,0.88,88.0,{'Co': 1.0},9.0,0.0,-0.0,0.0,0.0,0.03535533905932738,0.9878336754785522,7.8,13.0,1768.15,0.946271526736985,1673.15,1.0,NbC
1146,ct,23.0,b WC 40 NbC 12 Ni,14.1,-,1617,7.7,-,-,-,-,NbC,0.88,88.0,{'Ni': 1.0},10.0,0.0,-0.0,0.0,0.0,0.035072496346852756,0.9879310060747237,8.2,13.4,1728.15,0.9681740589647889,1673.15,1.0,NbC
1147,ct,23.0,b WC 40 NbC 12 Ni,14.1,-,1614,7,-,-,-,-,NbC,0.88,88.0,{'Ni': 1.0},10.0,0.0,-0.0,0.0,0.0,0.035072496346852756,0.9879310060747237,8.2,13.4,1728.15,0.9681740589647889,1673.15,1.0,NbC
1148,ct,23.0,b WC 40 NbC 12 Ni,14.1,-,1647,6.9,-,-,-,-,NbC,0.88,88.0,{'Ni': 1.0},10.0,0.0,-0.0,0.0,0.0,0.035072496346852756,0.9879310060747237,8.2,13.4,1728.15,0.9681740589647889,1673.15,1.0,NbC
1149,ct,23.0,b WC 40 NbC 12 Ni,14.1,-,1682,6.9,-,-,-,-,NbC,0.88,88.0,{'Ni': 1.0},10.0,0.0,-0.0,0.0,0.0,0.035072496346852756,0.9879310060747237,8.2,13.4,1728.15,0.9681740589647889,1673.15,1.0,NbC
1150,ct,23.0,b WC 40 NbC 12 Ni,14.1,-,1646,7,-,-,-,-,NbC,0.88,88.0,{'Ni': 1.0},10.0,0.0,-0.0,0.0,0.0,0.035072496346852756,0.9879310060747237,8.2,13.4,1728.15,0.9681740589647889,1673.15,1.0,NbC
1151,ct,23.0,b WC 13.8 Ni 52.3 NbC 4.1 Mo2C,14.6,-,1620,7.7,-,-,-,-,Mo2C,0.862,86.2,{'Ni': 1.0},10.0,0.0,-0.0,0.0,0.0,0.035072496346852756,0.9879310060747237,8.2,13.4,1728.15,0.9681740589647889,1673.15,1.0,Mo2C
1152,ct,23.0,b NbC 12 Co,10.7,-,1264,6.4,-,-,-,-,NbC,0.88,88.0,{'Co': 1.0},9.0,0.0,-0.0,0.0,0.0,0.03535533905932738,0.9878336754785522,7.8,13.0,1768.15,0.946271526736985,1673.15,1.0,NbC
1153,ct,23.0,b NbC 12 Co,10.7,-,1248,8.1,-,-,-,-,NbC,0.88,88.0,{'Co': 1.0},9.0,0.0,-0.0,0.0,0.0,0.03535533905932738,0.9878336754785522,7.8,13.0,1768.15,0.946271526736985,1673.15,1.0,NbC
1154,ct,23.0,b NbC 12 Co,10.7,-,1341,6.7,-,-,-,-,NbC,0.88,88.0,{'Co': 1.0},9.0,0.0,-0.0,0.0,0.0,0.03535533905932738,0.9878336754785522,7.8,13.0,1768.15,0.946271526736985,1673.15,1.0,NbC
1155,ct,23.0,b NbC 12 Co,10.7,-,1387,6.6,-,-,-,-,NbC,0.88,88.0,{'Co': 1.0},9.0,0.0,-0.0,0.0,0.0,0.03535533905932738,0.9878336754785522,7.8,13.0,1768.15,0.946271526736985,1673.15,1.0,NbC
1156,ct,23.0,b NbC 12 Co,10.7,-,1393,6.5,-,-,-,-,NbC,0.88,88.0,{'Co': 1.0},9.0,0.0,-0.0,0.0,0.0,0.03535533905932738,0.9878336754785522,7.8,13.0,1768.15,0.946271526736985,1673.15,1.0,NbC
1157,ct,23.0,b NbC 12 Co,10.7,-,1401,6.7,-,-,-,-,NbC,0.88,88.0,{'Co': 1.0},9.0,0.0,-0.0,0.0,0.0,0.03535533905932738,0.9878336754785522,7.8,13.0,1768.15,0.946271526736985,1673.15,1.0,NbC
1158,ct,23.0,b NbC 12 Co,10.7,-,1417,6.5,-,-,-,-,NbC,0.88,88.0,{'Co': 1.0},9.0,0.0,-0.0,0.0,0.0,0.03535533905932738,0.9878336754785522,7.8,13.0,1768.15,0.946271526736985,1673.15,1.0,NbC
1159,ct,23.0,b NbC 12 Co,10.7,-,1564,7.4,-,-,-,-,NbC,0.88,88.0,{'Co': 1.0},9.0,0.0,-0.0,0.0,0.0,0.03535533905932738,0.9878336754785522,7.8,13.0,1768.15,0.946271526736985,1673.15,1.0,NbC
1160,ct,23.0,b NbC 12 Co,10.7,-,1602,6.8,-,-,-,-,NbC,0.88,88.0,{'Co': 1.0},9.0,0.0,-0.0,0.0,0.0,0.03535533905932738,0.9878336754785522,7.8,13.0,1768.15,0.946271526736985,1673.15,1.0,NbC
1161,ct,23.0,b NbC 12 Co,10.7,-,1594,6.6,-,-,-,-,NbC,0.88,88.0,{'Co': 1.0},9.0,0.0,-0.0,0.0,0.0,0.03535533905932738,0.9878336754785522,7.8,13.0,1768.15,0.946271526736985,1673.15,1.0,NbC
1162,ct,23.0,b NbC 12 Co,10.7,-,1551,6.3,-,-,-,-,NbC,0.88,88.0,{'Co': 1.0},9.0,0.0,-0.0,0.0,0.0,0.03535533905932738,0.9878336754785522,7.8,13.0,1768.15,0.946271526736985,1673.15,1.0,NbC
1163,ct,23.0,b NbC 12 Co,10.7,-,1554,6.4,-,-,-,-,NbC,0.88,88.0,{'Co': 1.0},9.0,0.0,-0.0,0.0,0.0,0.03535533905932738,0.9878336754785522,7.8,13.0,1768.15,0.946271526736985,1673.15,1.0,NbC
