Repository: YHzed/HEAC-0.2

# HEAC 0.2 - 高熵合金陶瓷智能设计平台

<div align="center">
*一个集成数据处理、机器学习、逆向设计的高熵合金陶瓷(HEA Cermet)材料研发平台*

</div>

---

## 📋 目录

- [项目简介](#-项目简介)
- [核心特性](#-核心特性)
- [系统架构](#-系统架构)
- [快速开始](#-快速开始)
- [功能模块](#-功能模块)
- [安装指南](#-安装指南)
- [使用教程](#-使用教程)
- [API参考](#-api参考)
- [常见问题](#-常见问题)
- [贡献指南](#-贡献指南)
- [许可证](#-许可证)

---

# 编辑.env文件,添加您的Materials Project API密钥

### 9️⃣ HEA Data Preprocessing - HEA数据预处理

**主要功能:**
- 📊 HEA专用数据清洗
- 🔧 缺失值处理
- 📈 异常值检测
- 🏷️ 特征编码

---

### 1️⃣1️⃣ Database Manager V2 - 数据库管理器V2

**主要功能:**
- 🗄️ SQLite数据库管理
- 📊 数据表查看与编辑
- 🔍 高级查询
- 📥 数据导入导出
- 🔗 关系管理

**数据库表:**
- `materials`: 材料基础信息
- `compositions`: 成分数据
- `properties`: 性能数据
- `processes`: 工艺参数
- `literature`: 文献来源

**使用示例:**

File: datasets/hea_processed.csv (part 7 of 16)
Unnamed: 0,Group,Subgroup,Composition,"Binder, vol-%","d, mm","HV, kgf/mm2","KIC, MPa·m1/2","Load, kgf","TRS, MPa",Sintering,"T, °C",Ceramic_Type,Ceramic_Vol_Frac,Ceramic_Wt_Pct,Binder_Composition,VEC,H_mix,S_mix,Delta_R,Delta_Chi,Lattice_Constant_Est,Lattice_Mismatch,CTE_Mismatch,CTE_Binder,T_Liquidus_Est,T_Homologous,Sinter_Temp_K,Grain_Size,Parsed_Ceramic
1164,ct,23.0,b NbC 12 Co,10.7,-,1638,6.3,-,-,-,-,NbC,0.88,88.0,{'Co': 1.0},9.0,0.0,-0.0,0.0,0.0,0.03535533905932738,0.9878336754785522,7.8,13.0,1768.15,0.946271526736985,1673.15,1.0,NbC
1165,ct,23.0,b NbC 12 Co,10.7,-,1704,6.5,-,-,-,-,NbC,0.88,88.0,{'Co': 1.0},9.0,0.0,-0.0,0.0,0.0,0.03535533905932738,0.9878336754785522,7.8,13.0,1768.15,0.946271526736985,1673.15,1.0,NbC
1166,ct,23.0,b NbC 12 Co,10.7,-,1682,6.9,-,-,-,-,NbC,0.88,88.0,{'Co': 1.0},9.0,0.0,-0.0,0.0,0.0,0.03535533905932738,0.9878336754785522,7.8,13.0,1768.15,0.946271526736985,1673.15,1.0,NbC
1167,ct,23.0,b NbC 12 Ni,10.7,-,1130,11.9,-,-,-,-,NbC,0.88,88.0,{'Ni': 1.0},10.0,0.0,-0.0,0.0,0.0,0.035072496346852756,0.9879310060747237,8.2,13.4,1728.15,0.9681740589647889,1673.15,1.0,NbC
1168,ct,23.0,b NbC 12 Ni,10.7,-,1296,8.5,-,-,-,-,NbC,0.88,88.0,{'Ni': 1.0},10.0,0.0,-0.0,0.0,0.0,0.035072496346852756,0.9879310060747237,8.2,13.4,1728.15,0.9681740589647889,1673.15,1.0,NbC
1169,ct,23.0,b NbC 12 Ni,10.7,-,1394,7.9,-,-,-,-,NbC,0.88,88.0,{'Ni': 1.0},10.0,0.0,-0.0,0.0,0.0,0.035072496346852756,0.9879310060747237,8.2,13.4,1728.15,0.9681740589647889,1673.15,1.0,NbC
1170,ct,23.0,b NbC 12 Ni,10.7,-,1410,8.1,-,-,-,-,NbC,0.88,88.0,{'Ni': 1.0},10.0,0.0,-0.0,0.0,0.0,0.035072496346852756,0.9879310060747237,8.2,13.4,1728.15,0.9681740589647889,1673.15,1.0,NbC
1171,ct,23.0,b NbC 12 Ni,10.7,-,1465,7.4,-,-,-,-,NbC,0.88,88.0,{'Ni': 1.0},10.0,0.0,-0.0,0.0,0.0,0.035072496346852756,0.9879310060747237,8.2,13.4,1728.15,0.9681740589647889,1673.15,1.0,NbC
1172,ct,23.0,b NbC 12 Ni,10.7,-,1490,9.1,-,-,-,-,NbC,0.88,88.0,{'Ni': 1.0},10.0,0.0,-0.0,0.0,0.0,0.035072496346852756,0.9879310060747237,8.2,13.4,1728.15,0.9681740589647889,1673.15,1.0,NbC
1173,ct,23.0,b NbC 12 Ni,10.7,-,1499,9.6,-,-,-,-,NbC,0.88,88.0,{'Ni': 1.0},10.0,0.0,-0.0,0.0,0.0,0.035072496346852756,0.9879310060747237,8.2,13.4,1728.15,0.9681740589647889,1673.15,1.0,NbC
1174,ct,23.0,b NbC 12 Ni,10.7,-,1438,9.6,-,-,-,-,NbC,0.88,88.0,{'Ni': 1.0},10.0,0.0,-0.0,0.0,0.0,0.035072496346852756,0.9879310060747237,8.2,13.4,1728.15,0.9681740589647889,1673.15,1.0,NbC
1175,ct,23.0,b NbC 12 Ni,10.7,-,1427,9.8,-,-,-,-,NbC,0.88,88.0,{'Ni': 1.0},10.0,0.0,-0.0,0.0,0.0,0.035072496346852756,0.9879310060747237,8.2,13.4,1728.15,0.9681740589647889,1673.15,1.0,NbC
1176,ct,23.0,b NbC 12 Ni,10.7,-,1375,10.1,-,-,-,-,NbC,0.88,88.0,{'Ni': 1.0},10.0,0.0,-0.0,0.0,0.0,0.035072496346852756,0.9879310060747237,8.2,13.4,1728.15,0.9681740589647889,1673.15,1.0,NbC
1177,ct,23.0,b NbC 12 Ni,10.7,-,1345,9.2,-,-,-,-,NbC,0.88,88.0,{'Ni': 1.0},10.0,0.0,-0.0,0.0,0.0,0.035072496346852756,0.9879310060747237,8.2,13.4,1728.15,0.9681740589647889,1673.15,1.0,NbC
1178,ct,23.0,b NbC 12 Ni,10.7,-,1130,11.8,-,-,-,-,NbC,0.88,88.0,{'Ni': 1.0},10.0,0.0,-0.0,0.0,0.0,0.035072496346852756,0.9879310060747237,8.2,13.4,1728.15,0.9681740589647889,1673.15,1.0,NbC
1179,ct,23.0,b NbC 8.19 Ni 3.81 Al,17.2,-,1360,6.4,-,-,-,-,NbC,0.88,88.0,"{'Ni': 0.6825, 'Al': 0.3175}",6.479190768228362,-21.999222324016948,5.762678712897758,7.112969684944588,0.14999734880844648,0.03084354838019657,0.9893862531382668,13.0788356497407,18.2788356497407,1263.4550000366312,1.32426560498909,1673.15,1.0,NbC
1180,ct,23.0,b NbC 12 Ni 4 MO2C 4 WC 4 VC,10.8,-,1490,9.2,-,-,-,-,VC,0.88,88.0,{'Ni': 1.0},10.0,0.0,-0.0,0.0,0.0,0.035072496346852756,0.9879310060747237,8.2,13.4,1728.15,0.9681740589647889,1673.15,1.0,VC
1181,ct,23.0,b NbC 22.32 Ni 2.86 VC 4.54 MO2C,20.1,-,1100,15,30,-,con,1420,Mo2C,0.7768,77.68,{'Ni': 1.0},10.0,0.0,-0.0,0.0,0.0,0.035072496346852756,0.9879310060747237,8.2,13.4,1728.15,0.9797471284321384,1693.15,30.0,Mo2C
1182,ct,23.0,b NbC 13.49 Co,12.1,-,1156,7.2,30,-,-,1420,NbC,0.8651000000000001,86.51,{'Co': 1.0},9.0,0.0,-0.0,0.0,0.0,0.03535533905932738,0.9878336754785522,7.8,13.0,1768.15,0.9575827842660408,1693.15,30.0,NbC
1183,ct,23.0,b NbC 13.67 Co 3.65 VC,12.1,-,1339,7.6,30,-,-,1420,VC,0.8633,86.33,{'Co': 1.0},9.0,0.0,-0.0,0.0,0.0,0.03535533905932738,0.9878336754785522,7.8,13.0,1768.15,0.9575827842660408,1693.15,30.0,VC
1184,ct,23.0,b NbC 13.85 Co 7.40 VC,12.1,-,1409,7.4,30,-,-,1420,VC,0.8615,86.15,{'Co': 1.0},9.0,0.0,-0.0,0.0,0.0,0.03535533905932738,0.9878336754785522,7.8,13.0,1768.15,0.9575827842660408,1693.15,30.0,VC
1185,ct,23.0,b NbC 13.38 Co 5.67 Mo2C,12.1,-,1433,6.3,30,-,-,1420,Mo2C,0.8662000000000001,86.62,{'Co': 1.0},9.0,0.0,-0.0,0.0,0.0,0.03535533905932738,0.9878336754785522,7.8,13.0,1768.15,0.9575827842660408,1693.15,30.0,Mo2C
1186,ct,23.0,b NbC 13.28 Co 11.25 Mo2C,12.1,-,1469,7.3,30,-,-,1420,Mo2C,0.8672,86.72,{'Co': 1.0},9.0,0.0,-0.0,0.0,0.0,0.03535533905932738,0.9878336754785522,7.8,13.0,1768.15,0.9575827842660408,1693.15,30.0,Mo2C
1187,ct,23.0,b NbC 13.55 Co 2.89 VC 4.59 Mo2C,12.1,-,1420,7.5,30,-,-,1420,Mo2C,0.8645,86.45,{'Co': 1.0},9.0,0.0,-0.0,0.0,0.0,0.03535533905932738,0.9878336754785522,7.8,13.0,1768.15,0.9575827842660408,1693.15,30.0,Mo2C
1188,ct,23.0,b NbC 13.17 Ni 16.75 Mo2C,12.1,-,1417,8.1,30,-,con,1420,Mo2C,0.8683,86.83,{'Ni': 1.0},10.0,0.0,-0.0,0.0,0.0,0.035072496346852756,0.9879310060747237,8.2,13.4,1728.15,0.9797471284321384,1693.15,30.0,Mo2C
1189,ct,23.0,b NbC 13.28 Ni 11.25 Mo2C,12.1,-,1357,9.9,30,-,con,1420,Mo2C,0.8672,86.72,{'Ni': 1.0},10.0,0.0,-0.0,0.0,0.0,0.035072496346852756,0.9879310060747237,8.2,13.4,1728.15,0.9797471284321384,1693.15,30.0,Mo2C
1190,ct,23.0,b NbC 13.55 Ni 2.89 VC 4.59 Mo2C,12.1,-,1396,9.4,30,-,con,1420,Mo2C,0.8645,86.45,{'Ni': 1.0},10.0,0.0,-0.0,0.0,0.0,0.035072496346852756,0.9879310060747237,8.2,13.4,1728.15,0.9797471284321384,1693.15,30.0,Mo2C
1191,ct,23.0,b NbC 14.04 Ni 11.25 VC,12.1,-,1357,10.4,30,-,con,1420,VC,0.8596,85.96000000000001,{'Ni': 1.0},10.0,0.0,-0.0,0.0,0.0,0.035072496346852756,0.9879310060747237,8.2,13.4,1728.15,0.9797471284321384,1693.15,30.0,VC
1192,ct,23.0,b NbC 13.85 Ni 7.40 VC,12,-,1359,11.3,30,-,con,1420,VC,0.8615,86.15,{'Ni': 1.0},10.0,0.0,-0.0,0.0,0.0,0.035072496346852756,0.9879310060747237,8.2,13.4,1728.15,0.9797471284321384,1693.15,30.0,VC
1193,ct,23.0,b NbC 13.67 Ni 3.65 VC,12,-,1324,11.1,30,-,con,1420,VC,0.8633,86.33,{'Ni': 1.0},10.0,0.0,-0.0,0.0,0.0,0.035072496346852756,0.9879310060747237,8.2,13.4,1728.15,0.9797471284321384,1693.15,30.0,VC
1194,ct,23.0,b NbC 13.38 Ni 5.67 Mo2C,12,-,1296,10.1,30,-,con,1420,Mo2C,0.8662000000000001,86.62,{'Ni': 1.0},10.0,0.0,-0.0,0.0,0.0,0.035072496346852756,0.9879310060747237,8.2,13.4,1728.15,0.9797471284321384,1693.15,30.0,Mo2C
1195,ct,23.0,b NbC 13.49 Ni,12,-,1077,9.1,30,-,con,1420,NbC,0.8651000000000001,86.51,{'Ni': 1.0},10.0,0.0,-0.0,0.0,0.0,0.035072496346852756,0.9879310060747237,8.2,13.4,1728.15,0.9797471284321384,1693.15,30.0,NbC
1196,ct,23.0,b NbC 2.7 Cr 13.3 Fe,100,7.2,1387,7.3,10,-,con,1420,NbC,0.84,84.0,"{'Cr': 0.16875, 'Fe': 0.83125}",7.641989324298137,-0.5878497074872212,3.9065979258696313,0.6067787644104506,0.06517065395248985,0.029181132591152837,0.9899583163829482,5.364863168828575,10.564863168828575,1833.1167437625236,0.9236454828974843,1693.15,10.0,NbC
1197,ct,23.0,b NbC 10.85 Fe 2.9 Cr 1.9 Ni 0.35 Mo,98,8,1275,6.6,10,-,con,1420,NbC,0.84,84.0,"{'Fe': 0.678125, 'Cr': 0.18125, 'Ni': 0.11875, 'Mo': 0.021875}",7.810895656453848,-1.8717629644182439,7.347217304620605,1.4333624187264158,0.08574201927214886,0.029174516528947366,0.9899605930733147,5.346590270571698,10.546590270571699,1804.639172915868,0.938220795276361,1693.15,10.0,NbC
1198,ct,23.0,b NbC 10.85 Fe 2.9 Cr 1.9 Ni 0.35 Mo,98,6.5,1254,6.4,10,-,con,1420,NbC,0.84,84.0,"{'Fe': 0.678125, 'Cr': 0.18125, 'Ni': 0.11875, 'Mo': 0.021875}",7.810895656453848,-1.8717629644182439,7.347217304620605,1.4333624187264158,0.08574201927214886,0.029174516528947366,0.9899605930733147,5.346590270571698,10.546590270571699,1804.639172915868,0.938220795276361,1693.15,10.0,NbC
1199,ct,23.0,b NbC 10.85 Fe 2.9 Cr 1.9 Ni 0.35 Mo,98,8.2,1234,6.4,10,-,con,1420,NbC,0.84,84.0,"{'Fe': 0.678125, 'Cr': 0.18125, 'Ni': 0.11875, 'Mo': 0.021875}",7.810895656453848,-1.8717629644182439,7.347217304620605,1.4333624187264158,0.08574201927214886,0.029174516528947366,0.9899605930733147,5.346590270571698,10.546590270571699,1804.639172915868,0.938220795276361,1693.15,10.0,NbC
1200,ct,23.0,b NbC 5.4 Cr 26.6 Fe,100,8,1071,11.5,10,-,con,1420,NbC,0.68,68.0,"{'Cr': 0.16875, 'Fe': 0.83125}",7.641989324298137,-0.5878497074872212,3.9065979258696313,0.6067787644104506,0.06517065395248985,0.029181132591152837,0.9899583163829482,5.364863168828575,10.564863168828575,1833.1167437625236,0.9236454828974843,1693.15,10.0,NbC
1201,ct,23.0,b NbC 20.3 Fe 5.4 Cr 3.6 Ni 0.66 Mo,98,7.3,989,8.9,10,-,con,1420,NbC,0.7003999999999999,70.03999999999999,"{'Fe': 0.6775700934579438, 'Cr': 0.1802403204272363, 'Ni': 0.12016021361815753, 'Mo': 0.022029372496662213}",7.815536949779599,-1.8810096359832147,7.3597095544332625,1.4376201191264641,0.085748762261171,0.02917368004037213,0.9899608809221018,5.355345189646672,10.555345189646673,1804.0995946873693,0.9385014025755072,1693.15,10.0,NbC
1202,ct,23.0,b NbC 10 Ni,8.9,9.3,1164,9.5,30,-,-,-,NbC,0.9,90.0,{'Ni': 1.0},10.0,0.0,-0.0,0.0,0.0,0.035072496346852756,0.9879310060747237,8.2,13.4,1728.15,0.9681740589647889,1673.15,30.0,NbC
1203,ct,23.0,b NbC 10 Ni 7.5 VC,8.7,2.3,1385,9,30,-,-,-,VC,0.9,90.0,{'Ni': 1.0},10.0,0.0,-0.0,0.0,0.0,0.035072496346852756,0.9879310060747237,8.2,13.4,1728.15,0.9681740589647889,1673.15,30.0,VC
1204,ct,23.0,b NbC 3.5 TiC 1.5 TiN 10 Ni 7.5 VC,8.1,1.9,1419,8.4,30,-,-,-,VC,0.9,90.0,{'Ni': 1.0},10.0,0.0,-0.0,0.0,0.0,0.035072496346852756,0.9879310060747237,8.2,13.4,1728.15,0.9681740589647889,1673.15,30.0,VC
1205,ct,23.0,b NbC 7 TiC 3 TiN 10 Ni 7.5 VC,7.6,1.7,1471,8.6,30,-,-,-,VC,0.9,90.0,{'Ni': 1.0},10.0,0.0,-0.0,0.0,0.0,0.035072496346852756,0.9879310060747237,8.2,13.4,1728.15,0.9681740589647889,1673.15,30.0,VC
1206,ct,23.0,b NbC 10 TiC 5 TiN 10 Ni 7.5 VC,7.1,1.5,1486,8.7,30,-,-,-,VC,0.9,90.0,{'Ni': 1.0},10.0,0.0,-0.0,0.0,0.0,0.035072496346852756,0.9879310060747237,8.2,13.4,1728.15,0.9681740589647889,1673.15,30.0,VC
1207,ct,23.0,b NbC 17.5 TiC 7.5 TiN 10 Ni 7.5 VC,6.4,2,1485,8.9,30,-,-,-,VC,0.9,90.0,{'Ni': 1.0},10.0,0.0,-0.0,0.0,0.0,0.035072496346852756,0.9879310060747237,8.2,13.4,1728.15,0.9681740589647889,1673.15,30.0,VC
1208,ct,23.0,b NbC 12 Co,10.7,-,1499,5.8,30,-,-,-,NbC,0.88,88.0,{'Co': 1.0},9.0,0.0,-0.0,0.0,0.0,0.03535533905932738,0.9878336754785522,7.8,13.0,1768.15,0.946271526736985,1673.15,30.0,NbC
1209,ct,23.0,b NbC 10 TiC 6 Ni 7.5 VC,4.9,-,1360,8,30,-,-,-,VC,0.94,94.0,{'Ni': 1.0},10.0,0.0,-0.0,0.0,0.0,0.035072496346852756,0.9879310060747237,8.2,13.4,1728.15,0.9681740589647889,1673.15,30.0,VC
1210,ct,23.0,b NbC 9 Ni,8,-,1234,9.5,-,-,-,-,NbC,0.91,91.0,{'Ni': 1.0},10.0,0.0,-0.0,0.0,0.0,0.035072496346852756,0.9879310060747237,8.2,13.4,1728.15,0.9681740589647889,1673.15,1.0,NbC
1211,ct,23.0,b NbC x Co,-,-,1582,8.1,-,-,-,-,NbC,0.0,0.0,{'Co': 1.0},9.0,0.0,-0.0,0.0,0.0,0.03535533905932738,0.9878336754785522,7.8,13.0,1768.15,0.946271526736985,1673.15,1.0,NbC
1212,ct,23.0,b NbC 10 Ni 4 Mo 4 VC,8.8,-,1430,9,30,-,-,-,VC,0.86,86.0,"{'Ni': 0.7142857142857143, 'Mo': 0.2857142857142857}",9.213668961618176,-4.422263390308156,4.120655122953558,4.695762753277496,0.09935352856884713,0.03590652636109863,0.9876440033168966,6.5093882674790775,11.709388267479078,1911.2851091892198,0.8754057633556104,1673.15,30.0,VC
1213,ct,23.0,b NbC 12 Ni 4 Mo 4 VC,10.6,-,1305,10,30,-,-,-,VC,0.84,84.0,"{'Ni': 0.75, 'Mo': 0.25}",9.322527567975612,-3.939111455902894,3.7818960277678126,4.446125912992268,0.09376918203644127,0.035791064372979846,0.9876837355908534,6.743434271147568,11.943434271147568,1883.3189874319355,0.8884049973294653,1673.15,30.0,VC
1214,ct,23.0,b NbC 12 Ni 4 MO2C 4 VC,10.6,-,1301,10.3,30,-,-,-,VC,0.88,88.0,{'Ni': 1.0},10.0,0.0,-0.0,0.0,0.0,0.035072496346852756,0.9879310060747237,8.2,13.4,1728.15,0.9681740589647889,1673.15,30.0,VC
1215,ct,23.0,b NbC 12 Ni 5 VC,10.5,-,1221,11.7,30,-,-,-,VC,0.88,88.0,{'Ni': 1.0},10.0,0.0,-0.0,0.0,0.0,0.035072496346852756,0.9879310060747237,8.2,13.4,1728.15,0.9681740589647889,1673.15,30.0,VC
1216,ct,23.0,b NbC 10 TiC 6 Ni 7.5 VC,4.9,-,1387,8,30,-,-,-,VC,0.94,94.0,{'Ni': 1.0},10.0,0.0,-0.0,0.0,0.0,0.035072496346852756,0.9879310060747237,8.2,13.4,1728.15,0.9681740589647889,1673.15,30.0,VC
1217,ct,23.0,70 NbC 10 TiC 5 TiN 5 Ni 7.5 WC 2.5 Mo2C,3.7,-,1496,6.1,30,-,-,-,Mo2C,0.95,95.0,{'Ni': 1.0},10.0,0.0,-0.0,0.0,0.0,0.035072496346852756,0.9879310060747237,8.2,13.4,1728.15,0.9681740589647889,1673.15,30.0,Mo2C
1218,ct,23.0,b NbC 11.27 Ni,100,3,1114,10.9,30,735,con,1390,NbC,0.8873000000000001,88.73,{'Ni': 1.0},10.0,0.0,-0.0,0.0,0.0,0.035072496346852756,0.9879310060747237,8.2,13.4,1728.15,0.9623875242311142,1663.15,30.0,NbC
1219,ct,23.0,b NbC 11 Ni 4.84 WC,80,1.7,1208,10.5,30,1378,con,1390,WC,0.89,89.0,{'Ni': 1.0},10.0,0.0,-0.0,0.0,0.0,0.035072496346852756,0.9879310060747237,8.2,13.4,1728.15,0.9623875242311142,1663.15,30.0,WC
1220,ct,23.0,b NbC 10.74 Ni 9.45 WC,66.6,1.6,1228,8.7,30,1641,con,1390,WC,0.8926000000000001,89.26,{'Ni': 1.0},10.0,0.0,-0.0,0.0,0.0,0.035072496346852756,0.9879310060747237,8.2,13.4,1728.15,0.9623875242311142,1663.15,30.0,WC
1221,ct,23.0,b NbC 10.49 Ni 13.85 WC,57.1,1.7,1213,8.8,30,1705,con,1390,WC,0.8951,89.51,{'Ni': 1.0},10.0,0.0,-0.0,0.0,0.0,0.035072496346852756,0.9879310060747237,8.2,13.4,1728.15,0.9623875242311142,1663.15,30.0,WC
1222,ct,23.0,b NbC 10.25 Ni 18.04 WC,49.9,1.7,1208,7.8,30,1573,con,1390,WC,0.8975,89.75,{'Ni': 1.0},10.0,0.0,-0.0,0.0,0.0,0.035072496346852756,0.9879310060747237,8.2,13.4,1728.15,0.9623875242311142,1663.15,30.0,WC
1223,ct,23.0,b NbC 9.80 Ni 25.89 WC,39.9,1.6,1259,7.7,30,1222,con,1390,WC,0.902,90.2,{'Ni': 1.0},10.0,0.0,-0.0,0.0,0.0,0.035072496346852756,0.9879310060747237,8.2,13.4,1728.15,0.9623875242311142,1663.15,30.0,WC
1224,ct,23.0,b NbC 11.23 Ni 2.85 MO2C,80.2,1.6,1267,10.6,30,1358,con,1390,Mo2C,0.8876999999999999,88.77,{'Ni': 1.0},10.0,0.0,-0.0,0.0,0.0,0.035072496346852756,0.9879310060747237,8.2,13.4,1728.15,0.9623875242311142,1663.15,30.0,Mo2C
1225,ct,23.0,b NbC 11.18 Ni 5.69 MO2C,66.9,1.4,1304,9.6,30,1481,con,1390,Mo2C,0.8881999999999999,88.82,{'Ni': 1.0},10.0,0.0,-0.0,0.0,0.0,0.035072496346852756,0.9879310060747237,8.2,13.4,1728.15,0.9623875242311142,1663.15,30.0,Mo2C
1226,ct,23.0,b NbC 11.14 Ni 8.50 MO2C,57.5,1.2,1364,9.1,30,1405,con,1390,Mo2C,0.8886,88.86,{'Ni': 1.0},10.0,0.0,-0.0,0.0,0.0,0.035072496346852756,0.9879310060747237,8.2,13.4,1728.15,0.9623875242311142,1663.15,30.0,Mo2C
1227,ct,23.0,b NbC 11.10 Ni 11.28 MO2C,50.3,1.1,1408,8.9,30,1394,con,1390,Mo2C,0.889,88.9,{'Ni': 1.0},10.0,0.0,-0.0,0.0,0.0,0.035072496346852756,0.9879310060747237,8.2,13.4,1728.15,0.9623875242311142,1663.15,30.0,Mo2C
1228,ct,23.0,b NbC 11.01 Ni 16.79 MO2C,40.3,1.1,1463,8.6,30,1390,con,1390,Mo2C,0.8898999999999999,88.99,{'Ni': 1.0},10.0,0.0,-0.0,0.0,0.0,0.035072496346852756,0.9879310060747237,8.2,13.4,1728.15,0.9623875242311142,1663.15,30.0,Mo2C
1229,ct,24.0,b VC 32 Ni,23.4,7,1093,12.4,-,-,-,-,VC,0.68,68.0,{'Ni': 1.0},10.0,0.0,-0.0,0.0,0.0,0.035072496346852756,0.9879310060747237,8.2,13.4,1728.15,0.9681740589647889,1673.15,1.0,VC
1230,ct,24.0,b VC 32 Ni,23.4,8,1021,10.1,-,-,-,-,VC,0.68,68.0,{'Ni': 1.0},10.0,0.0,-0.0,0.0,0.0,0.035072496346852756,0.9879310060747237,8.2,13.4,1728.15,0.9681740589647889,1673.15,1.0,VC
1231,ct,24.0,b VC 32 Ni,23.4,10,995,11.4,-,-,-,-,VC,0.68,68.0,{'Ni': 1.0},10.0,0.0,-0.0,0.0,0.0,0.035072496346852756,0.9879310060747237,8.2,13.4,1728.15,0.9681740589647889,1673.15,1.0,VC
1232,ct,24.0,b VC 27.3 Ni,19.6,3,1204,11.6,-,-,-,-,VC,0.727,72.7,{'Ni': 1.0},10.0,0.0,-0.0,0.0,0.0,0.035072496346852756,0.9879310060747237,8.2,13.4,1728.15,0.9681740589647889,1673.15,1.0,VC
1233,ct,24.0,b VC 18.5 Ni,12.8,7,1339,9.5,-,-,-,-,VC,0.815,81.5,{'Ni': 1.0},10.0,0.0,-0.0,0.0,0.0,0.035072496346852756,0.9879310060747237,8.2,13.4,1728.15,0.9681740589647889,1673.15,1.0,VC
1234,ct,24.0,b VC 18.5 Ni,12.8,20,1114,8.9,-,-,-,-,VC,0.815,81.5,{'Ni': 1.0},10.0,0.0,-0.0,0.0,0.0,0.035072496346852756,0.9879310060747237,8.2,13.4,1728.15,0.9681740589647889,1673.15,1.0,VC
1235,ct,24.0,b VC 23.2 Ni,16.4,3,1287,11.4,-,-,-,-,VC,0.768,76.8,{'Ni': 1.0},10.0,0.0,-0.0,0.0,0.0,0.035072496346852756,0.9879310060747237,8.2,13.4,1728.15,0.9681740589647889,1673.15,1.0,VC
1236,ct,24.0,b VC 23.2 Ni,16.4,6,1212,10.7,-,-,-,-,VC,0.768,76.8,{'Ni': 1.0},10.0,0.0,-0.0,0.0,0.0,0.035072496346852756,0.9879310060747237,8.2,13.4,1728.15,0.9681740589647889,1673.15,1.0,VC
1237,ct,24.0,b VC 31.7 Ni,23.1,4,1165,10.2,-,-,-,-,VC,0.6829999999999999,68.3,{'Ni': 1.0},10.0,0.0,-0.0,0.0,0.0,0.035072496346852756,0.9879310060747237,8.2,13.4,1728.15,0.9681740589647889,1673.15,1.0,VC
1238,ct,24.0,b VC 27.2 Ni,19.5,3,1240,6.9,-,-,-,-,VC,0.728,72.8,{'Ni': 1.0},10.0,0.0,-0.0,0.0,0.0,0.035072496346852756,0.9879310060747237,8.2,13.4,1728.15,0.9681740589647889,1673.15,1.0,VC
1239,ct,24.0,b VC 18.2 Ni,12.6,4,1416,5.8,-,-,-,-,VC,0.818,81.8,{'Ni': 1.0},10.0,0.0,-0.0,0.0,0.0,0.035072496346852756,0.9879310060747237,8.2,13.4,1728.15,0.9681740589647889,1673.15,1.0,VC
1240,ct,24.0,b VC 36.1 Ni,26.8,3,1069,10.8,-,-,-,-,VC,0.639,63.9,{'Ni': 1.0},10.0,0.0,-0.0,0.0,0.0,0.035072496346852756,0.9879310060747237,8.2,13.4,1728.15,0.9681740589647889,1673.15,1.0,VC
1241,ct,24.0,b VC 26.9 Ni,19.2,3,1308,7,-,-,-,-,VC,0.731,73.1,{'Ni': 1.0},10.0,0.0,-0.0,0.0,0.0,0.035072496346852756,0.9879310060747237,8.2,13.4,1728.15,0.9681740589647889,1673.15,1.0,VC
1242,ct,24.0,b VC 36.6 Ni,27.2,4,1131,8.5,-,-,-,-,VC,0.634,63.4,{'Ni': 1.0},10.0,0.0,-0.0,0.0,0.0,0.035072496346852756,0.9879310060747237,8.2,13.4,1728.15,0.9681740589647889,1673.15,1.0,VC
1243,ct,24.0,b VC 32.4 Ni,23.7,4,1226,7.9,-,-,-,-,VC,0.6759999999999999,67.6,{'Ni': 1.0},10.0,0.0,-0.0,0.0,0.0,0.035072496346852756,0.9879310060747237,8.2,13.4,1728.15,0.9681740589647889,1673.15,1.0,VC
1244,ct,24.0,b VC 27.9 Ni,20,3.5,1383,6.7,-,-,-,-,VC,0.721,72.1,{'Ni': 1.0},10.0,0.0,-0.0,0.0,0.0,0.035072496346852756,0.9879310060747237,8.2,13.4,1728.15,0.9681740589647889,1673.15,1.0,VC
1245,ct,24.0,b VC 27.9 Ni,20,7,1316,6.1,-,-,-,-,VC,0.721,72.1,{'Ni': 1.0},10.0,0.0,-0.0,0.0,0.0,0.035072496346852756,0.9879310060747237,8.2,13.4,1728.15,0.9681740589647889,1673.15,1.0,VC
1246,ct,24.0,b VC x Ni,-,-,976,12.6,-,-,-,-,VC,0.0,0.0,{'Co': 1.0},9.0,0.0,-0.0,0.0,0.0,0.03535533905932738,0.9878336754785522,7.8,13.0,1768.15,0.946271526736985,1673.15,1.0,VC
1247,ct,24.0,b VC x Ni,-,-,1041,9.4,-,-,-,-,VC,0.0,0.0,{'Co': 1.0},9.0,0.0,-0.0,0.0,0.0,0.03535533905932738,0.9878336754785522,7.8,13.0,1768.15,0.946271526736985,1673.15,1.0,VC
1248,ct,24.0,b VC x Ni,-,-,1064,10.1,-,-,-,-,VC,0.0,0.0,{'Co': 1.0},9.0,0.0,-0.0,0.0,0.0,0.03535533905932738,0.9878336754785522,7.8,13.0,1768.15,0.946271526736985,1673.15,1.0,VC
1249,ct,24.0,b VC x Ni,-,-,1070,10.3,-,-,-,-,VC,0.0,0.0,{'Co': 1.0},9.0,0.0,-0.0,0.0,0.0,0.03535533905932738,0.9878336754785522,7.8,13.0,1768.15,0.946271526736985,1673.15,1.0,VC
1250,ct,24.0,b VC x Ni,-,-,1070,10,-,-,-,-,VC,0.0,0.0,{'Co': 1.0},9.0,0.0,-0.0,0.0,0.0,0.03535533905932738,0.9878336754785522,7.8,13.0,1768.15,0.946271526736985,1673.15,1.0,VC
1251,ct,24.0,b VC x Ni,-,-,1100,8.9,-,-,-,-,VC,0.0,0.0,{'Co': 1.0},9.0,0.0,-0.0,0.0,0.0,0.03535533905932738,0.9878336754785522,7.8,13.0,1768.15,0.946271526736985,1673.15,1.0,VC
1252,ct,24.0,b VC x Ni,-,-,1118,8.4,-,-,-,-,VC,0.0,0.0,{'Co': 1.0},9.0,0.0,-0.0,0.0,0.0,0.03535533905932738,0.9878336754785522,7.8,13.0,1768.15,0.946271526736985,1673.15,1.0,VC
1253,ct,24.0,b VC x Ni,-,-,1192,7.3,-,-,-,-,VC,0.0,0.0,{'Co': 1.0},9.0,0.0,-0.0,0.0,0.0,0.03535533905932738,0.9878336754785522,7.8,13.0,1768.15,0.946271526736985,1673.15,1.0,VC
1254,ct,24.0,b VC x Ni,-,-,1217,7.7,-,-,-,-,VC,0.0,0.0,{'Co': 1.0},9.0,0.0,-0.0,0.0,0.0,0.03535533905932738,0.9878336754785522,7.8,13.0,1768.15,0.946271526736985,1673.15,1.0,VC
1255,ct,24.0,b VC x Ni,-,-,1236,7.1,-,-,-,-,VC,0.0,0.0,{'Co': 1.0},9.0,0.0,-0.0,0.0,0.0,0.03535533905932738,0.9878336754785522,7.8,13.0,1768.15,0.946271526736985,1673.15,1.0,VC
1256,ct,24.0,b VC x Ni,-,-,1272,7.6,-,-,-,-,VC,0.0,0.0,{'Co': 1.0},9.0,0.0,-0.0,0.0,0.0,0.03535533905932738,0.9878336754785522,7.8,13.0,1768.15,0.946271526736985,1673.15,1.0,VC
1257,ct,24.0,b VC x Ni,-,-,1430,6.7,-,-,-,-,VC,0.0,0.0,{'Co': 1.0},9.0,0.0,-0.0,0.0,0.0,0.03535533905932738,0.9878336754785522,7.8,13.0,1768.15,0.946271526736985,1673.15,1.0,VC
1258,ct,24.0,b VC x Ni,-,-,1139,9.9,-,-,-,-,VC,0.0,0.0,{'Co': 1.0},9.0,0.0,-0.0,0.0,0.0,0.03535533905932738,0.9878336754785522,7.8,13.0,1768.15,0.946271526736985,1673.15,1.0,VC
1259,ct,24.0,b VC x Ni,-,-,1146,10.4,-,-,-,-,VC,0.0,0.0,{'Co': 1.0},9.0,0.0,-0.0,0.0,0.0,0.03535533905932738,0.9878336754785522,7.8,13.0,1768.15,0.946271526736985,1673.15,1.0,VC
1260,ct,24.0,b VC x Ni,-,-,1156,9.4,-,-,-,-,VC,0.0,0.0,{'Co': 1.0},9.0,0.0,-0.0,0.0,0.0,0.03535533905932738,0.9878336754785522,7.8,13.0,1768.15,0.946271526736985,1673.15,1.0,VC
1261,ct,24.0,b VC x Ni,-,-,1190,9.5,-,-,-,-,VC,0.0,0.0,{'Co': 1.0},9.0,0.0,-0.0,0.0,0.0,0.03535533905932738,0.9878336754785522,7.8,13.0,1768.15,0.946271526736985,1673.15,1.0,VC
1262,ct,24.0,b VC x Ni,-,-,1200,10.3,-,-,-,-,VC,0.0,0.0,{'Co': 1.0},9.0,0.0,-0.0,0.0,0.0,0.03535533905932738,0.9878336754785522,7.8,13.0,1768.15,0.946271526736985,1673.15,1.0,VC
1263,ct,24.0,b VC x Ni,-,-,1301,9.5,-,-,-,-,VC,0.0,0.0,{'Co': 1.0},9.0,0.0,-0.0,0.0,0.0,0.03535533905932738,0.9878336754785522,7.8,13.0,1768.15,0.946271526736985,1673.15,1.0,VC
1264,ct,24.0,b VC x Ni,-,-,1323,9.1,-,-,-,-,VC,0.0,0.0,{'Co': 1.0},9.0,0.0,-0.0,0.0,0.0,0.03535533905932738,0.9878336754785522,7.8,13.0,1768.15,0.946271526736985,1673.15,1.0,VC
1265,ct,24.0,b VC x Ni,-,-,1343,9.2,-,-,-,-,VC,0.0,0.0,{'Co': 1.0},9.0,0.0,-0.0,0.0,0.0,0.03535533905932738,0.9878336754785522,7.8,13.0,1768.15,0.946271526736985,1673.15,1.0,VC
1266,ct,24.0,b VC x Ni,-,-,791,21,-,-,-,-,VC,0.0,0.0,{'Co': 1.0},9.0,0.0,-0.0,0.0,0.0,0.03535533905932738,0.9878336754785522,7.8,13.0,1768.15,0.946271526736985,1673.15,1.0,VC
1267,ct,24.0,b VC x Ni,-,-,846,17.6,-,-,-,-,VC,0.0,0.0,{'Co': 1.0},9.0,0.0,-0.0,0.0,0.0,0.03535533905932738,0.9878336754785522,7.8,13.0,1768.15,0.946271526736985,1673.15,1.0,VC
1268,ct,24.0,b VC x Ni,-,-,900,14.3,-,-,-,-,VC,0.0,0.0,{'Co': 1.0},9.0,0.0,-0.0,0.0,0.0,0.03535533905932738,0.9878336754785522,7.8,13.0,1768.15,0.946271526736985,1673.15,1.0,VC
1269,ct,24.0,b VC x Ni,-,-,913,15.3,-,-,-,-,VC,0.0,0.0,{'Co': 1.0},9.0,0.0,-0.0,0.0,0.0,0.03535533905932738,0.9878336754785522,7.8,13.0,1768.15,0.946271526736985,1673.15,1.0,VC
1270,ct,24.0,b VC x Ni,-,-,1124,11.5,-,-,-,-,VC,0.0,0.0,{'Co': 1.0},9.0,0.0,-0.0,0.0,0.0,0.03535533905932738,0.9878336754785522,7.8,13.0,1768.15,0.946271526736985,1673.15,1.0,VC
1271,ct,24.0,b VC x Ni,-,-,1176,12,-,-,-,-,VC,0.0,0.0,{'Co': 1.0},9.0,0.0,-0.0,0.0,0.0,0.03535533905932738,0.9878336754785522,7.8,13.0,1768.15,0.946271526736985,1673.15,1.0,VC
1272,ct,24.0,b VC x Ni,-,-,1211,11.6,-,-,-,-,VC,0.0,0.0,{'Co': 1.0},9.0,0.0,-0.0,0.0,0.0,0.03535533905932738,0.9878336754785522,7.8,13.0,1768.15,0.946271526736985,1673.15,1.0,VC
1273,ct,24.0,b VC x Ni,-,-,1216,11.4,-,-,-,-,VC,0.0,0.0,{'Co': 1.0},9.0,0.0,-0.0,0.0,0.0,0.03535533905932738,0.9878336754785522,7.8,13.0,1768.15,0.946271526736985,1673.15,1.0,VC
1274,ct,24.0,b VC x Ni,-,-,1219,12.2,-,-,-,-,VC,0.0,0.0,{'Co': 1.0},9.0,0.0,-0.0,0.0,0.0,0.03535533905932738,0.9878336754785522,7.8,13.0,1768.15,0.946271526736985,1673.15,1.0,VC
1275,ct,24.0,b VC x Ni,-,-,1222,11.7,-,-,-,-,VC,0.0,0.0,{'Co': 1.0},9.0,0.0,-0.0,0.0,0.0,0.03535533905932738,0.9878336754785522,7.8,13.0,1768.15,0.946271526736985,1673.15,1.0,VC
1276,ct,24.0,b VC x Ni,-,-,1234,11.5,-,-,-,-,VC,0.0,0.0,{'Co': 1.0},9.0,0.0,-0.0,0.0,0.0,0.03535533905932738,0.9878336754785522,7.8,13.0,1768.15,0.946271526736985,1673.15,1.0,VC
1277,ct,24.0,b VC x Ni,-,-,1244,11.2,-,-,-,-,VC,0.0,0.0,{'Co': 1.0},9.0,0.0,-0.0,0.0,0.0,0.03535533905932738,0.9878336754785522,7.8,13.0,1768.15,0.946271526736985,1673.15,1.0,VC
1278,ct,24.0,b VC x Co,-,21.5,915,8.3,-,-,-,-,VC,0.0,0.0,{'Co': 1.0},9.0,0.0,-0.0,0.0,0.0,0.03535533905932738,0.9878336754785522,7.8,13.0,1768.15,0.946271526736985,1673.15,1.0,VC
1279,ct,24.0,b VC x Co,-,21.5,942,12.8,-,-,-,-,VC,0.0,0.0,{'Co': 1.0},9.0,0.0,-0.0,0.0,0.0,0.03535533905932738,0.9878336754785522,7.8,13.0,1768.15,0.946271526736985,1673.15,1.0,VC
1280,ct,24.0,b VC x Co,-,21.5,973,14,-,-,-,-,VC,0.0,0.0,{'Co': 1.0},9.0,0.0,-0.0,0.0,0.0,0.03535533905932738,0.9878336754785522,7.8,13.0,1768.15,0.946271526736985,1673.15,1.0,VC
1281,ct,24.0,b VC x Co,-,21.5,978,12.7,-,-,-,-,VC,0.0,0.0,{'Co': 1.0},9.0,0.0,-0.0,0.0,0.0,0.03535533905932738,0.9878336754785522,7.8,13.0,1768.15,0.946271526736985,1673.15,1.0,VC
1282,ct,24.0,b VC x Co,-,21.5,984,12.1,-,-,-,-,VC,0.0,0.0,{'Co': 1.0},9.0,0.0,-0.0,0.0,0.0,0.03535533905932738,0.9878336754785522,7.8,13.0,1768.15,0.946271526736985,1673.15,1.0,VC
1283,ct,24.0,b VC x Co,-,21.5,984,13.1,-,-,-,-,VC,0.0,0.0,{'Co': 1.0},9.0,0.0,-0.0,0.0,0.0,0.03535533905932738,0.9878336754785522,7.8,13.0,1768.15,0.946271526736985,1673.15,1.0,VC
1284,ct,24.0,b VC x Co,-,21.5,995,11.4,-,-,-,-,VC,0.0,0.0,{'Co': 1.0},9.0,0.0,-0.0,0.0,0.0,0.03535533905932738,0.9878336754785522,7.8,13.0,1768.15,0.946271526736985,1673.15,1.0,VC
1285,ct,24.0,b VC x Co,-,21.5,998,13.7,-,-,-,-,VC,0.0,0.0,{'Co': 1.0},9.0,0.0,-0.0,0.0,0.0,0.03535533905932738,0.9878336754785522,7.8,13.0,1768.15,0.946271526736985,1673.15,1.0,VC
1286,ct,24.0,b VC x Co,-,21.5,1015,10.7,-,-,-,-,VC,0.0,0.0,{'Co': 1.0},9.0,0.0,-0.0,0.0,0.0,0.03535533905932738,0.9878336754785522,7.8,13.0,1768.15,0.946271526736985,1673.15,1.0,VC
1287,ct,24.0,b VC x Co,-,21.5,1024,13.3,-,-,-,-,VC,0.0,0.0,{'Co': 1.0},9.0,0.0,-0.0,0.0,0.0,0.03535533905932738,0.9878336754785522,7.8,13.0,1768.15,0.946271526736985,1673.15,1.0,VC
1288,ct,24.0,b VC x Co,-,21.5,1033,12.7,-,-,-,-,VC,0.0,0.0,{'Co': 1.0},9.0,0.0,-0.0,0.0,0.0,0.03535533905932738,0.9878336754785522,7.8,13.0,1768.15,0.946271526736985,1673.15,1.0,VC
1289,ct,24.0,b VC x Co,-,21.5,1074,11,-,-,-,-,VC,0.0,0.0,{'Co': 1.0},9.0,0.0,-0.0,0.0,0.0,0.03535533905932738,0.9878336754785522,7.8,13.0,1768.15,0.946271526736985,1673.15,1.0,VC
1290,ct,25.0,b TaC x Co,-,7.5,857,14.1,-,-,-,-,TaC,0.0,0.0,{'Co': 1.0},9.0,0.0,-0.0,0.0,0.0,0.03535533905932738,0.9878336754785522,7.8,13.0,1768.15,0.946271526736985,1673.15,1.0,TaC
1291,ct,25.0,b TaC x Co,-,7.5,879,13,-,-,-,-,TaC,0.0,0.0,{'Co': 1.0},9.0,0.0,-0.0,0.0,0.0,0.03535533905932738,0.9878336754785522,7.8,13.0,1768.15,0.946271526736985,1673.15,1.0,TaC
1292,ct,25.0,b TaC x Co,-,7.5,893,13.2,-,-,-,-,TaC,0.0,0.0,{'Co': 1.0},9.0,0.0,-0.0,0.0,0.0,0.03535533905932738,0.9878336754785522,7.8,13.0,1768.15,0.946271526736985,1673.15,1.0,TaC
1293,ct,25.0,b TaC x Co,-,7.5,897,11.9,-,-,-,-,TaC,0.0,0.0,{'Co': 1.0},9.0,0.0,-0.0,0.0,0.0,0.03535533905932738,0.9878336754785522,7.8,13.0,1768.15,0.946271526736985,1673.15,1.0,TaC
1294,ct,25.0,b TaC x Co,-,7.5,900,12.9,-,-,-,-,TaC,0.0,0.0,{'Co': 1.0},9.0,0.0,-0.0,0.0,0.0,0.03535533905932738,0.9878336754785522,7.8,13.0,1768.15,0.946271526736985,1673.15,1.0,TaC
1295,ct,25.0,b TaC x Co,-,7.5,900,16.9,-,-,-,-,TaC,0.0,0.0,{'Co': 1.0},9.0,0.0,-0.0,0.0,0.0,0.03535533905932738,0.9878336754785522,7.8,13.0,1768.15,0.946271526736985,1673.15,1.0,TaC
1296,ct,25.0,b TaC x Co,-,7.5,906,7.9,-,-,-,-,TaC,0.0,0.0,{'Co': 1.0},9.0,0.0,-0.0,0.0,0.0,0.03535533905932738,0.9878336754785522,7.8,13.0,1768.15,0.946271526736985,1673.15,1.0,TaC
1297,ct,25.0,b TaC x Co,-,7.5,908,14.4,-,-,-,-,TaC,0.0,0.0,{'Co': 1.0},9.0,0.0,-0.0,0.0,0.0,0.03535533905932738,0.9878336754785522,7.8,13.0,1768.15,0.946271526736985,1673.15,1.0,TaC
1298,ct,25.0,b TaC x Co,-,7.5,909,12.2,-,-,-,-,TaC,0.0,0.0,{'Co': 1.0},9.0,0.0,-0.0,0.0,0.0,0.03535533905932738,0.9878336754785522,7.8,13.0,1768.15,0.946271526736985,1673.15,1.0,TaC
1299,ct,25.0,b TaC x Co,-,7.5,915,10.8,-,-,-,-,TaC,0.0,0.0,{'Co': 1.0},9.0,0.0,-0.0,0.0,0.0,0.03535533905932738,0.9878336754785522,7.8,13.0,1768.15,0.946271526736985,1673.15,1.0,TaC
1300,ct,25.0,b TaC x Co,-,7.5,915,19.9,-,-,-,-,TaC,0.0,0.0,{'Co': 1.0},9.0,0.0,-0.0,0.0,0.0,0.03535533905932738,0.9878336754785522,7.8,13.0,1768.15,0.946271526736985,1673.15,1.0,TaC
1301,ct,25.0,b TaC x Co,-,7.5,924,11.8,-,-,-,-,TaC,0.0,0.0,{'Co': 1.0},9.0,0.0,-0.0,0.0,0.0,0.03535533905932738,0.9878336754785522,7.8,13.0,1768.15,0.946271526736985,1673.15,1.0,TaC
1302,ct,25.0,b TaC x Co,-,7.5,937,8.2,-,-,-,-,TaC,0.0,0.0,{'Co': 1.0},9.0,0.0,-0.0,0.0,0.0,0.03535533905932738,0.9878336754785522,7.8,13.0,1768.15,0.946271526736985,1673.15,1.0,TaC
1303,ct,25.0,b TaC x Co,-,7.5,946,8.4,-,-,-,-,TaC,0.0,0.0,{'Co': 1.0},9.0,0.0,-0.0,0.0,0.0,0.03535533905932738,0.9878336754785522,7.8,13.0,1768.15,0.946271526736985,1673.15,1.0,TaC
1304,ct,25.0,b TaC x Co,-,7.5,969,9.2,-,-,-,-,TaC,0.0,0.0,{'Co': 1.0},9.0,0.0,-0.0,0.0,0.0,0.03535533905932738,0.9878336754785522,7.8,13.0,1768.15,0.946271526736985,1673.15,1.0,TaC
1305,ct,25.0,b TaC x Co,-,7.5,980,8.2,-,-,-,-,TaC,0.0,0.0,{'Co': 1.0},9.0,0.0,-0.0,0.0,0.0,0.03535533905932738,0.9878336754785522,7.8,13.0,1768.15,0.946271526736985,1673.15,1.0,TaC
1306,ct,25.0,b TaC x Co,-,7.5,1016,7.3,-,-,-,-,TaC,0.0,0.0,{'Co': 1.0},9.0,0.0,-0.0,0.0,0.0,0.03535533905932738,0.9878336754785522,7.8,13.0,1768.15,0.946271526736985,1673.15,1.0,TaC
1307,ct,25.0,b TaC x Co,-,7.5,1034,6.6,-,-,-,-,TaC,0.0,0.0,{'Co': 1.0},9.0,0.0,-0.0,0.0,0.0,0.03535533905932738,0.9878336754785522,7.8,13.0,1768.15,0.946271526736985,1673.15,1.0,TaC
1308,ct,25.0,b TaC x Co,-,7.5,1114,6.1,-,-,-,-,TaC,0.0,0.0,{'Co': 1.0},9.0,0.0,-0.0,0.0,0.0,0.03535533905932738,0.9878336754785522,7.8,13.0,1768.15,0.946271526736985,1673.15,1.0,TaC
1309,ct,25.0,b TaC 20 Co,28.7,-,920,14.3,-,-,p,1370,TaC,0.8,80.0,{'Co': 1.0},9.0,0.0,-0.0,0.0,0.0,0.03535533905932738,0.9878336754785522,7.8,13.0,1768.15,0.9293046404434013,1643.15,1.0,TaC
1310,ct,25.0,b TaC 20 Co,28.7,-,954,12.6,-,-,p,1370,TaC,0.8,80.0,{'Co': 1.0},9.0,0.0,-0.0,0.0,0.0,0.03535533905932738,0.9878336754785522,7.8,13.0,1768.15,0.9293046404434013,1643.15,1.0,TaC
1311,ct,25.0,b TaC 20 Co,28.7,-,970,12.3,-,-,p,1370,TaC,0.8,80.0,{'Co': 1.0},9.0,0.0,-0.0,0.0,0.0,0.03535533905932738,0.9878336754785522,7.8,13.0,1768.15,0.9293046404434013,1643.15,1.0,TaC
1312,ct,25.0,b TaC 10 Co,15.2,-,1270,7.2,-,-,p,1370,TaC,0.9,90.0,{'Co': 1.0},9.0,0.0,-0.0,0.0,0.0,0.03535533905932738,0.9878336754785522,7.8,13.0,1768.15,0.9293046404434013,1643.15,1.0,TaC
1313,ct,25.0,b TaC 5 Co,7.8,-,1394,7.6,-,-,p,1370,TaC,0.95,95.0,{'Co': 1.0},9.0,0.0,-0.0,0.0,0.0,0.03535533905932738,0.9878336754785522,7.8,13.0,1768.15,0.9293046404434013,1643.15,1.0,TaC
1314,ct,25.0,b TaC 20 Ni,28.6,-,767,15.2,-,-,p,1370,TaC,0.8,80.0,{'Ni': 1.0},10.0,0.0,-0.0,0.0,0.0,0.035072496346852756,0.9879310060747237,8.2,13.4,1728.15,0.9508144547637647,1643.15,1.0,TaC
1315,ct,25.0,b TaC 10 Ni,15.1,-,929,10.1,-,-,p,1370,TaC,0.9,90.0,{'Ni': 1.0},10.0,0.0,-0.0,0.0,0.0,0.035072496346852756,0.9879310060747237,8.2,13.4,1728.15,0.9508144547637647,1643.15,1.0,TaC
1316,ct,25.0,b TaC 10 Ni,15.1,-,1119,8.2,-,-,p,1370,TaC,0.9,90.0,{'Ni': 1.0},10.0,0.0,-0.0,0.0,0.0,0.035072496346852756,0.9879310060747237,8.2,13.4,1728.15,0.9508144547637647,1643.15,1.0,TaC
1317,ct,25.0,b TaC 5 Ni,7.8,-,1133,7.4,-,-,p,1370,TaC,0.95,95.0,{'Ni': 1.0},10.0,0.0,-0.0,0.0,0.0,0.035072496346852756,0.9879310060747237,8.2,13.4,1728.15,0.9508144547637647,1643.15,1.0,TaC
1318,aw,31.0,b WC 10 Ni,16.3,-,1127,10.7,-,2410,con,1380,WC,0.9,90.0,{'Ni': 1.0},10.0,0.0,-0.0,0.0,0.0,0.035072496346852756,0.9879310060747237,8.2,13.4,1728.15,0.9566009894974394,1653.15,1.0,WC
1319,aw,31.0,b WC x Ni x6 Al,-,3,1209,11.7,-,-,con,1400,WC,0.0,0.0,{'Co': 1.0},9.0,0.0,-0.0,0.0,0.0,0.03535533905932738,0.9878336754785522,7.8,13.0,1768.15,0.946271526736985,1673.15,1.0,WC
1320,aw,31.0,b WC x Ni x7 Al,-,3,1134,12.6,-,-,con,1400,WC,0.0,0.0,{'Co': 1.0},9.0,0.0,-0.0,0.0,0.0,0.03535533905932738,0.9878336754785522,7.8,13.0,1768.15,0.946271526736985,1673.15,1.0,WC
1321,aw,31.0,b WC x Ni x7 Al,-,3,1073,19,-,-,con,1400,WC,0.0,0.0,{'Co': 1.0},9.0,0.0,-0.0,0.0,0.0,0.03535533905932738,0.9878336754785522,7.8,13.0,1768.15,0.946271526736985,1673.15,1.0,WC
1322,aw,31.0,b WC x Ni x7 Al,-,3,1053,18,-,-,con,1400,WC,0.0,0.0,{'Co': 1.0},9.0,0.0,-0.0,0.0,0.0,0.03535533905932738,0.9878336754785522,7.8,13.0,1768.15,0.946271526736985,1673.15,1.0,WC
1323,aw,31.0,b WC x Ni x7.7 Al,-,3,1205,10,-,-,con,1400,WC,0.0,0.0,{'Co': 1.0},9.0,0.0,-0.0,0.0,0.0,0.03535533905932738,0.9878336754785522,7.8,13.0,1768.15,0.946271526736985,1673.15,1.0,WC
1324,aw,31.0,b WC x Ni x6 Al,-,3,1212,15.2,-,-,con,1400,WC,0.0,0.0,{'Co': 1.0},9.0,0.0,-0.0,0.0,0.0,0.03535533905932738,0.9878336754785522,7.8,13.0,1768.15,0.946271526736985,1673.15,1.0,WC
1325,aw,31.0,b WC x Ni x7 Al,-,3,1134,14,-,-,con,1400,WC,0.0,0.0,{'Co': 1.0},9.0,0.0,-0.0,0.0,0.0,0.03535533905932738,0.9878336754785522,7.8,13.0,1768.15,0.946271526736985,1673.15,1.0,WC
1326,aw,31.0,b WC x Ni x7 Al,-,3,1070,21.3,-,-,con,1400,WC,0.0,0.0,{'Co': 1.0},9.0,0.0,-0.0,0.0,0.0,0.03535533905932738,0.9878336754785522,7.8,13.0,1768.15,0.946271526736985,1673.15,1.0,WC
1327,aw,31.0,b WC x Ni x7 Al,-,3,1038,30.7,-,-,con,1400,WC,0.0,0.0,{'Co': 1.0},9.0,0.0,-0.0,0.0,0.0,0.03535533905932738,0.9878336754785522,7.8,13.0,1768.15,0.946271526736985,1673.15,1.0,WC
1328,aw,31.0,b WC x Ni x7.7 Al,-,3,1194,12.5,-,-,con,1400,WC,0.0,0.0,{'Co': 1.0},9.0,0.0,-0.0,0.0,0.0,0.03535533905932738,0.9878336754785522,7.8,13.0,1768.15,0.946271526736985,1673.15,1.0,WC
1329,aw,31.0,b WC x Ni x6 Al,-,3,1216,12.2,-,-,con,1400,WC,0.0,0.0,{'Co': 1.0},9.0,0.0,-0.0,0.0,0.0,0.03535533905932738,0.9878336754785522,7.8,13.0,1768.15,0.946271526736985,1673.15,1.0,WC
1330,aw,31.0,b WC x Ni x7 Al,-,3,1135,12.3,-,-,con,1400,WC,0.0,0.0,{'Co': 1.0},9.0,0.0,-0.0,0.0,0.0,0.03535533905932738,0.9878336754785522,7.8,13.0,1768.15,0.946271526736985,1673.15,1.0,WC
1331,aw,31.0,b WC x Ni x7 Al,-,3,1080,18.9,-,-,con,1400,WC,0.0,0.0,{'Co': 1.0},9.0,0.0,-0.0,0.0,0.0,0.03535533905932738,0.9878336754785522,7.8,13.0,1768.15,0.946271526736985,1673.15,1.0,WC
1332,aw,31.0,b WC x Ni x7 Al,-,3,1054,24.1,-,-,con,1400,WC,0.0,0.0,{'Co': 1.0},9.0,0.0,-0.0,0.0,0.0,0.03535533905932738,0.9878336754785522,7.8,13.0,1768.15,0.946271526736985,1673.15,1.0,WC
1333,aw,31.0,b WC x Ni x6 Al,-,3,1210,11.9,-,-,con,1400,WC,0.0,0.0,{'Co': 1.0},9.0,0.0,-0.0,0.0,0.0,0.03535533905932738,0.9878336754785522,7.8,13.0,1768.15,0.946271526736985,1673.15,1.0,WC
1334,aw,31.0,b WC x Ni x7 Al,-,3,1125,12.9,-,-,con,1400,WC,0.0,0.0,{'Co': 1.0},9.0,0.0,-0.0,0.0,0.0,0.03535533905932738,0.9878336754785522,7.8,13.0,1768.15,0.946271526736985,1673.15,1.0,WC
1335,aw,31.0,b WC x Ni x7 Al,-,3,1075,15.4,-,-,con,1400,WC,0.0,0.0,{'Co': 1.0},9.0,0.0,-0.0,0.0,0.0,0.03535533905932738,0.9878336754785522,7.8,13.0,1768.15,0.946271526736985,1673.15,1.0,WC
1336,aw,31.0,b WC x Ni x7 Al,-,3,1067,14.3,-,-,con,1400,WC,0.0,0.0,{'Co': 1.0},9.0,0.0,-0.0,0.0,0.0,0.03535533905932738,0.9878336754785522,7.8,13.0,1768.15,0.946271526736985,1673.15,1.0,WC
1337,aw,31.0,b WC x Ni x4 Al,-,3,1215,12.5,-,-,con,1400,WC,0.0,0.0,{'Co': 1.0},9.0,0.0,-0.0,0.0,0.0,0.03535533905932738,0.9878336754785522,7.8,13.0,1768.15,0.946271526736985,1673.15,1.0,WC
1338,aw,31.0,b WC x Ni x12 Al,-,3,1023,8.8,-,-,con,1400,WC,0.0,0.0,{'Co': 1.0},9.0,0.0,-0.0,0.0,0.0,0.03535533905932738,0.9878336754785522,7.8,13.0,1768.15,0.946271526736985,1673.15,1.0,WC
1339,aw,31.0,b WC x Ni x7.7 Al,-,3,1014,12.3,-,-,con,1400,WC,0.0,0.0,{'Co': 1.0},9.0,0.0,-0.0,0.0,0.0,0.03535533905932738,0.9878336754785522,7.8,13.0,1768.15,0.946271526736985,1673.15,1.0,WC
1340,aw,31.0,b WC x Ni x7.7 Al,-,3,1126,10.6,-,-,con,1400,WC,0.0,0.0,{'Co': 1.0},9.0,0.0,-0.0,0.0,0.0,0.03535533905932738,0.9878336754785522,7.8,13.0,1768.15,0.946271526736985,1673.15,1.0,WC
1341,aw,31.0,b WC x Ni x7.7 Al,-,3,1201,9.5,-,-,con,1400,WC,0.0,0.0,{'Co': 1.0},9.0,0.0,-0.0,0.0,0.0,0.03535533905932738,0.9878336754785522,7.8,13.0,1768.15,0.946271526736985,1673.15,1.0,WC
1342,aw,31.0,b WC x Ni x7.7 Al,-,3,1280,8.8,-,-,con,1400,WC,0.0,0.0,{'Co': 1.0},9.0,0.0,-0.0,0.0,0.0,0.03535533905932738,0.9878336754785522,7.8,13.0,1768.15,0.946271526736985,1673.15,1.0,WC
1343,aw,31.0,b WC 4 Ni,6.8,-,1526,9.6,60,-,con,1550,WC,0.96,96.0,{'Ni': 1.0},10.0,0.0,-0.0,0.0,0.0,0.035072496346852756,0.9879310060747237,8.2,13.4,1728.15,1.05497207996991,1823.15,60.0,WC
1344,aw,31.0,b WC 4 Ni,6.8,-,1538,8.9,60,-,con,1550,WC,0.96,96.0,{'Ni': 1.0},10.0,0.0,-0.0,0.0,0.0,0.035072496346852756,0.9879310060747237,8.2,13.4,1728.15,1.05497207996991,1823.15,60.0,WC
1345,aw,31.0,b WC 4 Ni,6.8,-,1550,8.1,60,-,con,1550,WC,0.96,96.0,{'Ni': 1.0},10.0,0.0,-0.0,0.0,0.0,0.035072496346852756,0.9879310060747237,8.2,13.4,1728.15,1.05497207996991,1823.15,60.0,WC
1346,aw,31.0,b WC 4 Ni,6.8,-,1568,8.7,60,-,con,1550,WC,0.96,96.0,{'Ni': 1.0},10.0,0.0,-0.0,0.0,0.0,0.035072496346852756,0.9879310060747237,8.2,13.4,1728.15,1.05497207996991,1823.15,60.0,WC
1347,aw,31.0,b WC 6 Ni,10.1,-,1404,10.5,60,-,con,1500,WC,0.94,94.0,{'Ni': 1.0},10.0,0.0,-0.0,0.0,0.0,0.035072496346852756,0.9879310060747237,8.2,13.4,1728.15,1.0260394063015363,1773.15,60.0,WC
1348,aw,31.0,b WC 6 Ni,10.1,-,1404,10.8,60,-,con,1500,WC,0.94,94.0,{'Ni': 1.0},10.0,0.0,-0.0,0.0,0.0,0.035072496346852756,0.9879310060747237,8.2,13.4,1728.15,1.0260394063015363,1773.15,60.0,WC
1349,aw,31.0,b WC 6 Ni,10.1,-,1432,10.3,60,-,con,1500,WC,0.94,94.0,{'Ni': 1.0},10.0,0.0,-0.0,0.0,0.0,0.035072496346852756,0.9879310060747237,8.2,13.4,1728.15,1.0260394063015363,1773.15,60.0,WC
1350,aw,31.0,b WC 6 Ni,10.1,-,1509,8.9,60,-,con,1500,WC,0.94,94.0,{'Ni': 1.0},10.0,0.0,-0.0,0.0,0.0,0.035072496346852756,0.9879310060747237,8.2,13.4,1728.15,1.0260394063015363,1773.15,60.0,WC
1351,aw,31.0,b WC 8 Ni,13.2,-,1280,10.7,60,-,con,1450,WC,0.92,92.0,{'Ni': 1.0},10.0,0.0,-0.0,0.0,0.0,0.035072496346852756,0.9879310060747237,8.2,13.4,1728.15,0.9971067326331626,1723.15,60.0,WC
1352,aw,31.0,b WC 8 Ni,13.2,-,1323,11.4,60,-,con,1450,WC,0.92,92.0,{'Ni': 1.0},10.0,0.0,-0.0,0.0,0.0,0.035072496346852756,0.9879310060747237,8.2,13.4,1728.15,0.9971067326331626,1723.15,60.0,WC
1353,aw,31.0,b WC 8 Ni,13.2,-,1335,10.8,60,-,con,1450,WC,0.92,92.0,{'Ni': 1.0},10.0,0.0,-0.0,0.0,0.0,0.035072496346852756,0.9879310060747237,8.2,13.4,1728.15,0.9971067326331626,1723.15,60.0,WC
1354,aw,31.0,b WC 8 Ni,13.2,-,1420,10.8,60,-,con,1450,WC,0.92,92.0,{'Ni': 1.0},10.0,0.0,-0.0,0.0,0.0,0.035072496346852756,0.9879310060747237,8.2,13.4,1728.15,0.9971067326331626,1723.15,60.0,WC
1355,aw,31.0,b WC 10 Ni,16.3,2.2,1099,15.5,60,-,con,1450,WC,0.9,90.0,{'Ni': 1.0},10.0,0.0,-0.0,0.0,0.0,0.035072496346852756,0.9879310060747237,8.2,13.4,1728.15,0.9971067326331626,1723.15,60.0,WC
1356,aw,31.0,b WC 10 Ni,16.3,2,1100,13.4,60,-,con,1450,WC,0.9,90.0,{'Ni': 1.0},10.0,0.0,-0.0,0.0,0.0,0.035072496346852756,0.9879310060747237,8.2,13.4,1728.15,0.9971067326331626,1723.15,60.0,WC
1357,aw,31.0,b WC 10 Ni,16.3,1.7,1117,12.6,60,-,con,1450,WC,0.9,90.0,{'Ni': 1.0},10.0,0.0,-0.0,0.0,0.0,0.035072496346852756,0.9879310060747237,8.2,13.4,1728.15,0.9971067326331626,1723.15,60.0,WC
1358,aw,31.0,b WC 10 Ni,16.3,1.6,1149,11.9,60,-,con,1450,WC,0.9,90.0,{'Ni': 1.0},10.0,0.0,-0.0,0.0,0.0,0.035072496346852756,0.9879310060747237,8.2,13.4,1728.15,0.9971067326331626,1723.15,60.0,WC
1359,aw,31.0,b WC 10 Ni,16.3,1.3,1188,11.4,60,-,con,1450,WC,0.9,90.0,{'Ni': 1.0},10.0,0.0,-0.0,0.0,0.0,0.035072496346852756,0.9879310060747237,8.2,13.4,1728.15,0.9971067326331626,1723.15,60.0,WC
1360,aw,31.0,b WC 10 Ni,16.3,1.4,1190,11.7,60,-,con,1450,WC,0.9,90.0,{'Ni': 1.0},10.0,0.0,-0.0,0.0,0.0,0.035072496346852756,0.9879310060747237,8.2,13.4,1728.15,0.9971067326331626,1723.15,60.0,WC
1361,aw,31.0,b WC 10 Ni,16.3,1.4,1200,13.8,60,-,con,1450,WC,0.9,90.0,{'Ni': 1.0},10.0,0.0,-0.0,0.0,0.0,0.035072496346852756,0.9879310060747237,8.2,13.4,1728.15,0.9971067326331626,1723.15,60.0,WC
1362,aw,31.0,b WC 20 Ni,30.5,-,860,15.9,60,-,con,1400,WC,0.8,80.0,{'Ni': 1.0},10.0,0.0,-0.0,0.0,0.0,0.035072496346852756,0.9879310060747237,8.2,13.4,1728.15,0.9681740589647889,1673.15,60.0,WC
1363,aw,31.0,b WC 20 Ni,30.5,-,871,16.1,60,-,con,1400,WC,0.8,80.0,{'Ni': 1.0},10.0,0.0,-0.0,0.0,0.0,0.035072496346852756,0.9879310060747237,8.2,13.4,1728.15,0.9681740589647889,1673.15,60.0,WC
1364,aw,31.0,b WC 20 Ni,30.5,-,880,15.9,60,-,con,1400,WC,0.8,80.0,{'Ni': 1.0},10.0,0.0,-0.0,0.0,0.0,0.035072496346852756,0.9879310060747237,8.2,13.4,1728.15,0.9681740589647889,1673.15,60.0,WC
