Repository: YHzed/HEAC-0.2

# HEAC 0.2 - 高熵合金陶瓷智能设计平台

<div align="center">
*一个集成数据处理、机器学习、逆向设计的高熵合金陶瓷(HEA Cermet)材料研发平台*

</div>

---

## 📋 目录

- [项目简介](#-项目简介)
- [核心特性](#-核心特性)
- [系统架构](#-系统架构)
- [快速开始](#-快速开始)
- [功能模块](#-功能模块)
- [安装指南](#-安装指南)
- [使用教程](#-使用教程)
- [API参考](#-api参考)
- [常见问题](#-常见问题)
- [贡献指南](#-贡献指南)
- [许可证](#-许可证)

---

# 编辑.env文件,添加您的Materials Project API密钥

### 9️⃣ HEA Data Preprocessing - HEA数据预处理

**主要功能:**
- 📊 HEA专用数据清洗
- 🔧 缺失值处理
- 📈 异常值检测
- 🏷️ 特征编码

---

### 1️⃣1️⃣ Database Manager V2 - 数据库管理器V2

**主要功能:**
- 🗄️ SQLite数据库管理
- 📊 数据表查看与编辑
- 🔍 高级查询
- 📥 数据导入导出
- 🔗 关系管理

**数据库表:**
- `materials`: 材料基础信息
- `compositions`: 成分数据
- `properties`: 性能数据
- `processes`: 工艺参数
- `literature`: 文献来源

**使用示例:**

File: datasets/hea_processed.csv (part 8 of 16)
Unnamed: 0,Group,Subgroup,Composition,"Binder, vol-%","d, mm","HV, kgf/mm2","KIC, MPa·m1/2","Load, kgf","TRS, MPa",Sintering,"T, °C",Ceramic_Type,Ceramic_Vol_Frac,Ceramic_Wt_Pct,Binder_Composition,VEC,H_mix,S_mix,Delta_R,Delta_Chi,Lattice_Constant_Est,Lattice_Mismatch,CTE_Mismatch,CTE_Binder,T_Liquidus_Est,T_Homologous,Sinter_Temp_K,Grain_Size,Parsed_Ceramic
1365,aw,31.0,b WC 20 Ni,30.5,-,897,16,60,-,con,1400,WC,0.8,80.0,{'Ni': 1.0},10.0,0.0,-0.0,0.0,0.0,0.035072496346852756,0.9879310060747237,8.2,13.4,1728.15,0.9681740589647889,1673.15,60.0,WC
1366,aw,31.0,b WC 10 Ni,16.3,-,1101,14.2,60,-,con,1450,WC,0.9,90.0,{'Ni': 1.0},10.0,0.0,-0.0,0.0,0.0,0.035072496346852756,0.9879310060747237,8.2,13.4,1728.15,0.9971067326331626,1723.15,60.0,WC
1367,aw,31.0,b WC 10 Ni,16.3,-,1107,15,60,-,con,1450,WC,0.9,90.0,{'Ni': 1.0},10.0,0.0,-0.0,0.0,0.0,0.035072496346852756,0.9879310060747237,8.2,13.4,1728.15,0.9971067326331626,1723.15,60.0,WC
1368,aw,31.0,b WC 10 Ni,16.3,-,1134,13.3,60,-,con,1450,WC,0.9,90.0,{'Ni': 1.0},10.0,0.0,-0.0,0.0,0.0,0.035072496346852756,0.9879310060747237,8.2,13.4,1728.15,0.9971067326331626,1723.15,60.0,WC
1369,aw,31.0,b WC 10 Ni,16.3,-,1143,12.6,60,-,con,1450,WC,0.9,90.0,{'Ni': 1.0},10.0,0.0,-0.0,0.0,0.0,0.035072496346852756,0.9879310060747237,8.2,13.4,1728.15,0.9971067326331626,1723.15,60.0,WC
1370,aw,31.0,b WC 10 Ni,16.3,-,1181,12.8,60,-,con,1450,WC,0.9,90.0,{'Ni': 1.0},10.0,0.0,-0.0,0.0,0.0,0.035072496346852756,0.9879310060747237,8.2,13.4,1728.15,0.9971067326331626,1723.15,60.0,WC
1371,aw,31.0,b WC 10 Ni,16.3,-,1191,13.9,60,-,con,1450,WC,0.9,90.0,{'Ni': 1.0},10.0,0.0,-0.0,0.0,0.0,0.035072496346852756,0.9879310060747237,8.2,13.4,1728.15,0.9971067326331626,1723.15,60.0,WC
1372,aw,31.0,b WC 10 Ni,16.3,-,1200,12.3,60,-,con,1450,WC,0.9,90.0,{'Ni': 1.0},10.0,0.0,-0.0,0.0,0.0,0.035072496346852756,0.9879310060747237,8.2,13.4,1728.15,0.9971067326331626,1723.15,60.0,WC
1373,aw,31.0,b WC 9.6 Ni 0.4 Al,17.6,1.7,1191,12.7,60,-,con,-,WC,0.9,90.0,"{'Ni': 0.96, 'Al': 0.04}",9.418259611972768,-6.7055296666798485,2.3802148114161583,4.176492975766006,0.0828126081475236,0.03551910771211099,0.9877773201265964,9.00612596626631,14.20612596626631,1635.2629789720575,1.023168763382486,1673.15,60.0,WC
1374,aw,31.0,b WC 9.6 Ni 0.4 Al,17.6,1.4,1210,10.4,60,-,con,-,WC,0.9,90.0,"{'Ni': 0.96, 'Al': 0.04}",9.418259611972768,-6.7055296666798485,2.3802148114161583,4.176492975766006,0.0828126081475236,0.03551910771211099,0.9877773201265964,9.00612596626631,14.20612596626631,1635.2629789720575,1.023168763382486,1673.15,60.0,WC
1375,aw,31.0,b WC 9.6 Ni 0.4 Al,17.6,-,1220,10.2,60,-,con,-,WC,0.9,90.0,"{'Ni': 0.96, 'Al': 0.04}",9.418259611972768,-6.7055296666798485,2.3802148114161583,4.176492975766006,0.0828126081475236,0.03551910771211099,0.9877773201265964,9.00612596626631,14.20612596626631,1635.2629789720575,1.023168763382486,1673.15,60.0,WC
1376,aw,31.0,b WC 9.6 Ni 0.4 Al,17.6,-,1231,10.7,60,-,con,-,WC,0.9,90.0,"{'Ni': 0.96, 'Al': 0.04}",9.418259611972768,-6.7055296666798485,2.3802148114161583,4.176492975766006,0.0828126081475236,0.03551910771211099,0.9877773201265964,9.00612596626631,14.20612596626631,1635.2629789720575,1.023168763382486,1673.15,60.0,WC
1377,aw,31.0,b WC 9.4 Ni 0.6 Al,18.2,1.5,1239,9.2,60,-,con,-,WC,0.9,90.0,"{'Ni': 0.9400000000000001, 'Al': 0.06}",9.146550153658326,-9.420978796062355,3.0822979364865346,4.921530390878484,0.09815850421903498,0.03572770339263936,0.9877055390940677,9.382637644216317,14.582637644216318,1596.4987379048496,1.0480121031575278,1673.15,60.0,WC
1378,aw,31.0,b WC 9.4 Ni 0.6 Al,18.2,1.3,1248,9.4,60,-,con,-,WC,0.9,90.0,"{'Ni': 0.9400000000000001, 'Al': 0.06}",9.146550153658326,-9.420978796062355,3.0822979364865346,4.921530390878484,0.09815850421903498,0.03572770339263936,0.9877055390940677,9.382637644216317,14.582637644216318,1596.4987379048496,1.0480121031575278,1673.15,60.0,WC
1379,aw,31.0,b WC 9.4 Ni 0.6 Al,18.2,-,1238,9.5,60,-,con,-,WC,0.9,90.0,"{'Ni': 0.9400000000000001, 'Al': 0.06}",9.146550153658326,-9.420978796062355,3.0822979364865346,4.921530390878484,0.09815850421903498,0.03572770339263936,0.9877055390940677,9.382637644216317,14.582637644216318,1596.4987379048496,1.0480121031575278,1673.15,60.0,WC
1380,aw,31.0,b WC 9.4 Ni 0.6 Al,18.2,-,1269,11,60,-,con,-,WC,0.9,90.0,"{'Ni': 0.9400000000000001, 'Al': 0.06}",9.146550153658326,-9.420978796062355,3.0822979364865346,4.921530390878484,0.09815850421903498,0.03572770339263936,0.9877055390940677,9.382637644216317,14.582637644216318,1596.4987379048496,1.0480121031575278,1673.15,60.0,WC
1381,aw,31.0,b WC 9.2 Ni 0.8 Al,18.8,1.3,1234,9.3,60,-,con,-,WC,0.9,90.0,"{'Ni': 0.9199999999999999, 'Al': 0.08}",8.886516677771585,-11.771415447167156,3.642553924276694,5.470746557532746,0.10972213822388326,0.03592733523541452,0.9876368426581505,9.742969746516518,14.942969746516518,1560.6595752625858,1.0720787713864424,1673.15,60.0,WC
1382,aw,31.0,b WC 9.2 Ni 0.8 Al,18.8,1.3,1259,8.7,60,-,con,-,WC,0.9,90.0,"{'Ni': 0.9199999999999999, 'Al': 0.08}",8.886516677771585,-11.771415447167156,3.642553924276694,5.470746557532746,0.10972213822388326,0.03592733523541452,0.9876368426581505,9.742969746516518,14.942969746516518,1560.6595752625858,1.0720787713864424,1673.15,60.0,WC
1383,aw,31.0,b WC 9.2 Ni 0.8 Al,18.8,-,1239,8.4,60,-,con,-,WC,0.9,90.0,"{'Ni': 0.9199999999999999, 'Al': 0.08}",8.886516677771585,-11.771415447167156,3.642553924276694,5.470746557532746,0.10972213822388326,0.03592733523541452,0.9876368426581505,9.742969746516518,14.942969746516518,1560.6595752625858,1.0720787713864424,1673.15,60.0,WC
1384,aw,31.0,b WC 9.2 Ni 0.8 Al,18.8,-,1260,8,60,-,con,-,WC,0.9,90.0,"{'Ni': 0.9199999999999999, 'Al': 0.08}",8.886516677771585,-11.771415447167156,3.642553924276694,5.470746557532746,0.10972213822388326,0.03592733523541452,0.9876368426581505,9.742969746516518,14.942969746516518,1560.6595752625858,1.0720787713864424,1673.15,60.0,WC
1385,aw,31.0,b WC 9 Ni 1 Al,19.3,1.4,1260,10.2,60,-,con,-,WC,0.9,90.0,"{'Ni': 0.9, 'Al': 0.1}",8.63742239912923,-13.795213120768492,4.0979813724300405,5.891025891009013,0.11878022011974482,0.03611856888216154,0.9875710361726905,10.088143246920922,15.28814324692092,1527.2445695640247,1.095535078888921,1673.15,60.0,WC
1386,aw,31.0,b WC 9 Ni 1 Al,19.3,1.2,1260,7,60,-,con,-,WC,0.9,90.0,"{'Ni': 0.9, 'Al': 0.1}",8.63742239912923,-13.795213120768492,4.0979813724300405,5.891025891009013,0.11878022011974482,0.03611856888216154,0.9875710361726905,10.088143246920922,15.28814324692092,1527.2445695640247,1.095535078888921,1673.15,60.0,WC
1387,aw,31.0,b WC 9 Ni 1 Al,19.3,-,1240,8,60,-,con,-,WC,0.9,90.0,"{'Ni': 0.9, 'Al': 0.1}",8.63742239912923,-13.795213120768492,4.0979813724300405,5.891025891009013,0.11878022011974482,0.03611856888216154,0.9875710361726905,10.088143246920922,15.28814324692092,1527.2445695640247,1.095535078888921,1673.15,60.0,WC
1388,aw,31.0,b WC 9 Ni 1 Al,19.3,-,1290,9.3,60,-,con,-,WC,0.9,90.0,"{'Ni': 0.9, 'Al': 0.1}",8.63742239912923,-13.795213120768492,4.0979813724300405,5.891025891009013,0.11878022011974482,0.03611856888216154,0.9875710361726905,10.088143246920922,15.28814324692092,1527.2445695640247,1.095535078888921,1673.15,60.0,WC
1389,aw,31.0,b WC 9.8 Ni 0.2 Si,16,1.8,1101,14.5,60,-,con,-,WC,0.902,90.2,{'Ni': 1.0},10.0,0.0,-0.0,0.0,0.0,0.035072496346852756,0.9879310060747237,8.2,13.4,1728.15,0.9681740589647889,1673.15,60.0,WC
1390,aw,31.0,b WC 9.8 Ni 0.2 Si,16,1.7,1128,13.4,60,-,con,-,WC,0.902,90.2,{'Ni': 1.0},10.0,0.0,-0.0,0.0,0.0,0.035072496346852756,0.9879310060747237,8.2,13.4,1728.15,0.9681740589647889,1673.15,60.0,WC
1391,aw,31.0,b WC 9.8 Ni 0.2 Si,16,-,1077,15.2,60,-,con,-,WC,0.902,90.2,{'Ni': 1.0},10.0,0.0,-0.0,0.0,0.0,0.035072496346852756,0.9879310060747237,8.2,13.4,1728.15,0.9681740589647889,1673.15,60.0,WC
1392,aw,31.0,b WC 9.8 Ni 0.2 Si,16,-,1128,13.2,60,-,con,-,WC,0.902,90.2,{'Ni': 1.0},10.0,0.0,-0.0,0.0,0.0,0.035072496346852756,0.9879310060747237,8.2,13.4,1728.15,0.9681740589647889,1673.15,60.0,WC
1393,aw,31.0,b WC 9.6 Ni 0.4 Si,15.7,2.1,1131,14,60,-,con,-,WC,0.904,90.4,{'Ni': 1.0},10.0,0.0,-0.0,0.0,0.0,0.035072496346852756,0.9879310060747237,8.2,13.4,1728.15,0.9681740589647889,1673.15,60.0,WC
1394,aw,31.0,b WC 9.6 Ni 0.4 Si,15.7,1.7,1145,13.4,60,-,con,-,WC,0.904,90.4,{'Ni': 1.0},10.0,0.0,-0.0,0.0,0.0,0.035072496346852756,0.9879310060747237,8.2,13.4,1728.15,0.9681740589647889,1673.15,60.0,WC
1395,aw,31.0,b WC 9.6 Ni 0.4 Si,15.7,-,1117,13.7,60,-,con,-,WC,0.904,90.4,{'Ni': 1.0},10.0,0.0,-0.0,0.0,0.0,0.035072496346852756,0.9879310060747237,8.2,13.4,1728.15,0.9681740589647889,1673.15,60.0,WC
1396,aw,31.0,b WC 9.6 Ni 0.4 Si,15.7,-,1144,13,60,-,con,-,WC,0.904,90.4,{'Ni': 1.0},10.0,0.0,-0.0,0.0,0.0,0.035072496346852756,0.9879310060747237,8.2,13.4,1728.15,0.9681740589647889,1673.15,60.0,WC
1397,aw,31.0,b WC 9.4 Ni 0.6 Si,15.4,2.3,1126,13.8,60,-,con,-,WC,0.9059999999999999,90.6,{'Ni': 1.0},10.0,0.0,-0.0,0.0,0.0,0.035072496346852756,0.9879310060747237,8.2,13.4,1728.15,0.9681740589647889,1673.15,60.0,WC
1398,aw,31.0,b WC 9.4 Ni 0.6 Si,15.4,2.7,1130,13.7,60,-,con,-,WC,0.9059999999999999,90.6,{'Ni': 1.0},10.0,0.0,-0.0,0.0,0.0,0.035072496346852756,0.9879310060747237,8.2,13.4,1728.15,0.9681740589647889,1673.15,60.0,WC
1399,aw,31.0,b WC 9.4 Ni 0.6 Si,15.4,2,1192,12.7,60,-,con,-,WC,0.9059999999999999,90.6,{'Ni': 1.0},10.0,0.0,-0.0,0.0,0.0,0.035072496346852756,0.9879310060747237,8.2,13.4,1728.15,0.9681740589647889,1673.15,60.0,WC
1400,aw,31.0,b WC 9.4 Ni 0.6 Si,15.4,1.6,1202,12,60,-,con,-,WC,0.9059999999999999,90.6,{'Ni': 1.0},10.0,0.0,-0.0,0.0,0.0,0.035072496346852756,0.9879310060747237,8.2,13.4,1728.15,0.9681740589647889,1673.15,60.0,WC
1401,aw,31.0,b WC 9.4 Ni 0.6 Si,15.4,1.6,1243,11.6,60,-,con,-,WC,0.9059999999999999,90.6,{'Ni': 1.0},10.0,0.0,-0.0,0.0,0.0,0.035072496346852756,0.9879310060747237,8.2,13.4,1728.15,0.9681740589647889,1673.15,60.0,WC
1402,aw,31.0,b WC 9.4 Ni 0.6 Si,15.4,1.4,1251,11.4,60,-,con,-,WC,0.9059999999999999,90.6,{'Ni': 1.0},10.0,0.0,-0.0,0.0,0.0,0.035072496346852756,0.9879310060747237,8.2,13.4,1728.15,0.9681740589647889,1673.15,60.0,WC
1403,aw,31.0,b WC 9.4 Ni 0.6 Si,15.4,1.2,1314,10.4,60,-,con,-,WC,0.9059999999999999,90.6,{'Ni': 1.0},10.0,0.0,-0.0,0.0,0.0,0.035072496346852756,0.9879310060747237,8.2,13.4,1728.15,0.9681740589647889,1673.15,60.0,WC
1404,aw,31.0,b WC 9.4 Ni 0.6 Si,15.4,1.1,1371,9.2,60,-,con,-,WC,0.9059999999999999,90.6,{'Ni': 1.0},10.0,0.0,-0.0,0.0,0.0,0.035072496346852756,0.9879310060747237,8.2,13.4,1728.15,0.9681740589647889,1673.15,60.0,WC
1405,aw,31.0,b WC 9.4 Ni 0.6 Si,15.4,1.1,1430,8.8,60,-,con,-,WC,0.9059999999999999,90.6,{'Ni': 1.0},10.0,0.0,-0.0,0.0,0.0,0.035072496346852756,0.9879310060747237,8.2,13.4,1728.15,0.9681740589647889,1673.15,60.0,WC
1406,aw,31.0,b WC 9.4 Ni 0.6 Si,15.4,1,1498,9,60,-,con,-,WC,0.9059999999999999,90.6,{'Ni': 1.0},10.0,0.0,-0.0,0.0,0.0,0.035072496346852756,0.9879310060747237,8.2,13.4,1728.15,0.9681740589647889,1673.15,60.0,WC
1407,aw,31.0,b WC 9.4 Ni 0.6 Si,15.4,-,1174,12.3,60,-,con,-,WC,0.9059999999999999,90.6,{'Ni': 1.0},10.0,0.0,-0.0,0.0,0.0,0.035072496346852756,0.9879310060747237,8.2,13.4,1728.15,0.9681740589647889,1673.15,60.0,WC
1408,aw,31.0,b WC 9.4 Ni 0.6 Si,15.4,-,1231,12,60,-,con,-,WC,0.9059999999999999,90.6,{'Ni': 1.0},10.0,0.0,-0.0,0.0,0.0,0.035072496346852756,0.9879310060747237,8.2,13.4,1728.15,0.9681740589647889,1673.15,60.0,WC
1409,aw,31.0,b WC 9.2 Ni 0.8 Si,15.1,1.9,1212,11.7,60,-,con,-,WC,0.9079999999999999,90.8,{'Ni': 1.0},10.0,0.0,-0.0,0.0,0.0,0.035072496346852756,0.9879310060747237,8.2,13.4,1728.15,0.9681740589647889,1673.15,60.0,WC
1410,aw,31.0,b WC 9.2 Ni 0.8 Si,15.1,1.9,1234,11.4,60,-,con,-,WC,0.9079999999999999,90.8,{'Ni': 1.0},10.0,0.0,-0.0,0.0,0.0,0.035072496346852756,0.9879310060747237,8.2,13.4,1728.15,0.9681740589647889,1673.15,60.0,WC
1411,aw,31.0,b WC 9.2 Ni 0.8 Si,15.1,-,1190,10.5,60,-,con,-,WC,0.9079999999999999,90.8,{'Ni': 1.0},10.0,0.0,-0.0,0.0,0.0,0.035072496346852756,0.9879310060747237,8.2,13.4,1728.15,0.9681740589647889,1673.15,60.0,WC
1412,aw,31.0,b WC 9.2 Ni 0.8 Si,15.1,-,1202,11.3,60,-,con,-,WC,0.9079999999999999,90.8,{'Ni': 1.0},10.0,0.0,-0.0,0.0,0.0,0.035072496346852756,0.9879310060747237,8.2,13.4,1728.15,0.9681740589647889,1673.15,60.0,WC
1413,aw,31.0,b WC 9.9 Ni 0.1 Ti,16.1,1.4,1210,11.6,60,-,con,1450,WC,0.9,90.0,"{'Ni': 0.99, 'Ti': 0.01}",9.926595422174227,-1.6918192468677786,0.5489912433266596,2.0343923645905817,0.04067379420428893,0.03515208382147056,0.9879036187813246,8.14127633773938,13.341276337739382,1724.5642319489805,0.9991799482311065,1723.15,60.0,WC
1414,aw,31.0,b WC 9.9 Ni 0.1 Ti,16.1,1.4,1211,12.2,60,-,con,1450,WC,0.9,90.0,"{'Ni': 0.99, 'Ti': 0.01}",9.926595422174227,-1.6918192468677786,0.5489912433266596,2.0343923645905817,0.04067379420428893,0.03515208382147056,0.9879036187813246,8.14127633773938,13.341276337739382,1724.5642319489805,0.9991799482311065,1723.15,60.0,WC
1415,aw,31.0,b WC 9.9 Ni 0.1 Ti,16.1,1.5,1222,12,60,-,con,1450,WC,0.9,90.0,"{'Ni': 0.99, 'Ti': 0.01}",9.926595422174227,-1.6918192468677786,0.5489912433266596,2.0343923645905817,0.04067379420428893,0.03515208382147056,0.9879036187813246,8.14127633773938,13.341276337739382,1724.5642319489805,0.9991799482311065,1723.15,60.0,WC
1416,aw,31.0,b WC 9.9 Ni 0.1 Ti,16.1,1.9,1241,11.9,60,-,con,1450,WC,0.9,90.0,"{'Ni': 0.99, 'Ti': 0.01}",9.926595422174227,-1.6918192468677786,0.5489912433266596,2.0343923645905817,0.04067379420428893,0.03515208382147056,0.9879036187813246,8.14127633773938,13.341276337739382,1724.5642319489805,0.9991799482311065,1723.15,60.0,WC
1417,aw,31.0,b WC 9.8 Ni 0.2 Ti,15.9,1.2,1249,10.6,60,-,con,1450,WC,0.9,90.0,"{'Ni': 0.9800000000000001, 'Ti': 0.02}",9.853521397182003,-3.334394139317363,0.954028060914543,2.8496298481206406,0.0571013233317099,0.03523131290065814,0.9878763548173922,8.082817117745602,13.282817117745603,1722.5902754273186,1.0003249319241296,1723.15,60.0,WC
1418,aw,31.0,b WC 9.8 Ni 0.2 Ti,15.9,1.7,1271,11.3,60,-,con,1450,WC,0.9,90.0,"{'Ni': 0.9800000000000001, 'Ti': 0.02}",9.853521397182003,-3.334394139317363,0.954028060914543,2.8496298481206406,0.0571013233317099,0.03523131290065814,0.9878763548173922,8.082817117745602,13.282817117745603,1722.5902754273186,1.0003249319241296,1723.15,60.0,WC
1419,aw,31.0,b WC 9.8 Ni 0.2 Ti,15.9,1.3,1282,11.5,60,-,con,1450,WC,0.9,90.0,"{'Ni': 0.9800000000000001, 'Ti': 0.02}",9.853521397182003,-3.334394139317363,0.954028060914543,2.8496298481206406,0.0571013233317099,0.03523131290065814,0.9878763548173922,8.082817117745602,13.282817117745603,1722.5902754273186,1.0003249319241296,1723.15,60.0,WC
1420,aw,31.0,b WC 9.8 Ni 0.2 Ti,15.9,1.2,1293,11.3,60,-,con,1450,WC,0.9,90.0,"{'Ni': 0.9800000000000001, 'Ti': 0.02}",9.853521397182003,-3.334394139317363,0.954028060914543,2.8496298481206406,0.0571013233317099,0.03523131290065814,0.9878763548173922,8.082817117745602,13.282817117745603,1722.5902754273186,1.0003249319241296,1723.15,60.0,WC
1421,aw,31.0,b WC 9.5 Ni 0.5 Ti,15.4,1.3,1250,9.8,60,-,con,1500,WC,0.9,90.0,"{'Ni': 0.95, 'Ti': 0.05}",9.636260461011661,-7.972730817747835,1.9012372240847653,4.377130073580515,0.08829604622072262,0.035466873811912714,0.987795294627697,7.909008368809329,13.109008368809329,1719.6202285504235,1.031128833309143,1773.15,60.0,WC
1422,aw,31.0,b WC 9.5 Ni 0.5 Ti,15.4,1.3,1292,9.3,60,-,con,1500,WC,0.9,90.0,"{'Ni': 0.95, 'Ti': 0.05}",9.636260461011661,-7.972730817747835,1.9012372240847653,4.377130073580515,0.08829604622072262,0.035466873811912714,0.987795294627697,7.909008368809329,13.109008368809329,1719.6202285504235,1.031128833309143,1773.15,60.0,WC
1423,aw,31.0,b WC 9 Ni 1 Ti,14.4,1.2,1281,9.9,60,-,con,1500,WC,0.9,90.0,"{'Ni': 0.9, 'Ti': 0.1}",9.280565904059765,-14.773963389266942,3.0490516543109933,5.894371838141912,0.12019494843172317,0.03585252866289887,0.9876625847684449,7.6244527232478125,12.824452723247813,1719.3021097933483,1.0313196208507671,1773.15,60.0,WC
1424,aw,31.0,b WC 9 Ni 1 Ti,14.4,1.3,1303,9.4,60,-,con,1500,WC,0.9,90.0,"{'Ni': 0.9, 'Ti': 0.1}",9.280565904059765,-14.773963389266942,3.0490516543109933,5.894371838141912,0.12019494843172317,0.03585252866289887,0.9876625847684449,7.6244527232478125,12.824452723247813,1719.3021097933483,1.0313196208507671,1773.15,60.0,WC
1425,aw,31.0,b WC 9.5 Ni 0.5 Ti,15.4,-,1351,9.9,60,-,con,1500,WC,0.9,90.0,"{'Ni': 0.95, 'Ti': 0.05}",9.636260461011661,-7.972730817747835,1.9012372240847653,4.377130073580515,0.08829604622072262,0.035466873811912714,0.987795294627697,7.909008368809329,13.109008368809329,1719.6202285504235,1.031128833309143,1773.15,60.0,WC
1426,aw,31.0,b WC 9.5 Ni 0.5 Ti,15.4,-,1351,9.6,60,-,con,1500,WC,0.9,90.0,"{'Ni': 0.95, 'Ti': 0.05}",9.636260461011661,-7.972730817747835,1.9012372240847653,4.377130073580515,0.08829604622072262,0.035466873811912714,0.987795294627697,7.909008368809329,13.109008368809329,1719.6202285504235,1.031128833309143,1773.15,60.0,WC
1427,aw,31.0,b WC 9 Ni 1 Ti,14.4,-,1361,9.6,60,-,con,1500,WC,0.9,90.0,"{'Ni': 0.9, 'Ti': 0.1}",9.280565904059765,-14.773963389266942,3.0490516543109933,5.894371838141912,0.12019494843172317,0.03585252866289887,0.9876625847684449,7.6244527232478125,12.824452723247813,1719.3021097933483,1.0313196208507671,1773.15,60.0,WC
1428,aw,31.0,b WC 9 Ni 1 Ti,14.4,-,1408,9.7,60,-,con,1500,WC,0.9,90.0,"{'Ni': 0.9, 'Ti': 0.1}",9.280565904059765,-14.773963389266942,3.0490516543109933,5.894371838141912,0.12019494843172317,0.03585252866289887,0.9876625847684449,7.6244527232478125,12.824452723247813,1719.3021097933483,1.0313196208507671,1773.15,60.0,WC
1429,aw,31.0,b WC 9.8 Ni 0.2 Ti,15.9,1.6,1290,10.8,60,-,con,1550,WC,0.9,90.0,"{'Ni': 0.9800000000000001, 'Ti': 0.02}",9.853521397182003,-3.334394139317363,0.954028060914543,2.8496298481206406,0.0571013233317099,0.03523131290065814,0.9878763548173922,8.082817117745602,13.282817117745603,1722.5902754273186,1.0583770418347078,1823.15,60.0,WC
1430,aw,31.0,b WC 9.9 Ni 0.1 Ti,16.1,1.9,1264,11.3,60,-,con,1550,WC,0.9,90.0,"{'Ni': 0.99, 'Ti': 0.01}",9.926595422174227,-1.6918192468677786,0.5489912433266596,2.0343923645905817,0.04067379420428893,0.03515208382147056,0.9879036187813246,8.14127633773938,13.341276337739382,1724.5642319489805,1.0571656110132848,1823.15,60.0,WC
1431,aw,31.0,b WC 9.5 Ni 0.5 Cr,16.5,1.4,1301,10.6,60,-,con,1500,WC,0.9,90.0,"{'Ni': 0.95, 'Cr': 0.05}",9.775683861362007,-1.4821569428724026,1.7961538953125469,0.7408349410559375,0.05751857120267616,0.03513594253195696,0.9879091732512193,7.723328205394265,12.923328205394265,1733.2319370517305,1.0230309989649575,1773.15,60.0,WC
1432,aw,31.0,b WC 9.5 Ni 0.5 Cr,16.5,1.7,1348,10.5,60,-,con,1500,WC,0.9,90.0,"{'Ni': 0.95, 'Cr': 0.05}",9.775683861362007,-1.4821569428724026,1.7961538953125469,0.7408349410559375,0.05751857120267616,0.03513594253195696,0.9879091732512193,7.723328205394265,12.923328205394265,1733.2319370517305,1.0230309989649575,1773.15,60.0,WC
1433,aw,31.0,b WC 9 Ni 1 Cr,16.7,1.2,1324,10.3,60,-,con,1550,WC,0.9,90.0,"{'Ni': 0.9, 'Cr': 0.1}",9.554220260081348,-2.7726989205171737,2.9059566648094224,1.0114680271260512,0.0786705795735618,0.03519858189765759,0.9878876180668763,7.252718052672864,12.452718052672864,1745.7324465230863,1.0443467460498335,1823.15,60.0,WC
1434,aw,31.0,b WC 9 Ni 1 Cr,16.7,1.9,1369,9.7,60,-,con,1550,WC,0.9,90.0,"{'Ni': 0.9, 'Cr': 0.1}",9.554220260081348,-2.7726989205171737,2.9059566648094224,1.0114680271260512,0.0786705795735618,0.03519858189765759,0.9878876180668763,7.252718052672864,12.452718052672864,1745.7324465230863,1.0443467460498335,1823.15,60.0,WC
1435,aw,31.0,b WC 9.5 Ni 0.5 Mo,15.5,1.4,1324,10.8,60,-,con,1500,WC,0.9,90.0,"{'Ni': 0.95, 'Mo': 0.05}",9.875236124117666,-0.8461065879072648,1.1544656536615336,2.0949204832509674,0.043458379819992364,0.03520482842087803,0.9878854685406476,7.931757666852982,13.131757666852982,1751.5607624306317,1.0123257143185882,1773.15,60.0,WC
1436,aw,31.0,b WC 9.5 Ni 0.5 Mo,15.5,1.7,1334,10.1,60,-,con,1500,WC,0.9,90.0,"{'Ni': 0.95, 'Mo': 0.05}",9.875236124117666,-0.8461065879072648,1.1544656536615336,2.0949204832509674,0.043458379819992364,0.03520482842087803,0.9878854685406476,7.931757666852982,13.131757666852982,1751.5607624306317,1.0123257143185882,1773.15,60.0,WC
1437,aw,31.0,b WC 9 Ni 1 Mo,14.7,1.3,1301,10.2,60,-,con,1550,WC,0.9,90.0,"{'Ni': 0.9, 'Mo': 0.1}",9.745432062728776,-1.6685671001971458,1.9693633166706537,2.9304325485061242,0.061028519024867674,0.0353425064189285,0.9878380913905959,7.652678934866871,12.852678934866871,1780.2729732094683,1.0240845237981866,1823.15,60.0,WC
1438,aw,31.0,b WC 9 Ni 1 Mo,14.7,1.4,1501,9,60,-,con,1550,WC,0.9,90.0,"{'Ni': 0.9, 'Mo': 0.1}",9.745432062728776,-1.6685671001971458,1.9693633166706537,2.9304325485061242,0.061028519024867674,0.0353425064189285,0.9878380913905959,7.652678934866871,12.852678934866871,1780.2729732094683,1.0240845237981866,1823.15,60.0,WC
1439,aw,31.0,b WC 9.5 Ni 0.5 V,15.4,1.2,1336,9.4,60,-,con,1550,WC,0.9,90.0,"{'Ni': 0.95, 'V': 0.05}",9.714131916800792,-3.8811451824116534,1.821753229012302,1.863777990748588,0.06500873683815653,0.035234207754976724,0.9878753586527953,7.914131916800792,13.114131916800792,1733.6179065221168,1.0516446519968736,1823.15,60.0,WC
1440,aw,31.0,b WC 9.5 Ni 0.5 V,15.4,1.2,1393,8.2,60,-,con,1550,WC,0.9,90.0,"{'Ni': 0.95, 'V': 0.05}",9.714131916800792,-3.8811451824116534,1.821753229012302,1.863777990748588,0.06500873683815653,0.035234207754976724,0.9878753586527953,7.914131916800792,13.114131916800792,1733.6179065221168,1.0516446519968736,1823.15,60.0,WC
1441,aw,31.0,b WC 9 Ni 1 V,14.5,1.3,1301,8.7,60,-,con,1600,WC,0.9,90.0,"{'Ni': 0.9, 'V': 0.1}",9.432548757470752,-7.243935263994984,2.941084939085355,2.534793428549456,0.08881351598036494,0.035393495244120894,0.9878205453392565,7.632548757470752,12.832548757470752,1746.6179321782217,1.0724440448541481,1873.15,60.0,WC
1442,aw,31.0,b WC 9 Ni 1 V,14.5,1.3,1350,9.2,60,-,con,1600,WC,0.9,90.0,"{'Ni': 0.9, 'V': 0.1}",9.432548757470752,-7.243935263994984,2.941084939085355,2.534793428549456,0.08881351598036494,0.035393495244120894,0.9878205453392565,7.632548757470752,12.832548757470752,1746.6179321782217,1.0724440448541481,1873.15,60.0,WC
1443,aw,31.0,b WC 9 Ni 1 Mo,14.7,1.4,1507,9,60,-,con,1550,WC,0.9,90.0,"{'Ni': 0.9, 'Mo': 0.1}",9.745432062728776,-1.6685671001971458,1.9693633166706537,2.9304325485061242,0.061028519024867674,0.0353425064189285,0.9878380913905959,7.652678934866871,12.852678934866871,1780.2729732094683,1.0240845237981866,1823.15,60.0,WC
1444,aw,31.0,b WC 9.5 Ni 0.5 Cr,16.5,1.6,1368,10,60,-,con,1550,WC,0.9,90.0,"{'Ni': 0.95, 'Cr': 0.05}",9.775683861362007,-1.4821569428724026,1.7961538953125469,0.7408349410559375,0.05751857120267616,0.03513594253195696,0.9879091732512193,7.723328205394265,12.923328205394265,1733.2319370517305,1.0518788403479469,1823.15,60.0,WC
1445,aw,31.0,b WC 9.5 Ni 0.5 Mo,15.5,1.7,1366,9.7,60,-,con,1550,WC,0.9,90.0,"{'Ni': 0.95, 'Mo': 0.05}",9.875236124117666,-0.8461065879072648,1.1544656536615336,2.0949204832509674,0.043458379819992364,0.03520482842087803,0.9878854685406476,7.931757666852982,13.131757666852982,1751.5607624306317,1.0408716837605019,1823.15,60.0,WC
1446,aw,31.0,b WC 9 Ni 1 Cr,16.7,1.9,1396,9.1,60,-,con,1550,WC,0.9,90.0,"{'Ni': 0.9, 'Cr': 0.1}",9.554220260081348,-2.7726989205171737,2.9059566648094224,1.0114680271260512,0.0786705795735618,0.03519858189765759,0.9878876180668763,7.252718052672864,12.452718052672864,1745.7324465230863,1.0443467460498335,1823.15,60.0,WC
1447,aw,31.0,b WC 9.6 Ni 0.4 Co,16.3,1.8,1180,12.5,30,-,con,1420,WC,0.9,90.0,"{'Ni': 0.96, 'Co': 0.04}",9.960156210648137,0.0,1.3921575485559785,0.15768488103117018,0.005867762403314664,0.03508376587230831,0.9879271280549523,8.184062484259254,13.384062484259253,1714.0427265903606,0.9878108484308783,1693.15,30.0,WC
1448,aw,31.0,b WC 8.74 Ni 0.3 Cr 0.67 Mo 0.29 Al,16.2,2,1020,39.8,80,-,f,1425,WC,0.9,90.0,"{'Ni': 0.874, 'Cr': 0.03, 'Mo': 0.067, 'Al': 0.028999999999999998}",9.267753540845446,-6.660878762055489,4.515494509217306,4.235278762180465,0.09973183998408543,0.035617207224509055,0.9877435625517863,8.171941127619341,13.371941127619342,1690.1091244754807,1.0047576073095368,1698.15,80.0,WC
1449,aw,31.0,b WC 8.44 Ni 0.62 Cr 0.63 Mo 0.31 Al,16.5,2,1011,32.7,80,-,f,1425,WC,0.9,90.0,"{'Ni': 0.844, 'Cr': 0.062, 'Mo': 0.063, 'Al': 0.031}",9.111592873373374,-7.511097580418808,5.353401762774056,4.275618576162819,0.1088198923382211,0.035665733548075555,0.9877268638857276,7.933141678813654,13.133141678813654,1690.3681827238095,1.0046036226638217,1698.15,80.0,WC
1450,aw,31.0,b WC 7.49 Ni 0.43 Cr 1.84 Mo 0.24 Al,14.2,2,1002,32.6,80,-,f,1425,WC,0.9,90.0,"{'Ni': 0.749, 'Cr': 0.043, 'Mo': 0.184, 'Al': 0.024}",8.95061343774689,-7.600723560831999,6.275377175698912,4.840735325490159,0.12387650022116949,0.03591735430912978,0.9876402772508157,7.2916244227091775,12.491624422709178,1773.6663654303666,0.9574235792580738,1698.15,80.0,WC
1451,aw,31.0,b WC 7.81 Ni 0.21 Cr 1.76 Mo 0.22 Al,14.2,2,963,39.4,80,-,f,1425,WC,0.9,90.0,"{'Ni': 0.7809999999999999, 'Cr': 0.020999999999999998, 'Mo': 0.176, 'Al': 0.022}",9.103893807621922,-6.843879548065719,5.43914075199748,4.746054161115224,0.11396630149682885,0.03584395158130029,0.9876655362762216,7.509368778278541,12.709368778278542,1769.3113380256257,0.959780205723977,1698.15,80.0,WC
1452,aw,31.0,b WC 8.58 Ni 0.32 Cr 0.66 Mo 0.44 Al,16.7,2,1111,13.5,80,-,f,1425,WC,0.9,90.0,"{'Ni': 0.858, 'Cr': 0.032, 'Mo': 0.066, 'Al': 0.044}",9.05264185886038,-8.743822793716236,5.134123981617287,4.789320376050911,0.11082403933035823,0.03577771539741249,0.9876883291818953,8.466146507891782,13.666146507891781,1658.0302680549553,1.0241972252968032,1698.15,80.0,WC
1453,aw,31.0,b WC 8.58 Ni 0.32 Cr 0.66 Mo 0.44 Al,16.7,2,1098,19.6,80,-,f,1425,WC,0.9,90.0,"{'Ni': 0.858, 'Cr': 0.032, 'Mo': 0.066, 'Al': 0.044}",9.05264185886038,-8.743822793716236,5.134123981617287,4.789320376050911,0.11082403933035823,0.03577771539741249,0.9876883291818953,8.466146507891782,13.666146507891781,1658.0302680549553,1.0241972252968032,1698.15,80.0,WC
1454,aw,31.0,b WC 8.58 Ni 0.32 Cr 0.66 Mo 0.44 Al,16.7,2,1134,17.2,80,-,f,1425,WC,0.9,90.0,"{'Ni': 0.858, 'Cr': 0.032, 'Mo': 0.066, 'Al': 0.044}",9.05264185886038,-8.743822793716236,5.134123981617287,4.789320376050911,0.11082403933035823,0.03577771539741249,0.9876883291818953,8.466146507891782,13.666146507891781,1658.0302680549553,1.0241972252968032,1698.15,80.0,WC
1455,aw,31.0,b WC 8.58 Ni 0.32 Cr 0.66 Mo 0.44 Al,16.7,2,1143,14.9,80,-,f,1425,WC,0.9,90.0,"{'Ni': 0.858, 'Cr': 0.032, 'Mo': 0.066, 'Al': 0.044}",9.05264185886038,-8.743822793716236,5.134123981617287,4.789320376050911,0.11082403933035823,0.03577771539741249,0.9876883291818953,8.466146507891782,13.666146507891781,1658.0302680549553,1.0241972252968032,1698.15,80.0,WC
1456,aw,31.0,b WC 8.58 Ni 0.32 Cr 0.66 Mo 0.44 Al,16.7,2,1158,14.7,80,-,f,1425,WC,0.9,90.0,"{'Ni': 0.858, 'Cr': 0.032, 'Mo': 0.066, 'Al': 0.044}",9.05264185886038,-8.743822793716236,5.134123981617287,4.789320376050911,0.11082403933035823,0.03577771539741249,0.9876883291818953,8.466146507891782,13.666146507891781,1658.0302680549553,1.0241972252968032,1698.15,80.0,WC
1457,aw,31.0,b WC 8.58 Ni 0.32 Cr 0.66 Mo 0.44 Al,16.7,2,1098,16.5,80,-,f,1425,WC,0.9,90.0,"{'Ni': 0.858, 'Cr': 0.032, 'Mo': 0.066, 'Al': 0.044}",9.05264185886038,-8.743822793716236,5.134123981617287,4.789320376050911,0.11082403933035823,0.03577771539741249,0.9876883291818953,8.466146507891782,13.666146507891781,1658.0302680549553,1.0241972252968032,1698.15,80.0,WC
1458,aw,31.0,b WC 8.29 Ni 0.61 Cr 0.64 Mo 0.46 Al,16.9,2,1047,24,80,-,f,1425,WC,0.9,90.0,"{'Ni': 0.829, 'Cr': 0.061, 'Mo': 0.064, 'Al': 0.046}",8.908002991230372,-9.44748114454721,5.889628515821028,4.820726040605265,0.11785257407654533,0.03582630036192644,0.9876716103365704,8.246919483775041,13.44691948377504,1659.1414424260818,1.0235112911873734,1698.15,80.0,WC
1459,aw,31.0,b WC 8.29 Ni 0.61 Cr 0.64 Mo 0.46 Al,16.9,2,981,33.5,80,-,f,1425,WC,0.9,90.0,"{'Ni': 0.829, 'Cr': 0.061, 'Mo': 0.064, 'Al': 0.046}",8.908002991230372,-9.44748114454721,5.889628515821028,4.820726040605265,0.11785257407654533,0.03582630036192644,0.9876716103365704,8.246919483775041,13.44691948377504,1659.1414424260818,1.0235112911873734,1698.15,80.0,WC
1460,aw,31.0,b WC 8.29 Ni 0.61 Cr 0.64 Mo 0.46 Al,16.9,2,1082,23.2,80,-,f,1425,WC,0.9,90.0,"{'Ni': 0.829, 'Cr': 0.061, 'Mo': 0.064, 'Al': 0.046}",8.908002991230372,-9.44748114454721,5.889628515821028,4.820726040605265,0.11785257407654533,0.03582630036192644,0.9876716103365704,8.246919483775041,13.44691948377504,1659.1414424260818,1.0235112911873734,1698.15,80.0,WC
1461,aw,31.0,b WC 8.29 Ni 0.61 Cr 0.64 Mo 0.46 Al,16.9,2,1058,20.7,80,-,f,1425,WC,0.9,90.0,"{'Ni': 0.829, 'Cr': 0.061, 'Mo': 0.064, 'Al': 0.046}",8.908002991230372,-9.44748114454721,5.889628515821028,4.820726040605265,0.11785257407654533,0.03582630036192644,0.9876716103365704,8.246919483775041,13.44691948377504,1659.1414424260818,1.0235112911873734,1698.15,80.0,WC
1462,aw,31.0,b WC 8.29 Ni 0.61 Cr 0.64 Mo 0.46 Al,16.9,2,1053,23.7,80,-,f,1425,WC,0.9,90.0,"{'Ni': 0.829, 'Cr': 0.061, 'Mo': 0.064, 'Al': 0.046}",8.908002991230372,-9.44748114454721,5.889628515821028,4.820726040605265,0.11785257407654533,0.03582630036192644,0.9876716103365704,8.246919483775041,13.44691948377504,1659.1414424260818,1.0235112911873734,1698.15,80.0,WC
1463,aw,31.0,b WC 7.69 Ni 0.2 Cr 1.78 Mo 0.33 Al,14.5,2,1054,20.6,80,-,f,1425,WC,0.9,90.0,"{'Ni': 0.769, 'Cr': 0.02, 'Mo': 0.178, 'Al': 0.033}",8.94230492611298,-8.3676550658262,5.906765584300673,5.104357112284601,0.1228655139680776,0.03597069964603224,0.9876219202869814,7.755688882273925,12.955688882273925,1744.1565464580372,0.973622467231244,1698.15,80.0,WC
1464,aw,31.0,b WC 7.69 Ni 0.2 Cr 1.78 Mo 0.33 Al,14.5,2,1041,23.5,80,-,f,1425,WC,0.9,90.0,"{'Ni': 0.769, 'Cr': 0.02, 'Mo': 0.178, 'Al': 0.033}",8.94230492611298,-8.3676550658262,5.906765584300673,5.104357112284601,0.1228655139680776,0.03597069964603224,0.9876219202869814,7.755688882273925,12.955688882273925,1744.1565464580372,0.973622467231244,1698.15,80.0,WC
1465,aw,31.0,b WC 7.69 Ni 0.2 Cr 1.78 Mo 0.33 Al,14.5,2,1055,20.6,80,-,f,1425,WC,0.9,90.0,"{'Ni': 0.769, 'Cr': 0.02, 'Mo': 0.178, 'Al': 0.033}",8.94230492611298,-8.3676550658262,5.906765584300673,5.104357112284601,0.1228655139680776,0.03597069964603224,0.9876219202869814,7.755688882273925,12.955688882273925,1744.1565464580372,0.973622467231244,1698.15,80.0,WC
1466,aw,31.0,b WC 7.69 Ni 0.2 Cr 1.78 Mo 0.33 Al,14.5,2,1082,20.2,80,-,f,1425,WC,0.9,90.0,"{'Ni': 0.769, 'Cr': 0.02, 'Mo': 0.178, 'Al': 0.033}",8.94230492611298,-8.3676550658262,5.906765584300673,5.104357112284601,0.1228655139680776,0.03597069964603224,0.9876219202869814,7.755688882273925,12.955688882273925,1744.1565464580372,0.973622467231244,1698.15,80.0,WC
1467,aw,31.0,b WC 7.69 Ni 0.2 Cr 1.78 Mo 0.33 Al,14.5,2,1068,24.1,80,-,f,1425,WC,0.9,90.0,"{'Ni': 0.769, 'Cr': 0.02, 'Mo': 0.178, 'Al': 0.033}",8.94230492611298,-8.3676550658262,5.906765584300673,5.104357112284601,0.1228655139680776,0.03597069964603224,0.9876219202869814,7.755688882273925,12.955688882273925,1744.1565464580372,0.973622467231244,1698.15,80.0,WC
1468,aw,31.0,b WC 7.69 Ni 0.2 Cr 1.78 Mo 0.33 Al,14.5,2,1054,25.1,80,-,f,1425,WC,0.9,90.0,"{'Ni': 0.769, 'Cr': 0.02, 'Mo': 0.178, 'Al': 0.033}",8.94230492611298,-8.3676550658262,5.906765584300673,5.104357112284601,0.1228655139680776,0.03597069964603224,0.9876219202869814,7.755688882273925,12.955688882273925,1744.1565464580372,0.973622467231244,1698.15,80.0,WC
1469,aw,31.0,b WC 7.41 Ni 0.43 Cr 1.81 Mo 0.35 Al,14.6,2,1026,20.9,80,-,f,1425,WC,0.9,90.0,"{'Ni': 0.741, 'Cr': 0.043, 'Mo': 0.181, 'Al': 0.034999999999999996}",8.801729137583724,-9.00553784401286,6.6874801638528325,5.149414100019921,0.13098223917219137,0.03602888660318849,0.9876018972459778,7.5586179097289685,12.758617909728969,1745.66952608698,0.9727786242602873,1698.15,80.0,WC
1470,aw,31.0,b WC 7.41 Ni 0.43 Cr 1.81 Mo 0.35 Al,14.6,2,999,27.1,80,-,f,1425,WC,0.9,90.0,"{'Ni': 0.741, 'Cr': 0.043, 'Mo': 0.181, 'Al': 0.034999999999999996}",8.801729137583724,-9.00553784401286,6.6874801638528325,5.149414100019921,0.13098223917219137,0.03602888660318849,0.9876018972459778,7.5586179097289685,12.758617909728969,1745.66952608698,0.9727786242602873,1698.15,80.0,WC
1471,aw,31.0,b WC 7.41 Ni 0.43 Cr 1.81 Mo 0.35 Al,14.6,2,1054,19.4,80,-,f,1425,WC,0.9,90.0,"{'Ni': 0.741, 'Cr': 0.043, 'Mo': 0.181, 'Al': 0.034999999999999996}",8.801729137583724,-9.00553784401286,6.6874801638528325,5.149414100019921,0.13098223917219137,0.03602888660318849,0.9876018972459778,7.5586179097289685,12.758617909728969,1745.66952608698,0.9727786242602873,1698.15,80.0,WC
1472,aw,31.0,b WC 7.41 Ni 0.43 Cr 1.81 Mo 0.35 Al,14.6,2,1082,21.6,80,-,f,1425,WC,0.9,90.0,"{'Ni': 0.741, 'Cr': 0.043, 'Mo': 0.181, 'Al': 0.034999999999999996}",8.801729137583724,-9.00553784401286,6.6874801638528325,5.149414100019921,0.13098223917219137,0.03602888660318849,0.9876018972459778,7.5586179097289685,12.758617909728969,1745.66952608698,0.9727786242602873,1698.15,80.0,WC
1473,aw,31.0,b WC 7.41 Ni 0.43 Cr 1.81 Mo 0.35 Al,14.6,2,1068,24.2,80,-,f,1425,WC,0.9,90.0,"{'Ni': 0.741, 'Cr': 0.043, 'Mo': 0.181, 'Al': 0.034999999999999996}",8.801729137583724,-9.00553784401286,6.6874801638528325,5.149414100019921,0.13098223917219137,0.03602888660318849,0.9876018972459778,7.5586179097289685,12.758617909728969,1745.66952608698,0.9727786242602873,1698.15,80.0,WC
1474,aw,31.0,b WC 7.41 Ni 0.43 Cr 1.81 Mo 0.35 Al,14.6,2,1045,21.7,80,-,f,1425,WC,0.9,90.0,"{'Ni': 0.741, 'Cr': 0.043, 'Mo': 0.181, 'Al': 0.034999999999999996}",8.801729137583724,-9.00553784401286,6.6874801638528325,5.149414100019921,0.13098223917219137,0.03602888660318849,0.9876018972459778,7.5586179097289685,12.758617909728969,1745.66952608698,0.9727786242602873,1698.15,80.0,WC
1475,aw,31.0,b WC 9 Ni 0.68 Cr 0.32 Mo,16,2,1246,15.3,80,-,f,1425,WC,0.9,90.0,"{'Ni': 0.9, 'Cr': 0.068, 'Mo': 0.032}",9.613248603281324,-2.4455006520189992,3.047514844278523,1.8458155242274468,0.07640096790372257,0.035243012345563235,0.9878723288556218,7.376188611988941,12.576188611988941,1751.5379205727947,0.969519403522057,1698.15,80.0,WC
1476,aw,31.0,b WC 8.95 Ni 0.71 Cr 0.34 Mo,16,2,1154,14.2,80,-,f,1425,WC,0.9,90.0,"{'Ni': 0.8949999999999999, 'Cr': 0.071, 'Mo': 0.034}",9.594582666763898,-2.5502857079982384,3.1560227295215415,1.8957673078190036,0.07818388393897258,0.035252137699768565,0.9878691886786756,7.33639988722869,12.53639988722869,1753.3079288700505,0.9685406493851894,1698.15,80.0,WC
1477,aw,31.0,b WC 8.78 Ni 1.04 Cr 0.18 Mo,16.4,2,1152,14.7,80,-,f,1425,WC,0.9,90.0,"{'Ni': 0.8779999999999999, 'Cr': 0.10400000000000001, 'Mo': 0.018}",9.489644111694155,-3.1166807358661264,3.484472371856011,1.5906850146717666,0.08529905602417887,0.03525088612849893,0.9878696193639026,7.114399671593934,12.314399671593934,1754.3376683605504,0.9679721473386259,1698.15,80.0,WC
1478,aw,31.0,b WC 9.1 Ni 0.68 Cr 0.22 Mo,16.2,2,1135,16.8,80,-,f,1425,WC,0.9,90.0,"{'Ni': 0.9099999999999999, 'Cr': 0.068, 'Mo': 0.022}",9.639213039898362,-2.2977160671975567,2.834988290247885,1.605570911347757,0.07339594894622642,0.03521640341973862,0.9878814854027053,7.43198224273502,12.63198224273502,1746.567407106232,0.9722785350801597,1698.15,80.0,WC
1479,aw,31.0,b WC 20 Ni,30.5,-,820,-,10,2190,-,-,WC,0.8,80.0,{'Ni': 1.0},10.0,0.0,-0.0,0.0,0.0,0.035072496346852756,0.9879310060747237,8.2,13.4,1728.15,0.9681740589647889,1673.15,10.0,WC
1480,aw,31.0,b WC 12 Ni 3 Cr3C2,23.9,1.4,1640,10.1,20,-,con,1420,Cr3C2,0.88,88.0,{'Ni': 1.0},10.0,0.0,-0.0,0.0,0.0,0.035072496346852756,0.9879310060747237,8.2,13.4,1728.15,0.9797471284321384,1693.15,20.0,Cr3C2
1481,aw,31.0,b WC 15 Ni 3 Cr3C2,28.1,0.3,1540,10.1,20,-,con,1420,Cr3C2,0.85,85.0,{'Ni': 1.0},10.0,0.0,-0.0,0.0,0.0,0.035072496346852756,0.9879310060747237,8.2,13.4,1728.15,0.9797471284321384,1693.15,20.0,Cr3C2
1482,aw,31.0,b WC 11 Ni,17.8,-,1105,18.8,-,-,-,-,WC,0.89,89.0,{'Ni': 1.0},10.0,0.0,-0.0,0.0,0.0,0.035072496346852756,0.9879310060747237,8.2,13.4,1728.15,0.9681740589647889,1673.15,1.0,WC
1483,aw,31.0,b WC 11 Ni,17.8,-,1046,18.6,-,-,-,-,WC,0.89,89.0,{'Ni': 1.0},10.0,0.0,-0.0,0.0,0.0,0.035072496346852756,0.9879310060747237,8.2,13.4,1728.15,0.9681740589647889,1673.15,1.0,WC
1484,aw,31.0,b WC 11 Ni,17.8,-,1072,18.3,-,-,-,-,WC,0.89,89.0,{'Ni': 1.0},10.0,0.0,-0.0,0.0,0.0,0.035072496346852756,0.9879310060747237,8.2,13.4,1728.15,0.9681740589647889,1673.15,1.0,WC
1485,aw,31.0,b WC 11 Ni,17.8,-,1046,18.1,-,-,-,-,WC,0.89,89.0,{'Ni': 1.0},10.0,0.0,-0.0,0.0,0.0,0.035072496346852756,0.9879310060747237,8.2,13.4,1728.15,0.9681740589647889,1673.15,1.0,WC
1486,aw,31.0,b WC 7 Ni,11.7,1.5,1446,-,-,3000,-,-,WC,0.93,93.0,{'Ni': 1.0},10.0,0.0,-0.0,0.0,0.0,0.035072496346852756,0.9879310060747237,8.2,13.4,1728.15,0.9681740589647889,1673.15,1.0,WC
1487,aw,31.0,b WC 9 Ni,14.8,1.5,1328,-,-,3100,-,-,WC,0.91,91.0,{'Ni': 1.0},10.0,0.0,-0.0,0.0,0.0,0.035072496346852756,0.9879310060747237,8.2,13.4,1728.15,0.9681740589647889,1673.15,1.0,WC
1488,aw,31.0,b WC 11 Ni,17.8,1.5,1222,-,-,3500,-,-,WC,0.89,89.0,{'Ni': 1.0},10.0,0.0,-0.0,0.0,0.0,0.035072496346852756,0.9879310060747237,8.2,13.4,1728.15,0.9681740589647889,1673.15,1.0,WC
1489,aw,31.0,b WC 21 Ni 3.2 Al,42.2,-,1272,8.3,20,-,p,1500,WC,0.758,75.8,"{'Ni': 0.8677685950413223, 'Al': 0.1322314049586777}",8.257318110651907,-16.453904267383336,4.665681192991228,6.382142810683657,0.12972222877015557,0.036410381000953985,0.9874706190636773,10.614859189525216,15.814859189525215,1477.690329156372,1.1999469476208247,1773.15,20.0,WC
1490,aw,31.0,b WC 21 Ni 3.2 Al,42.2,-,1335,9.3,20,-,p,1500,WC,0.758,75.8,"{'Ni': 0.8677685950413223, 'Al': 0.1322314049586777}",8.257318110651907,-16.453904267383336,4.665681192991228,6.382142810683657,0.12972222877015557,0.036410381000953985,0.9874706190636773,10.614859189525216,15.814859189525215,1477.690329156372,1.1999469476208247,1773.15,20.0,WC
1491,aw,31.0,b WC 21 Ni 3.2 Al,42.2,-,1236,11.3,20,-,p,1500,WC,0.758,75.8,"{'Ni': 0.8677685950413223, 'Al': 0.1322314049586777}",8.257318110651907,-16.453904267383336,4.665681192991228,6.382142810683657,0.12972222877015557,0.036410381000953985,0.9874706190636773,10.614859189525216,15.814859189525215,1477.690329156372,1.1999469476208247,1773.15,20.0,WC
1492,aw,31.0,b WC 21 Ni 3.2 Al,42.2,-,1274,11,20,-,p,1500,WC,0.758,75.8,"{'Ni': 0.8677685950413223, 'Al': 0.1322314049586777}",8.257318110651907,-16.453904267383336,4.665681192991228,6.382142810683657,0.12972222877015557,0.036410381000953985,0.9874706190636773,10.614859189525216,15.814859189525215,1477.690329156372,1.1999469476208247,1773.15,20.0,WC
1493,aw,31.0,b WC 21 Ni 3.2 Al,42.2,-,1343,11.7,20,-,p,1500,WC,0.758,75.8,"{'Ni': 0.8677685950413223, 'Al': 0.1322314049586777}",8.257318110651907,-16.453904267383336,4.665681192991228,6.382142810683657,0.12972222877015557,0.036410381000953985,0.9874706190636773,10.614859189525216,15.814859189525215,1477.690329156372,1.1999469476208247,1773.15,20.0,WC
1494,aw,31.0,b WC 1.3 Fe 0.4 Cr 4.3 Ni,10.5,4.3,1682,9.8,30,-,HIP,1550,WC,0.94,94.0,"{'Fe': 0.21666666666666667, 'Cr': 0.06666666666666667, 'Ni': 0.7166666666666667}",9.258119067956764,-2.77418795285094,6.443177169928642,0.9895844837497041,0.06872495395107288,0.03528233196200506,0.9878587983613196,7.215332901929641,12.415332901929641,1707.367582544297,1.0678134097422451,1823.15,30.0,WC
1495,aw,31.0,b WC 1 Fe 0.1 Cr 5.9 Ni,11.9,3.4,1815,11,30,-,HIP,1550,WC,0.93,93.0,"{'Fe': 0.14285714285714285, 'Cr': 0.014285714285714287, 'Ni': 0.8428571428571429}",9.638508813208013,-1.3773935624187352,4.156596854421492,0.6823769239518456,0.041209621244990745,0.035174741494660676,0.9878958219220024,7.826113430806516,13.026113430806516,1700.8408348520402,1.071910999925281,1823.15,30.0,WC
1496,aw,31.0,b WC 8.4 Ni,13.9,-,1213,-,-,1809,con,1480,WC,0.9159999999999999,91.6,{'Ni': 1.0},10.0,0.0,-0.0,0.0,0.0,0.035072496346852756,0.9879310060747237,8.2,13.4,1728.15,1.0144663368341869,1753.15,1.0,WC
1497,aw,31.0,b WC 8.4 Ni 0.4 MO2C,13.8,-,1222,-,-,1816,con,1480,Mo2C,0.9159999999999999,91.6,{'Ni': 1.0},10.0,0.0,-0.0,0.0,0.0,0.035072496346852756,0.9879310060747237,8.2,13.4,1728.15,1.0144663368341869,1753.15,1.0,Mo2C
1498,aw,31.0,b WC 8.4 Ni 0.6 MO2C,13.8,-,1264,-,-,1832,con,1480,Mo2C,0.9159999999999999,91.6,{'Ni': 1.0},10.0,0.0,-0.0,0.0,0.0,0.035072496346852756,0.9879310060747237,8.2,13.4,1728.15,1.0144663368341869,1753.15,1.0,Mo2C
