Repository: YHzed/HEAC-0.2

# HEAC 0.2 - 高熵合金陶瓷智能设计平台

<div align="center">
*一个集成数据处理、机器学习、逆向设计的高熵合金陶瓷(HEA Cermet)材料研发平台*

</div>

---

## 📋 目录

- [项目简介](#-项目简介)
- [核心特性](#-核心特性)
- [系统架构](#-系统架构)
- [快速开始](#-快速开始)
- [功能模块](#-功能模块)
- [安装指南](#-安装指南)
- [使用教程](#-使用教程)
- [API参考](#-api参考)
- [常见问题](#-常见问题)
- [贡献指南](#-贡献指南)
- [许可证](#-许可证)

---

# 编辑.env文件,添加您的Materials Project API密钥

### 9️⃣ HEA Data Preprocessing - HEA数据预处理

**主要功能:**
- 📊 HEA专用数据清洗
- 🔧 缺失值处理
- 📈 异常值检测
- 🏷️ 特征编码

---

### 1️⃣1️⃣ Database Manager V2 - 数据库管理器V2

**主要功能:**
- 🗄️ SQLite数据库管理
- 📊 数据表查看与编辑
- 🔍 高级查询
- 📥 数据导入导出
- 🔗 关系管理

**数据库表:**
- `materials`: 材料基础信息
- `compositions`: 成分数据
- `properties`: 性能数据
- `processes`: 工艺参数
- `literature`: 文献来源

**使用示例:**

File: datasets/hea_processed.csv (part 9 of 16)
Unnamed: 0,Group,Subgroup,Composition,"Binder, vol-%","d, mm","HV, kgf/mm2","KIC, MPa·m1/2","Load, kgf","TRS, MPa",Sintering,"T, °C",Ceramic_Type,Ceramic_Vol_Frac,Ceramic_Wt_Pct,Binder_Composition,VEC,H_mix,S_mix,Delta_R,Delta_Chi,Lattice_Constant_Est,Lattice_Mismatch,CTE_Mismatch,CTE_Binder,T_Liquidus_Est,T_Homologous,Sinter_Temp_K,Grain_Size,Parsed_Ceramic
1499,aw,31.0,b WC 8.4 Ni 0.8 MO2C,13.8,-,1318,-,-,1855,con,1480,Mo2C,0.9159999999999999,91.6,{'Ni': 1.0},10.0,0.0,-0.0,0.0,0.0,0.035072496346852756,0.9879310060747237,8.2,13.4,1728.15,1.0144663368341869,1753.15,1.0,Mo2C
1500,aw,31.0,b WC 8.4 Ni 1 MO2C,13.8,-,1386,-,-,1889,con,1480,Mo2C,0.9159999999999999,91.6,{'Ni': 1.0},10.0,0.0,-0.0,0.0,0.0,0.035072496346852756,0.9879310060747237,8.2,13.4,1728.15,1.0144663368341869,1753.15,1.0,Mo2C
1501,aw,31.0,b WC 8.4 Ni 1.2 MO2C,13.8,-,1399,-,-,1899,con,1480,Mo2C,0.9159999999999999,91.6,{'Ni': 1.0},10.0,0.0,-0.0,0.0,0.0,0.035072496346852756,0.9879310060747237,8.2,13.4,1728.15,1.0144663368341869,1753.15,1.0,Mo2C
1502,aw,31.0,b WC 9.59 Ni 0.41 Si,15.7,2.5,1362,13.8,30,-,-,1460,WC,0.9041,90.41,{'Ni': 1.0},10.0,0.0,-0.0,0.0,0.0,0.035072496346852756,0.9879310060747237,8.2,13.4,1728.15,1.0028932673668374,1733.15,30.0,WC
1503,aw,31.0,b WC 10 Ni,16.3,2.7,1032,14.7,-,-,-,-,WC,0.9,90.0,{'Ni': 1.0},10.0,0.0,-0.0,0.0,0.0,0.035072496346852756,0.9879310060747237,8.2,13.4,1728.15,0.9681740589647889,1673.15,1.0,WC
1504,aw,31.0,b WC 26 Ni 4 Al,49.6,-,989,18,20,-,con,-,WC,0.7,70.0,"{'Ni': 0.8666666666666667, 'Al': 0.13333333333333333}",8.244763228930784,-16.53286759586632,4.682075127688169,6.395745548532893,0.130033128804476,0.03642001958369901,0.9874673022767725,10.632256668481624,15.832256668481625,1476.0801332408673,1.1335089215830363,1673.15,20.0,WC
1505,aw,31.0,b WC 2.347 Fe 7.399 Ni,16.4,0.8,1838,8.7,-,-,con,1450,WC,0.90254,90.254,"{'Fe': 0.240816745331418, 'Ni': 0.7591832546685819}",9.499942758566712,-1.5001144763134127,4.675515791892658,0.6956289569728158,0.03464233798476549,0.035213933893412326,0.9878823352052951,7.7999542068533705,12.99995420685337,1696.17099440791,1.0159058288822511,1723.15,1.0,WC
1506,aw,31.0,b WC 3.095 Fe 9.757 Ni,21.1,0.8,1432,9.4,-,-,con,1450,WC,0.8714799999999999,87.148,"{'Fe': 0.24081854964207905, 'Ni': 0.759181450357921}",9.49993905736816,-1.5001218778356722,4.6755326925877245,0.6956306523974173,0.03464242344681638,0.035213934940269365,0.9878823348450553,7.799951245894527,12.999951245894527,1696.170957398307,1.0159058510488088,1723.15,1.0,WC
1507,aw,31.0,b WC 3.821 Fe 12.046 Ni,25.4,0.8,1268,9.9,-,-,con,1450,WC,0.8413299999999999,84.133,"{'Fe': 0.2408142686078024, 'Ni': 0.7591857313921977}",9.499947839093052,-1.5001043163723755,4.675492592558598,0.6956266296856011,0.034642220672149414,0.03521393245642247,0.9878823356997858,7.799958271274442,12.999958271274442,1696.1710452126915,1.0159057984532012,1723.15,1.0,WC
1508,aw,31.0,b WC 10 Ni 0.7 VC 0.3 TaC,16.1,0.4,1853,13,30,-,p,1400,TaC,0.9,90.0,{'Ni': 1.0},10.0,0.0,-0.0,0.0,0.0,0.035072496346852756,0.9879310060747237,8.2,13.4,1728.15,0.9681740589647889,1673.15,30.0,TaC
1509,aw,31.0,b WC 9.3 Ni,15.2,4.7,1076,15.2,30,-,con,1510,WC,0.907,90.7,{'Ni': 1.0},10.0,0.0,-0.0,0.0,0.0,0.035072496346852756,0.9879310060747237,8.2,13.4,1728.15,1.031825941035211,1783.15,30.0,WC
1510,aw,31.0,b WC 9.3 Ni,15.2,3.9,1242,14.7,30,2175,con,1430,WC,0.907,90.7,{'Ni': 1.0},10.0,0.0,-0.0,0.0,0.0,0.035072496346852756,0.9879310060747237,8.2,13.4,1728.15,0.9855336631658131,1703.15,30.0,WC
1511,aw,31.0,b WC 8 Ni,13.2,3,1650,11.1,50,-,con,1450,WC,0.92,92.0,{'Ni': 1.0},10.0,0.0,-0.0,0.0,0.0,0.035072496346852756,0.9879310060747237,8.2,13.4,1728.15,0.9971067326331626,1723.15,50.0,WC
1512,aw,31.0,b WC 12 Ni 0.5 Cr3C2,20.1,0.7,1200,15.2,10,2800,con,-,Cr3C2,0.88,88.0,{'Ni': 1.0},10.0,0.0,-0.0,0.0,0.0,0.035072496346852756,0.9879310060747237,8.2,13.4,1728.15,0.9681740589647889,1673.15,10.0,Cr3C2
1513,aw,31.0,b WC 6 Ni 0.5 Cr3C2,10.9,0.7,1600,12.1,10,2400,con,-,Cr3C2,0.94,94.0,{'Ni': 1.0},10.0,0.0,-0.0,0.0,0.0,0.035072496346852756,0.9879310060747237,8.2,13.4,1728.15,0.9681740589647889,1673.15,10.0,Cr3C2
1514,aw,31.0,b WC 11.7 Ni,18.9,0.8,1346,11.5,30,-,-,-,WC,0.883,88.3,{'Ni': 1.0},10.0,0.0,-0.0,0.0,0.0,0.035072496346852756,0.9879310060747237,8.2,13.4,1728.15,0.9681740589647889,1673.15,30.0,WC
1515,aw,31.0,b WC 8 Ni,13.2,-,1371,13.1,30,-,con,1500,WC,0.92,92.0,{'Ni': 1.0},10.0,0.0,-0.0,0.0,0.0,0.035072496346852756,0.9879310060747237,8.2,13.4,1728.15,1.0260394063015363,1773.15,30.0,WC
1516,aw,31.0,b WC 8 Ni,13.2,0.9,1296,13.5,-,-,HIP,1450,WC,0.92,92.0,{'Ni': 1.0},10.0,0.0,-0.0,0.0,0.0,0.035072496346852756,0.9879310060747237,8.2,13.4,1728.15,0.9971067326331626,1723.15,1.0,WC
1517,aw,31.0,b WC 8 Ni 1.3 ZrC,13,0.5,1618,10.7,-,-,HIP,1450,WC,0.92,92.0,{'Ni': 1.0},10.0,0.0,-0.0,0.0,0.0,0.035072496346852756,0.9879310060747237,8.2,13.4,1728.15,0.9971067326331626,1723.15,1.0,WC
1518,aw,31.0,b WC 8 Ni 1 Ti,12.9,0.9,1343,11.8,-,-,HIP,1450,WC,0.91,91.0,"{'Ni': 0.8888888888888888, 'Ti': 0.1111111111111111}",9.202588414630005,-16.13346107231322,3.2579752641584157,6.145112920979492,0.12560342411164246,0.035937074227284246,0.9876334913188973,7.562070731704005,12.762070731704005,1719.7140293540363,1.0019979895420488,1723.15,1.0,WC
1519,aw,31.0,b WC 8 Ni 2 Cr3C2,16.5,4,1085,16.7,30,-,con,1450,Cr3C2,0.92,92.0,{'Ni': 1.0},10.0,0.0,-0.0,0.0,0.0,0.035072496346852756,0.9879310060747237,8.2,13.4,1728.15,0.9971067326331626,1723.15,30.0,Cr3C2
1520,aw,31.0,b WC 8.3 Ni 1.1 Cr 0.6 Mo,15.7,0.5,1577,10.6,30,-,HIP,1500,WC,0.9,90.0,"{'Ni': 0.8300000000000001, 'Cr': 0.11000000000000001, 'Mo': 0.06}",9.350587787654938,-3.807847098715346,4.412569633733212,2.4283402184878526,0.09828566350492059,0.03537142127785626,0.9878281413359064,6.816294984979957,12.016294984979957,1778.2700569092528,0.99712076526883,1773.15,30.0,WC
1521,aw,31.0,b WC 12 Ni,19.3,0.7,1530,11.6,30,-,-,-,WC,0.88,88.0,{'Ni': 1.0},10.0,0.0,-0.0,0.0,0.0,0.035072496346852756,0.9879310060747237,8.2,13.4,1728.15,0.9681740589647889,1673.15,30.0,WC
1522,aw,31.0,90 WC 10 Ni,16.3,-,1350,10.5,30,2500,con,-,WC,0.9,90.0,{'Ni': 1.0},10.0,0.0,-0.0,0.0,0.0,0.035072496346852756,0.9879310060747237,8.2,13.4,1728.15,0.9681740589647889,1673.15,30.0,WC
1523,aw,31.0,93 WC 7 Ni,11.7,3,1500,-,-,2300,con,-,WC,0.93,93.0,{'Ni': 1.0},10.0,0.0,-0.0,0.0,0.0,0.035072496346852756,0.9879310060747237,8.2,13.4,1728.15,0.9681740589647889,1673.15,1.0,WC
1524,aw,31.0,89.3 WC 0.2 VC 10.5 Ni,17,2,1400,-,-,2800,con,-,VC,0.895,89.5,{'Ni': 1.0},10.0,0.0,-0.0,0.0,0.0,0.035072496346852756,0.9879310060747237,8.2,13.4,1728.15,0.9681740589647889,1673.15,1.0,VC
1525,aw,31.0,90.9 WC 0.3 MO2C 0.8 Cr3C2 8 Ni,14.5,1.2,1375,-,-,2600,con,-,Cr3C2,0.92,92.0,{'Ni': 1.0},10.0,0.0,-0.0,0.0,0.0,0.035072496346852756,0.9879310060747237,8.2,13.4,1728.15,0.9681740589647889,1673.15,1.0,Cr3C2
1526,aw,31.0,b WC 9.27 Ni 0.37 Al,16.9,-,1324,9.4,-,-,-,1525,WC,0.9036,90.36,"{'Ni': 0.9616182572614108, 'Al': 0.038381742738589214}",9.440778888777862,-6.468573844980066,2.315428448580723,4.1040337100304445,0.08133625813197595,0.03550181930448871,0.9877832693377534,8.974920682693533,14.174920682693534,1638.5501692216146,1.0974030785119033,1798.15,1.0,WC
1527,aw,31.0,b WC 9.07 Ni 0.36 Al,16.6,-,1238,8.5,-,-,-,1525,WC,0.9057,90.57,"{'Ni': 0.9618239660657477, 'Al': 0.03817603393425239}",9.443647355911175,-6.438260030107522,2.3070929039464865,4.094659997640475,0.0811454504066671,0.03549961713656471,0.9877840271381402,8.970945806808796,14.170945806808797,1638.9698239037189,1.0971220908247987,1798.15,1.0,WC
1528,aw,31.0,b WC 9 Ni 0.36 Al,16.5,-,1264,9.5,-,-,-,1525,WC,0.9064,90.64,"{'Ni': 0.9615384615384616, 'Al': 0.038461538461538464}",9.439666549786704,-6.480321034565954,2.3186557046107876,4.107659758998238,0.08141007958526271,0.03550267326485607,0.9877829754766497,8.976462066724139,14.176462066724138,1638.3874925187165,1.0975120404732084,1798.15,1.0,WC
1529,aw,31.0,b WC 9.36 Ni 0.31 Al 0.47 Ti,16.6,-,1290,10.5,-,-,-,1525,WC,0.8986,89.86,"{'Ni': 0.923076923076923, 'Al': 0.030571992110453645, 'Ti': 0.04635108481262327}",9.229240319843493,-12.055421969608519,3.6913474420994388,5.342292452050673,0.10780405252528352,0.035767367132405276,0.9876918901815536,8.555768230678837,13.755768230678836,1647.581984211009,1.0913872676637058,1798.15,1.0,WC
1530,aw,31.0,b WC 9.06 Ni 0.3 Al 1.25 Ti,15.8,-,1261,10,-,-,-,1525,WC,0.8939,89.39,"{'Ni': 0.8539114043355325, 'Al': 0.028275212064090477, 'Ti': 0.11781338360037699}",8.775979582407016,-20.43723571690253,5.079238623264099,6.757589363585365,0.1388521344044262,0.03627103918136637,0.9875185687607135,8.108683887975022,13.308683887975024,1653.779532708133,1.0872972874778868,1798.15,1.0,WC
1531,aw,32.0,b WC 8.22 Fe 2.1 Cr 1.44 Ni 0.24 Mo,21,4.1,1300,12.9,-,-,p,-,WC,0.88,88.0,"{'Fe': 0.685, 'Cr': 0.17500000000000002, 'Ni': 0.12, 'Mo': 0.02}",7.828953638813963,-1.847099352441888,7.256316697320116,1.3918309445436408,0.08413313523028221,0.029167562108043932,0.9899629861981956,5.402845022739096,10.602845022739096,1801.8811108768657,0.9285573781201247,1673.15,1.0,WC
1532,aw,32.0,b WC 6.165 Fe 1.575 Cr 1.08 Ni 0.18 Mo,16.1,4.5,1398,11.4,-,-,p,-,WC,0.91,91.0,"{'Fe': 0.685, 'Cr': 0.175, 'Ni': 0.12000000000000001, 'Mo': 0.02}",7.828953638813963,-1.8470993524418882,7.256316697320116,1.3918309445436408,0.08413313523028221,0.029167562108043932,0.9899629861981956,5.402845022739096,10.602845022739096,1801.8811108768657,0.9285573781201247,1673.15,1.0,WC
1533,aw,32.0,b WC 4.11 Fe 1.05 Cr 0.72 Ni 0.12 Mo,11.1,5.1,1458,10.6,-,-,p,-,WC,0.94,94.0,"{'Fe': 0.685, 'Cr': 0.17500000000000002, 'Ni': 0.12, 'Mo': 0.02}",7.828953638813963,-1.847099352441888,7.256316697320116,1.3918309445436408,0.08413313523028221,0.029167562108043932,0.9899629861981956,5.402845022739096,10.602845022739096,1801.8811108768657,0.9285573781201247,1673.15,1.0,WC
1534,aw,32.0,b WC 6.26 Fe 2.81 Ni,16,-,1340,17,-,-,con,1320,WC,0.9093000000000001,90.93,"{'Fe': 0.6901874310915105, 'Ni': 0.3098125689084895}",8.59855404322299,-1.6776822875747808,5.07362248176222,0.7303605679433479,0.03663530851596339,0.03546888512265416,0.9877946025042484,7.078843234578392,12.278843234578392,1729.088701020958,0.9213813027980048,1593.15,1.0,WC
1535,aw,32.0,b WC 20 Fe,33.2,-,910,-,10,2600,-,-,WC,0.8,80.0,{'Fe': 1.0},8.0,0.0,-0.0,0.0,0.0,0.035638181771801995,0.9877363448823806,6.6000000000000005,11.8,1811.15,0.923805317063744,1673.15,10.0,WC
1536,aw,32.0,b WC 36 Fe,52.8,1.5,1300,12.9,20,-,con,1360,WC,0.64,64.0,{'Fe': 1.0},8.0,0.0,-0.0,0.0,0.0,0.035638181771801995,0.9877363448823806,6.6000000000000005,11.8,1811.15,0.9017199017199017,1633.15,20.0,WC
1537,aw,32.0,b WC 15.5 Fe 5 Al,42.9,-,1622,5.6,10,-,p,1500,WC,0.795,79.5,"{'Fe': 0.7560975609756098, 'Al': 0.24390243902439024}",5.998209877361902,-10.563144975854305,5.596623693420917,6.2719303147214065,0.10779359662540133,0.030670251897143223,0.9894458871654703,11.124045677162101,16.3240456771621,1396.6439529413856,1.2695791194782882,1773.15,10.0,WC
1538,aw,32.0,b WC 15.5 Fe 5 Al,42.9,-,1603,6.7,10,-,p,1500,WC,0.795,79.5,"{'Fe': 0.7560975609756098, 'Al': 0.24390243902439024}",5.998209877361902,-10.563144975854305,5.596623693420917,6.2719303147214065,0.10779359662540133,0.030670251897143223,0.9894458871654703,11.124045677162101,16.3240456771621,1396.6439529413856,1.2695791194782882,1773.15,10.0,WC
1539,aw,32.0,b WC 15.5 Fe 5 Al,42.9,-,1523,8.1,10,-,p,1500,WC,0.795,79.5,"{'Fe': 0.7560975609756098, 'Al': 0.24390243902439024}",5.998209877361902,-10.563144975854305,5.596623693420917,6.2719303147214065,0.10779359662540133,0.030670251897143223,0.9894458871654703,11.124045677162101,16.3240456771621,1396.6439529413856,1.2695791194782882,1773.15,10.0,WC
1540,aw,32.0,b WC 15.5 Fe 5 Al,42.9,-,1584,8.1,10,-,p,1500,WC,0.795,79.5,"{'Fe': 0.7560975609756098, 'Al': 0.24390243902439024}",5.998209877361902,-10.563144975854305,5.596623693420917,6.2719303147214065,0.10779359662540133,0.030670251897143223,0.9894458871654703,11.124045677162101,16.3240456771621,1396.6439529413856,1.2695791194782882,1773.15,10.0,WC
1541,aw,32.0,b WC 15.5 Fe 5 Al,42.9,-,1584,8.5,10,-,p,1500,WC,0.795,79.5,"{'Fe': 0.7560975609756098, 'Al': 0.24390243902439024}",5.998209877361902,-10.563144975854305,5.596623693420917,6.2719303147214065,0.10779359662540133,0.030670251897143223,0.9894458871654703,11.124045677162101,16.3240456771621,1396.6439529413856,1.2695791194782882,1773.15,10.0,WC
1542,aw,32.0,b WC 4.3 Fe 1 Cr 0.6 Ni,11.1,3,1840,9.7,30,-,con,1350,WC,0.941,94.1,"{'Fe': 0.728813559322034, 'Cr': 0.16949152542372883, 'Ni': 0.1016949152542373}",7.830732038813053,-1.5641340234496968,6.388774182423971,0.8229602363459552,0.07283776443831275,0.029137544328339725,0.9899733157851549,5.5070730416167875,10.707073041616788,1797.7632240925466,0.9028719568002701,1623.15,30.0,WC
1543,aw,32.0,b WC 7.8 Fe 2.5 Cr 2 Ni,21.8,3,1330,12.5,30,-,HIP,1400,WC,0.877,87.7,"{'Fe': 0.6341463414634145, 'Cr': 0.2032520325203252, 'Ni': 0.16260162601626016}",7.8737297924795335,-2.251907451889811,7.569490827126253,0.959810958615759,0.08151071842436802,0.029127614422478167,0.9899767328208954,5.350226445642812,10.550226445642812,1792.9770539471212,0.9331686628764547,1673.15,30.0,WC
1544,aw,32.0,b WC 6.839 Fe 2.396 Ni,16.4,0.8,1965,8.9,-,-,con,1450,WC,0.90765,90.765,"{'Fe': 0.7405522468868436, 'Ni': 0.2594477531131565}",8.500009059455222,-1.500018118746295,4.675295765815332,0.6900643001723012,0.034641225368006706,0.0354967578531638,0.9877850110622285,7.000007247564176,12.200007247564177,1737.67072441815,0.99164356962795,1723.15,1.0,WC
1545,aw,32.0,b WC 9.033 Fe 3.164 Ni,21.1,0.8,1621,9.5,-,-,con,1450,WC,0.87803,87.803,"{'Fe': 0.7405919488398787, 'Ni': 0.2594080511601214}",8.499931570122776,-1.4998631308802546,4.674941851858569,0.6900282230964676,0.034639435686861286,0.035496779770456774,0.9877850035201456,6.999945256098221,12.199945256098221,1737.677931736237,0.9916394566156911,1723.15,1.0,WC
1546,aw,32.0,b WC 11.172 Fe 3.913 Ni,25.5,0.8,1455,10.5,-,-,con,1450,WC,0.84915,84.91499999999999,"{'Fe': 0.7406032482598608, 'Ni': 0.2593967517401392}",8.49990951623752,-1.4998190161004172,4.674841113853847,0.6900179540259976,0.03463892626627346,0.035496786008237496,0.9877850013736279,6.999927612990015,12.199927612990015,1737.6799831153853,0.9916382859579614,1723.15,1.0,WC
1547,aw,32.0,b WC 4.3 Fe 1.1 Cr 0.6 Ni,11.3,3,1596,9.5,30,-,con,1525,WC,0.94,94.0,"{'Fe': 0.7166666666666667, 'Cr': 0.18333333333333335, 'Ni': 0.09999999999999999}",7.798244459402538,-1.606412584605281,6.522038191061794,0.8376055730093441,0.07475091266400564,0.02914504701342692,0.989970733994003,5.404022599180386,10.604022599180386,1801.7646526651392,0.9979938264080204,1798.15,30.0,WC
1548,aw,32.0,b WC 5.8 Fe 1.4 Cr 0.8 Ni,14.8,3.2,1461,9.9,30,-,con,1500,WC,0.92,92.0,"{'Fe': 0.7250000000000001, 'Cr': 0.17500000000000002, 'Ni': 0.10000000000000002}",7.815877540723089,-1.5720763836052436,6.4268302460391045,0.8271600856857617,0.07354791288571849,0.02914097482772809,0.9899721352967211,5.464550828123538,10.664550828123538,1799.6029439446804,0.9853006775557411,1773.15,30.0,WC
1549,aw,32.0,b WC 7.2 Fe 1.8 Cr 1 Ni,18.2,2.5,1408,10.9,30,-,con,1475,WC,0.9,90.0,"{'Fe': 0.72, 'Cr': 0.18, 'Ni': 0.1}",7.8052951033566265,-1.5927587315381944,6.484475195476514,0.8334734279649804,0.07427583120460159,0.029143418736952975,0.9899712943093761,5.428225005083905,10.628225005083905,1800.8945774336614,0.9707120127437864,1748.15,30.0,WC
1550,aw,32.0,b WC 8.6 Fe 2.2 Cr 1.2 Ni,21.4,2.8,1360,12.8,30,-,con,1440,WC,0.88,88.0,"{'Fe': 0.7166666666666667, 'Cr': 0.18333333333333335, 'Ni': 0.09999999999999999}",7.798244459402538,-1.606412584605281,6.522038191061794,0.8376055730093441,0.07475091266400564,0.02914504701342692,0.989970733994003,5.404022599180386,10.604022599180386,1801.7646526651392,0.9508178537446265,1713.15,30.0,WC
1551,aw,32.0,b WC 10.8 Fe 2.7 Cr 1.5 Ni,26.1,3.3,1252,13.7,30,-,con,1440,WC,0.85,85.0,"{'Fe': 0.7200000000000001, 'Cr': 0.18000000000000002, 'Ni': 0.1}",7.8052951033566265,-1.5927587315381946,6.484475195476514,0.8334734279649805,0.07427583120460159,0.029143418736952975,0.9899712943093761,5.428225005083905,10.628225005083905,1800.8945774336617,0.9512772271441338,1713.15,30.0,WC
1552,aw,32.0,b WC 7.2 Fe 1.8 Cr 1 Ni 2 C,18.5,-,1576,10,30,-,HIP,1300,WC,0.9,90.0,"{'Fe': 0.72, 'Cr': 0.18, 'Ni': 0.1}",7.8052951033566265,-1.5927587315381944,6.484475195476514,0.8334734279649804,0.07427583120460159,0.029143418736952975,0.9899712943093761,5.428225005083905,10.628225005083905,1800.8945774336614,0.8735380847455239,1573.15,30.0,WC
1553,aw,32.0,b WC 7.2 Fe 1.8 Cr 1 Ni 1 NbC 2 C,18,-,1644,9.5,30,-,HIP,1300,NbC,0.9,90.0,"{'Fe': 0.72, 'Cr': 0.18, 'Ni': 0.1}",7.8052951033566265,-1.5927587315381944,6.484475195476514,0.8334734279649804,0.07427583120460159,0.029143418736952975,0.9899712943093761,5.428225005083905,10.628225005083905,1800.8945774336614,0.8735380847455239,1573.15,30.0,NbC
1554,aw,32.0,b WC 7.2 Fe 1.8 Cr 1 Ni 1.5 NbC 2 C,17.9,-,1767,7.3,30,-,HIP,1300,NbC,0.9,90.0,"{'Fe': 0.72, 'Cr': 0.18, 'Ni': 0.1}",7.8052951033566265,-1.5927587315381944,6.484475195476514,0.8334734279649804,0.07427583120460159,0.029143418736952975,0.9899712943093761,5.428225005083905,10.628225005083905,1800.8945774336614,0.8735380847455239,1573.15,30.0,NbC
1555,aw,32.0,b WC 7.2 Fe 1.8 Cr 1 Ni 2 NbC 2 C,17.8,-,1822,7.8,30,-,HIP,1300,NbC,0.9,90.0,"{'Fe': 0.72, 'Cr': 0.18, 'Ni': 0.1}",7.8052951033566265,-1.5927587315381944,6.484475195476514,0.8334734279649804,0.07427583120460159,0.029143418736952975,0.9899712943093761,5.428225005083905,10.628225005083905,1800.8945774336614,0.8735380847455239,1573.15,30.0,NbC
1556,aw,32.0,b WC 7.2 Fe 1.8 Cr 1 Ni 5 NbC 2 C,17.4,-,1703,8.2,30,-,HIP,1300,NbC,0.9,90.0,"{'Fe': 0.72, 'Cr': 0.18, 'Ni': 0.1}",7.8052951033566265,-1.5927587315381944,6.484475195476514,0.8334734279649804,0.07427583120460159,0.029143418736952975,0.9899712943093761,5.428225005083905,10.628225005083905,1800.8945774336614,0.8735380847455239,1573.15,30.0,NbC
1557,aw,32.0,b WC 7.2 Fe 1.8 Cr 1 Ni,18.2,-,1572,10.1,30,-,p,1300,WC,0.9,90.0,"{'Fe': 0.72, 'Cr': 0.18, 'Ni': 0.1}",7.8052951033566265,-1.5927587315381944,6.484475195476514,0.8334734279649804,0.07427583120460159,0.029143418736952975,0.9899712943093761,5.428225005083905,10.628225005083905,1800.8945774336614,0.8735380847455239,1573.15,30.0,WC
1558,aw,32.0,b WC 7.2 Fe 1.8 Cr 1 Ni 1 NbC,18,-,1643,9.4,30,-,p,1300,NbC,0.9,90.0,"{'Fe': 0.72, 'Cr': 0.18, 'Ni': 0.1}",7.8052951033566265,-1.5927587315381944,6.484475195476514,0.8334734279649804,0.07427583120460159,0.029143418736952975,0.9899712943093761,5.428225005083905,10.628225005083905,1800.8945774336614,0.8735380847455239,1573.15,30.0,NbC
1559,aw,32.0,b WC 7.2 Fe 1.8 Cr 1 Ni 1.5 NbC,17.9,-,1765,7.2,30,-,p,1300,NbC,0.9,90.0,"{'Fe': 0.72, 'Cr': 0.18, 'Ni': 0.1}",7.8052951033566265,-1.5927587315381944,6.484475195476514,0.8334734279649804,0.07427583120460159,0.029143418736952975,0.9899712943093761,5.428225005083905,10.628225005083905,1800.8945774336614,0.8735380847455239,1573.15,30.0,NbC
1560,aw,32.0,b WC 7.2 Fe 1.8 Cr 1 Ni 2 NbC,17.8,-,1819,7.7,30,-,p,1300,NbC,0.9,90.0,"{'Fe': 0.72, 'Cr': 0.18, 'Ni': 0.1}",7.8052951033566265,-1.5927587315381944,6.484475195476514,0.8334734279649804,0.07427583120460159,0.029143418736952975,0.9899712943093761,5.428225005083905,10.628225005083905,1800.8945774336614,0.8735380847455239,1573.15,30.0,NbC
1561,aw,32.0,b WC 7.2 Fe 1.8 Cr 1 Ni 5 NbC,17.4,-,1702,8.2,30,-,p,1300,NbC,0.9,90.0,"{'Fe': 0.72, 'Cr': 0.18, 'Ni': 0.1}",7.8052951033566265,-1.5927587315381944,6.484475195476514,0.8334734279649804,0.07427583120460159,0.029143418736952975,0.9899712943093761,5.428225005083905,10.628225005083905,1800.8945774336614,0.8735380847455239,1573.15,30.0,NbC
1562,aw,32.0,b WC 7 Fe 1.8 Cr 1 Ni 0.2 Mn,18.5,3.3,1502,10.9,30,1086,-,1460,WC,0.9,90.0,"{'Fe': 0.7, 'Cr': 0.18, 'Ni': 0.1, 'Mn': 0.02}",7.785206012546146,-1.5914877186347036,7.246186804821098,0.8376803627748798,0.08234638076976328,0.02914805811374786,0.9899696978273408,5.628121452406311,10.828121452406311,1786.3986411772814,0.9701921844599092,1733.15,30.0,WC
1563,aw,32.0,b WC 7 Fe 1.8 Cr 1 Ni 0.2 Mn,18.5,2.3,1547,10.6,30,551,-,1460,WC,0.9,90.0,"{'Fe': 0.7, 'Cr': 0.18, 'Ni': 0.1, 'Mn': 0.02}",7.785206012546146,-1.5914877186347036,7.246186804821098,0.8376803627748798,0.08234638076976328,0.02914805811374786,0.9899696978273408,5.628121452406311,10.828121452406311,1786.3986411772814,0.9701921844599092,1733.15,30.0,WC
1564,aw,32.0,b WC 7.2 Fe 1.8 Cr 1 Ni,18.2,0.7,1473,8.1,30,-,con,1350,WC,0.9,90.0,"{'Fe': 0.72, 'Cr': 0.18, 'Ni': 0.1}",7.8052951033566265,-1.5927587315381944,6.484475195476514,0.8334734279649804,0.07427583120460159,0.029143418736952975,0.9899712943093761,5.428225005083905,10.628225005083905,1800.8945774336614,0.9013020641735988,1623.15,30.0,WC
1565,aw,32.0,b WC 7.2 Fe 1.8 Cr 1 Ni 1 c,18.2,1,1495,9.3,30,-,con,1350,WC,0.9,90.0,"{'Fe': 0.72, 'Cr': 0.18, 'Ni': 0.1}",7.8052951033566265,-1.5927587315381944,6.484475195476514,0.8334734279649804,0.07427583120460159,0.029143418736952975,0.9899712943093761,5.428225005083905,10.628225005083905,1800.8945774336614,0.9013020641735988,1623.15,30.0,WC
1566,aw,32.0,b WC 7.2 Fe 1.8 Cr 1 Ni 1.5 c,18.2,1,1592,10.1,30,-,con,1350,WC,0.9,90.0,"{'Fe': 0.72, 'Cr': 0.18, 'Ni': 0.1}",7.8052951033566265,-1.5927587315381944,6.484475195476514,0.8334734279649804,0.07427583120460159,0.029143418736952975,0.9899712943093761,5.428225005083905,10.628225005083905,1800.8945774336614,0.9013020641735988,1623.15,30.0,WC
1567,aw,32.0,b WC 7.2 Fe 1.8 Cr 1 Ni 2 c,18.2,0.9,1626,10.2,30,-,con,1350,WC,0.9,90.0,"{'Fe': 0.72, 'Cr': 0.18, 'Ni': 0.1}",7.8052951033566265,-1.5927587315381944,6.484475195476514,0.8334734279649804,0.07427583120460159,0.029143418736952975,0.9899712943093761,5.428225005083905,10.628225005083905,1800.8945774336614,0.9013020641735988,1623.15,30.0,WC
1568,aw,32.0,b WC 7.2 Fe 1.8 Cr 1 Ni 2.5 c,18.2,0.9,1465,9.7,30,-,con,1350,WC,0.9,90.0,"{'Fe': 0.72, 'Cr': 0.18, 'Ni': 0.1}",7.8052951033566265,-1.5927587315381944,6.484475195476514,0.8334734279649804,0.07427583120460159,0.029143418736952975,0.9899712943093761,5.428225005083905,10.628225005083905,1800.8945774336614,0.9013020641735988,1623.15,30.0,WC
1569,aw,32.0,b WC 7.2 Fe 1.8 Cr 1 Ni 3 c,18.2,1.1,1287,9.4,30,-,con,1350,WC,0.9,90.0,"{'Fe': 0.72, 'Cr': 0.18, 'Ni': 0.1}",7.8052951033566265,-1.5927587315381944,6.484475195476514,0.8334734279649804,0.07427583120460159,0.029143418736952975,0.9899712943093761,5.428225005083905,10.628225005083905,1800.8945774336614,0.9013020641735988,1623.15,30.0,WC
1570,aw,32.0,b WC 8.65 Fe 2.8 Al 0.5 VC,27.2,0.4,1601,7.7,30,880,con,1450,VC,0.8855,88.55,"{'Fe': 0.7554585152838429, 'Al': 0.2445414847161572}",5.994052560708018,-10.570405238373818,5.5994043081332325,6.273417661378512,0.10783063461841999,0.030673516207072572,0.9894447638654259,11.133441212799884,16.333441212799883,1395.882833888925,1.2344517449213912,1723.15,30.0,VC
1571,aw,32.0,b WC 8.65 Fe 2.8 Al 0.2 VC,27.3,0.4,1560,8,30,800,con,1450,VC,0.8855,88.55,"{'Fe': 0.7554585152838429, 'Al': 0.2445414847161572}",5.994052560708018,-10.570405238373818,5.5994043081332325,6.273417661378512,0.10783063461841999,0.030673516207072572,0.9894447638654259,11.133441212799884,16.333441212799883,1395.882833888925,1.2344517449213912,1723.15,30.0,VC
1572,aw,32.0,b WC 8.65 Fe 2.8 Al 0.5 Cr3C2,28.1,0.5,1550,8,30,840,con,1450,Cr3C2,0.8855,88.55,"{'Fe': 0.7554585152838429, 'Al': 0.2445414847161572}",5.994052560708018,-10.570405238373818,5.5994043081332325,6.273417661378512,0.10783063461841999,0.030673516207072572,0.9894447638654259,11.133441212799884,16.333441212799883,1395.882833888925,1.2344517449213912,1723.15,30.0,Cr3C2
1573,aw,32.0,b WC 8.65 Fe 2.8 Al 0.1 VC 0.5 Cr3C2,28,0.4,1489,8.2,30,750,con,1450,Cr3C2,0.8855,88.55,"{'Fe': 0.7554585152838429, 'Al': 0.2445414847161572}",5.994052560708018,-10.570405238373818,5.5994043081332325,6.273417661378512,0.10783063461841999,0.030673516207072572,0.9894447638654259,11.133441212799884,16.333441212799883,1395.882833888925,1.2344517449213912,1723.15,30.0,Cr3C2
1574,aw,32.0,b WC 8.65 Fe 2.8 Al,27.4,0.6,1550,7.9,30,1180,con,1450,WC,0.8855,88.55,"{'Fe': 0.7554585152838429, 'Al': 0.2445414847161572}",5.994052560708018,-10.570405238373818,5.5994043081332325,6.273417661378512,0.10783063461841999,0.030673516207072572,0.9894447638654259,11.133441212799884,16.333441212799883,1395.882833888925,1.2344517449213912,1723.15,30.0,WC
1575,aw,32.0,b WC 8.65 Fe 2.8 Al,27.4,0.8,1509,7.5,30,1004,con,1450,WC,0.8855,88.55,"{'Fe': 0.7554585152838429, 'Al': 0.2445414847161572}",5.994052560708018,-10.570405238373818,5.5994043081332325,6.273417661378512,0.10783063461841999,0.030673516207072572,0.9894447638654259,11.133441212799884,16.333441212799883,1395.882833888925,1.2344517449213912,1723.15,30.0,WC
1576,aw,32.0,b WC 8.65 Fe 2.8 Al,27.4,0.8,1397,7.3,30,673,con,1450,WC,0.8855,88.55,"{'Fe': 0.7554585152838429, 'Al': 0.2445414847161572}",5.994052560708018,-10.570405238373818,5.5994043081332325,6.273417661378512,0.10783063461841999,0.030673516207072572,0.9894447638654259,11.133441212799884,16.333441212799883,1395.882833888925,1.2344517449213912,1723.15,30.0,WC
1577,aw,32.0,b WC 12 Fe 0.12 Al,21.8,-,1509,8.3,-,980,-,1450,WC,0.8787999999999999,87.88,"{'Fe': 0.9900990099009902, 'Al': 0.009900990099009901}",7.898610927035089,-0.8741314924458526,0.8240700260755888,1.896504421329474,0.0310087832990983,0.02917806389881122,0.9899593723679246,6.829139304900699,12.0291393049007,1784.058544837555,0.9658595593660292,1723.15,1.0,WC
1578,aw,32.0,b WC 12.44 Fe,22,-,1560,8.5,-,1510,-,1425,WC,0.8756,87.56,{'Fe': 1.0},8.0,0.0,-0.0,0.0,0.0,0.035638181771801995,0.9877363448823806,6.6000000000000005,11.8,1811.15,0.9376087016536455,1698.15,1.0,WC
1579,aw,32.0,b WC 8.4 Fe 1.6 Mn,18.2,-,1836,7.3,50,-,-,1250,WC,0.9,90.0,"{'Fe': 0.8400000000000001, 'Mn': 0.16}",7.837786966315633,0.0,3.6857744652358186,0.292200109694644,0.1032209149657318,0.02913591506262263,0.9899738764409419,8.205909033475226,13.405909033475227,1722.2149092178965,0.8844134328692479,1523.15,50.0,WC
1580,aw,32.0,b WC 9.69 Fe 0.31 Mn,18.1,-,1907,7.8,50,-,-,1380,WC,0.9,90.0,"{'Fe': 0.969, 'Mn': 0.031}",7.968504324218499,0.0,1.1631572966504466,0.13857891520796106,0.04890286226780218,0.02910572718191344,0.9899842645623148,6.911807190236851,12.111807190236851,1788.8349472960451,0.9241489845102016,1653.15,50.0,WC
1581,aw,32.0,b WC 9.84 Fe 0.16 Mn,18.1,-,1842,7.5,50,-,-,1380,WC,0.9,90.0,"{'Fe': 0.984, 'Mn': 0.016}",7.983740142761809,0.0,0.6909117339286512,0.10036261654554131,0.03541250038635436,0.029102208620338525,0.9899854753543226,6.760972586658096,11.960972586658096,1798.6098840857492,0.9191264957605368,1653.15,50.0,WC
1582,aw,32.0,b WC 10 Fe,18.1,-,1745,7.9,50,-,-,-,WC,0.9,90.0,{'Fe': 1.0},8.0,0.0,-0.0,0.0,0.0,0.035638181771801995,0.9877363448823806,6.6000000000000005,11.8,1811.15,0.923805317063744,1673.15,50.0,WC
1583,aw,32.0,b WC 7 Fe 3 Ni,17.6,-,1575,8.8,50,-,-,-,WC,0.9,90.0,"{'Fe': 0.7, 'Ni': 0.3}",8.579316196994133,-1.6460502757770417,5.003741537431389,0.7233315124309921,0.03628829316214291,0.0354743264072637,0.9877927300732059,7.063452957595309,12.263452957595309,1730.675202590555,0.9667614105151281,1673.15,50.0,WC
1584,aw,32.0,85 WC 15 Fe,25.9,-,1610,6.3,30,-,con,1390,WC,0.85,85.0,{'Fe': 1.0},8.0,0.0,-0.0,0.0,0.0,0.035638181771801995,0.9877363448823806,6.6000000000000005,11.8,1811.15,0.9182839632277835,1663.15,30.0,WC
1585,aw,32.0,85 WC 15 Fe 1 C,25.9,-,1533,7.9,30,-,con,1390,WC,0.85,85.0,{'Fe': 1.0},8.0,0.0,-0.0,0.0,0.0,0.035638181771801995,0.9877363448823806,6.6000000000000005,11.8,1811.15,0.9182839632277835,1663.15,30.0,WC
1586,aw,32.0,85 WC 12.3 Fe 2.7 Cr,26.3,-,1939,4,30,-,con,1390,WC,0.85,85.0,"{'Fe': 0.8200000000000001, 'Cr': 0.18000000000000002}",7.618435776095694,-0.6175371908449158,4.0518698832632,0.6217958692887368,0.06679600440037206,0.029186572050110857,0.9899564445801408,5.283603427530147,10.483603427530147,1835.822201355245,0.9059428515311698,1663.15,30.0,WC
1587,aw,32.0,85 WC 12.3 Fe 2.7 Cr 1 C,26.3,-,1902,5.2,30,-,con,1390,WC,0.85,85.0,"{'Fe': 0.8200000000000001, 'Cr': 0.18000000000000002}",7.618435776095694,-0.6175371908449158,4.0518698832632,0.6217958692887368,0.06679600440037206,0.029186572050110857,0.9899564445801408,5.283603427530147,10.483603427530147,1835.822201355245,0.9059428515311698,1663.15,30.0,WC
1588,aw,32.0,85 WC 10.8 Fe 4.2 Cr,26.5,-,1907,4.5,30,-,con,1510,WC,0.85,85.0,"{'Fe': 0.7200000000000001, 'Cr': 0.28}",7.410760022573854,-0.8312762038551276,5.040251726356261,0.7202377523608411,0.07749819722324712,0.029234532710990854,0.9899399405674499,4.567122077879795,9.767122077879796,1862.9756385546038,0.9571515392350827,1783.15,30.0,WC
1589,aw,32.0,85 WC 10.8 Fe 4.2 Cr 1 C,26.5,-,1782,5.9,30,-,con,1510,WC,0.85,85.0,"{'Fe': 0.7200000000000001, 'Cr': 0.28}",7.410760022573854,-0.8312762038551276,5.040251726356261,0.7202377523608411,0.07749819722324712,0.029234532710990854,0.9899399405674499,4.567122077879795,9.767122077879796,1862.9756385546038,0.9571515392350827,1783.15,30.0,WC
1590,aw,32.0,b WC 7.2 Fe 1.8 Cr 1 Ni,18.2,2.1,1577,8.3,30,-,HIP,1450,WC,0.9,90.0,"{'Fe': 0.72, 'Cr': 0.18, 'Ni': 0.1}",7.8052951033566265,-1.5927587315381944,6.484475195476514,0.8334734279649804,0.07427583120460159,0.029143418736952975,0.9899712943093761,5.428225005083905,10.628225005083905,1800.8945774336614,0.9568300230297488,1723.15,30.0,WC
1591,aw,32.0,b WC 7.2 Fe 1.8 Cr 1 Ni,18.2,3.4,1166,11.1,30,-,HIP,1450,WC,0.9,90.0,"{'Fe': 0.72, 'Cr': 0.18, 'Ni': 0.1}",7.8052951033566265,-1.5927587315381944,6.484475195476514,0.8334734279649804,0.07427583120460159,0.029143418736952975,0.9899712943093761,5.428225005083905,10.628225005083905,1800.8945774336614,0.9568300230297488,1723.15,30.0,WC
1592,aw,32.0,b WC 7 Fe 1.8 Cr 1 Ni 0.2 Mn,18.5,0.9,1691,7.8,30,2239,-,-,WC,0.9,90.0,"{'Fe': 0.7, 'Cr': 0.18, 'Ni': 0.1, 'Mn': 0.02}",7.785206012546146,-1.5914877186347036,7.246186804821098,0.8376803627748798,0.08234638076976328,0.02914805811374786,0.9899696978273408,5.628121452406311,10.828121452406311,1786.3986411772814,0.9366050563592863,1673.15,30.0,WC
1593,aw,32.0,b WC 10 Fe,18.1,-,1621,10.6,-,-,-,-,WC,0.9,90.0,{'Fe': 1.0},8.0,0.0,-0.0,0.0,0.0,0.035638181771801995,0.9877363448823806,6.6000000000000005,11.8,1811.15,0.923805317063744,1673.15,1.0,WC
1594,aw,32.0,b WC 5.692 Fe 1.504 Cr 0.8 Ni 4 Cu,20.7,0.2,1456,8.1,30,-,HIP,1350,WC,0.9200400000000001,92.004,"{'Fe': 0.711855927963982, 'Cr': 0.18809404702351176, 'Ni': 0.10005002501250626}",7.788274438809015,-1.6261884975997687,6.575303884984046,0.8434895882259507,0.07541905747030882,0.029147349491056317,0.9899699416754797,5.369549416428971,10.569549416428972,1803.0067647769415,0.9002462063423304,1623.15,30.0,WC
1595,aw,32.0,b WC 7.115 Fe 1.88 Cr 1 Ni 2 Cu,21.1,0.2,1588,7.2,30,-,HIP,1380,WC,0.9000499999999999,90.005,"{'Fe': 0.7118559279639819, 'Cr': 0.18809404702351173, 'Ni': 0.10005002501250625}",7.788274438809017,-1.626188497599769,6.575303884984045,0.843489588225947,0.07541905747030882,0.02914734949105632,0.9899699416754797,5.369549416428973,10.569549416428973,1803.0067647769417,0.9168850790221627,1653.15,30.0,WC
1596,aw,32.0,b WC 8.538 Fe 2.256 Cr 1.2 Ni,21.4,0.2,1850,8.2,30,-,HIP,1450,WC,0.88006,88.006,"{'Fe': 0.711855927963982, 'Cr': 0.18809404702351173, 'Ni': 0.10005002501250625}",7.788274438809015,-1.626188497599768,6.575303884984046,0.8434895882259504,0.07541905747030882,0.029147349491056317,0.9899699416754797,5.369549416428971,10.569549416428972,1803.0067647769415,0.9557091152751049,1723.15,30.0,WC
1597,aw,32.0,b WC 4.1 Cr 20.2 Fe 6.125 TiC,35.5,-,1237,8.7,30,-,con,1300,TiC,0.757,75.7,"{'Cr': 0.16872427983539096, 'Fe': 0.8312757201646092}",7.642043217679316,-0.587780506631991,3.9062566777276913,0.606743307564627,0.06516681793993123,0.029181120145009582,0.993245111077544,3.165049100993638,10.565049100993638,1833.1106531389544,0.8581860551113994,1573.15,30.0,TiC
1598,aw,32.0,b WC 4.1 Cr 20.2 Fe 5.532 NbC,37.7,-,1340,8.5,30,-,con,1300,NbC,0.757,75.7,"{'Cr': 0.16872427983539096, 'Fe': 0.8312757201646092}",7.642043217679316,-0.587780506631991,3.9062566777276913,0.606743307564627,0.06516681793993123,0.029181120145009582,0.9899583206658605,5.365049100993638,10.565049100993638,1833.1106531389544,0.8581860551113994,1573.15,30.0,NbC
1599,aw,33.0,b WC 10 Fe 5 Co 5 Ni,31.9,-,850,20,10,3420,-,-,WC,0.8,80.0,"{'Fe': 0.5, 'Co': 0.25, 'Ni': 0.25}",8.731081969190509,-1.5000131140678308,8.566856821079046,0.6605279964735619,0.03414853784014097,0.035431400564594866,0.9878075015262923,7.282078497109109,12.482078497109109,1683.826863869987,0.9936591676382642,1673.15,10.0,WC
1600,aw,33.0,b WC 5 Fe 10 Co 5 Ni,31.2,-,840,15.1,10,3180,-,-,WC,0.8,80.0,"{'Fe': 0.25, 'Co': 0.5, 'Ni': 0.25}",8.987383850760379,-1.0267415087409635,8.68419456285701,0.5696610067516945,0.029007158056445288,0.0353589074451993,0.9878324475412252,7.586981431392247,12.786981431392247,1671.4924974360083,1.0009916302744608,1673.15,10.0,WC
1601,aw,33.0,b WC 5 Fe 5 Co 10 Ni,31.2,-,850,19.1,10,3060,-,-,WC,0.8,80.0,"{'Fe': 0.25, 'Co': 0.25, 'Ni': 0.5}",9.234496922402283,-1.2824144709336018,8.675576920617951,0.6700665204507479,0.03302501631304853,0.03528901331372817,0.98785649920381,7.686035679776686,12.886035679776686,1661.7043822001774,1.006887878447229,1673.15,10.0,WC
1602,aw,33.0,b WC 4.72 Fe 4.72 Ni 2.36 Co 0.6 Cr3C2 0.3 Mo2C,20.7,-,1176,13.2,50,-,-,-,Mo2C,0.882,88.2,"{'Fe': 0.4, 'Ni': 0.4, 'Co': 0.2}",8.979989789784097,-1.616298181822578,8.741233409050544,0.7173205592501397,0.03613351107759517,0.035360998801462026,0.9878317278728624,7.462135707435615,12.662135707435615,1671.6020449906102,1.0009260308181775,1673.15,50.0,Mo2C
1603,aw,33.0,b WC 4.72 Fe 4.72 Ni 2.36 Co 0.6 Cr3C2 0.3 Mo2C,20.7,-,1240,13.1,50,-,-,-,Mo2C,0.882,88.2,"{'Fe': 0.4, 'Ni': 0.4, 'Co': 0.2}",8.979989789784097,-1.616298181822578,8.741233409050544,0.7173205592501397,0.03613351107759517,0.035360998801462026,0.9878317278728624,7.462135707435615,12.662135707435615,1671.6020449906102,1.0009260308181775,1673.15,50.0,Mo2C
1604,aw,33.0,b WC 4.72 Fe 4.72 Ni 2.36 Co 0.6 Cr3C2 0.3 Mo2C,20.7,-,1220,12.1,50,-,-,-,Mo2C,0.882,88.2,"{'Fe': 0.4, 'Ni': 0.4, 'Co': 0.2}",8.979989789784097,-1.616298181822578,8.741233409050544,0.7173205592501397,0.03613351107759517,0.035360998801462026,0.9878317278728624,7.462135707435615,12.662135707435615,1671.6020449906102,1.0009260308181775,1673.15,50.0,Mo2C
1605,aw,33.0,b WC 4.72 Fe 4.72 Ni 2.36 Co 0.6 Cr3C2 0.3 MO2C,20.7,0.6,1320,11.8,50,3570,-,1460,Mo2C,0.882,88.2,"{'Fe': 0.4, 'Ni': 0.4, 'Co': 0.2}",8.979989789784097,-1.616298181822578,8.741233409050544,0.7173205592501397,0.03613351107759517,0.035360998801462026,0.9878317278728624,7.462135707435615,12.662135707435615,1671.6020449906102,1.0368197413934939,1733.15,50.0,Mo2C
1606,aw,33.0,b WC 4.72 Fe 4.72 Ni 2.36 Co,19.8,-,1234,13.7,50,-,-,-,WC,0.882,88.2,"{'Fe': 0.4, 'Ni': 0.4, 'Co': 0.2}",8.979989789784097,-1.616298181822578,8.741233409050544,0.7173205592501397,0.03613351107759517,0.035360998801462026,0.9878317278728624,7.462135707435615,12.662135707435615,1671.6020449906102,1.0009260308181775,1673.15,50.0,WC
1607,aw,33.0,b WC 4.72 Fe 4.72 Ni 2.36 Co,19.8,-,1229,13.2,50,-,-,-,WC,0.882,88.2,"{'Fe': 0.4, 'Ni': 0.4, 'Co': 0.2}",8.979989789784097,-1.616298181822578,8.741233409050544,0.7173205592501397,0.03613351107759517,0.035360998801462026,0.9878317278728624,7.462135707435615,12.662135707435615,1671.6020449906102,1.0009260308181775,1673.15,50.0,WC
1608,aw,33.0,b WC 4.72 Fe 4.72 Ni 2.36 Co,19.8,-,1212,12.7,50,-,-,-,WC,0.882,88.2,"{'Fe': 0.4, 'Ni': 0.4, 'Co': 0.2}",8.979989789784097,-1.616298181822578,8.741233409050544,0.7173205592501397,0.03613351107759517,0.035360998801462026,0.9878317278728624,7.462135707435615,12.662135707435615,1671.6020449906102,1.0009260308181775,1673.15,50.0,WC
1609,aw,33.0,b WC 4.72 Fe 4.72 Ni 2.36 Co,19.8,-,1230,12.3,50,-,con,1450,WC,0.882,88.2,"{'Fe': 0.4, 'Ni': 0.4, 'Co': 0.2}",8.979989789784097,-1.616298181822578,8.741233409050544,0.7173205592501397,0.03613351107759517,0.035360998801462026,0.9878317278728624,7.462135707435615,12.662135707435615,1671.6020449906102,1.030837456297608,1723.15,50.0,WC
1610,aw,33.0,b WC 4.72 Fe 4.72 Ni 2.36 Co,19.8,0.6,1271,12.2,50,3520,-,1460,WC,0.882,88.2,"{'Fe': 0.4, 'Ni': 0.4, 'Co': 0.2}",8.979989789784097,-1.616298181822578,8.741233409050544,0.7173205592501397,0.03613351107759517,0.035360998801462026,0.9878317278728624,7.462135707435615,12.662135707435615,1671.6020449906102,1.0368197413934939,1733.15,50.0,WC
1611,aw,33.0,b WC 4.7 Fe 4.72 Ni 2.36 Co 1.5 TaC 1.5 NbC,19.5,0.6,1318,11.2,50,3075,-,1460,NbC,0.8822,88.22,"{'Fe': 0.3989813242784381, 'Ni': 0.400679117147708, 'Co': 0.200339558573854}",8.981704966717281,-1.6150881037328595,8.743622663070054,0.7172072055076715,0.036124042379993074,0.03536051367616587,0.9878318948120558,7.463644616297814,12.663644616297814,1671.5034057965454,1.0368809264699508,1733.15,50.0,NbC
1612,aw,33.0,b WC 4.72 Fe 4.7 Ni 2.36 Co 1.5 TaC 1.5 NbC,19.5,-,1234,11.1,50,-,-,-,NbC,0.8822,88.22,"{'Fe': 0.400679117147708, 'Ni': 0.3989813242784381, 'Co': 0.200339558573854}",8.978291350460712,-1.6161836099844564,8.74281723969085,0.7171341253074561,0.036128765268168925,0.035361479192647226,0.9878315625627504,7.460907074901097,12.660907074901097,1671.6541795249827,1.0008948145455794,1673.15,50.0,NbC
1613,aw,33.0,b WC 4.72 Fe 4.7 Ni 2.36 Co 1.5 TaC 1.5 NbC,19.5,-,1273,10.9,50,-,-,-,NbC,0.8822,88.22,"{'Fe': 0.400679117147708, 'Ni': 0.3989813242784381, 'Co': 0.200339558573854}",8.978291350460712,-1.6161836099844564,8.74281723969085,0.7171341253074561,0.036128765268168925,0.035361479192647226,0.9878315625627504,7.460907074901097,12.660907074901097,1671.6541795249827,1.0008948145455794,1673.15,50.0,NbC
1614,aw,33.0,b WC 2 Co 4 Ni 4 Fe,17,0.8,1369,10.5,30,-,HIP,1500,WC,0.9,90.0,"{'Co': 0.2, 'Ni': 0.4, 'Fe': 0.4}",8.979989789784097,-1.616298181822578,8.741233409050544,0.7173205592501397,0.03613351107759517,0.035360998801462026,0.9878317278728624,7.462135707435617,12.662135707435617,1671.6020449906102,1.0607488817770383,1773.15,30.0,WC
1615,aw,33.0,b WC 4 Co 8 Ni 8 Fe,31.6,1.3,853,20.7,10,2801,con,1450,WC,0.8,80.0,"{'Co': 0.2, 'Ni': 0.4, 'Fe': 0.4}",8.979989789784097,-1.616298181822578,8.741233409050544,0.7173205592501397,0.03613351107759517,0.035360998801462026,0.9878317278728624,7.462135707435617,12.662135707435617,1671.6020449906102,1.030837456297608,1723.15,10.0,WC
1616,aw,33.0,b WC 4 Co 6 Ni 10 Fe,31.9,1.3,853,18.3,10,2235,con,1450,WC,0.8,80.0,"{'Co': 0.2, 'Ni': 0.3, 'Fe': 0.5}",8.779930620674905,-1.5999217892558544,8.484328142741202,0.6949063196073122,0.03551583548489559,0.0354175840795083,0.9878122559946634,7.30169939916157,12.50169939916157,1682.803386972861,1.0239758330292628,1723.15,10.0,WC
1617,aw,33.0,b WC 4 Co 5 Ni 11 Fe,32,1.3,854,20,10,2813,con,1450,WC,0.8,80.0,"{'Co': 0.2, 'Ni': 0.25, 'Fe': 0.55}",8.680646050540155,-1.532065225688621,8.19386228468261,0.6695786745808107,0.03452163624924879,0.03544566599663208,0.9878025925682614,7.222078705084303,12.422078705084303,1690.2003512558229,1.0194945224805423,1723.15,10.0,WC
1618,aw,34.0,b WC 12.48 Re,9.6,-,2412,7.3,-,-,p,1800,WC,0.0,0.0,{'Co': 1.0},9.0,0.0,-0.0,0.0,0.0,0.03535533905932738,0.9878336754785522,7.8,13.0,1768.15,1.172496677318101,2073.15,1.0,WC
1619,aw,34.0,b WC 6 Re,4.5,-,2453,6.1,-,-,p,1650,WC,0.0,0.0,{'Co': 1.0},9.0,0.0,-0.0,0.0,0.0,0.03535533905932738,0.9878336754785522,7.8,13.0,1768.15,1.0876622458501823,1923.15,1.0,WC
1620,aw,34.0,b WC 6 Re,4.5,-,2380,5.9,-,-,p,1800,WC,0.0,0.0,{'Co': 1.0},9.0,0.0,-0.0,0.0,0.0,0.03535533905932738,0.9878336754785522,7.8,13.0,1768.15,1.172496677318101,2073.15,1.0,WC
1621,aw,34.0,b WC 18 Re,14,-,2306,6,-,-,p,1650,WC,0.0,0.0,{'Co': 1.0},9.0,0.0,-0.0,0.0,0.0,0.03535533905932738,0.9878336754785522,7.8,13.0,1768.15,1.0876622458501823,1923.15,1.0,WC
1622,aw,34.0,b WC 18 Re,14,-,2357,5.8,-,-,p,1800,WC,0.0,0.0,{'Co': 1.0},9.0,0.0,-0.0,0.0,0.0,0.03535533905932738,0.9878336754785522,7.8,13.0,1768.15,1.172496677318101,2073.15,1.0,WC
1623,aw,34.0,88 WC 1.5 Re 3 TiC 3 TaC 2.79 Ni 0.36 Co 0.59 Cr 0.16 Al 0.11 Ti 0.16 Mo 0.16 Nb,8,-,2120,6.8,10,-,con,1700,TaC,0.9582999999999999,95.83,"{'Ni': 0.6690647482014389, 'Co': 0.08633093525179857, 'Cr': 0.14148681055155876, 'Al': 0.03836930455635492, 'Ti': 0.026378896882494004, 'Mo': 0.03836930455635492}",8.484838397542942,-12.192499334459516,9.738295081584557,5.086959811967899,0.13183769746867494,0.035986649993829174,0.9876164315231145,7.308736511519371,12.508736511519372,1659.6650295707316,1.188884482617767,1973.15,10.0,TaC
