Repository: YHzed/HEAC-0.2

# HEAC 0.2 - 高熵合金陶瓷智能设计平台

<div align="center">
*一个集成数据处理、机器学习、逆向设计的高熵合金陶瓷(HEA Cermet)材料研发平台*

</div>

---

## 📋 目录

- [项目简介](#-项目简介)
- [核心特性](#-核心特性)
- [系统架构](#-系统架构)
- [快速开始](#-快速开始)
- [功能模块](#-功能模块)
- [安装指南](#-安装指南)
- [使用教程](#-使用教程)
- [API参考](#-api参考)
- [常见问题](#-常见问题)
- [贡献指南](#-贡献指南)
- [许可证](#-许可证)

---

# 编辑.env文件,添加您的Materials Project API密钥

### 9️⃣ HEA Data Preprocessing - HEA数据预处理

**主要功能:**
- 📊 HEA专用数据清洗
- 🔧 缺失值处理
- 📈 异常值检测
- 🏷️ 特征编码

---

### 1️⃣1️⃣ Database Manager V2 - 数据库管理器V2

**主要功能:**
- 🗄️ SQLite数据库管理
- 📊 数据表查看与编辑
- 🔍 高级查询
- 📥 数据导入导出
- 🔗 关系管理

**数据库表:**
- `materials`: 材料基础信息
- `compositions`: 成分数据
- `properties`: 性能数据
- `processes`: 工艺参数
- `literature`: 文献来源

**使用示例:**

File: datasets/hea_processed.csv (part 10 of 16)
Unnamed: 0,Group,Subgroup,Composition,"Binder, vol-%","d, mm","HV, kgf/mm2","KIC, MPa·m1/2","Load, kgf","TRS, MPa",Sintering,"T, °C",Ceramic_Type,Ceramic_Vol_Frac,Ceramic_Wt_Pct,Binder_Composition,VEC,H_mix,S_mix,Delta_R,Delta_Chi,Lattice_Constant_Est,Lattice_Mismatch,CTE_Mismatch,CTE_Binder,T_Liquidus_Est,T_Homologous,Sinter_Temp_K,Grain_Size,Parsed_Ceramic
1624,aw,34.0,88 WC 1.5 Re 3 TiC 3 TaC 2.79 Ni 0.36 Co 0.59 Cr 0.16 Al 0.11 Ti 0.16 Mo 0.16 Nb,8,-,2092,7.2,10,-,con,1700,TaC,0.9582999999999999,95.83,"{'Ni': 0.6690647482014389, 'Co': 0.08633093525179857, 'Cr': 0.14148681055155876, 'Al': 0.03836930455635492, 'Ti': 0.026378896882494004, 'Mo': 0.03836930455635492}",8.484838397542942,-12.192499334459516,9.738295081584557,5.086959811967899,0.13183769746867494,0.035986649993829174,0.9876164315231145,7.308736511519371,12.508736511519372,1659.6650295707316,1.188884482617767,1973.15,10.0,TaC
1625,aw,34.0,88 WC 3 Re 3 TiC 3 TaC 1.86 Ni 0.24 Co 0.39 Cr 0.11 Al 0.08 Ti 0.11 Mo 0.11 Nb,6.8,-,2168,5.9,10,-,con,1700,TaC,0.9721,97.21,"{'Ni': 0.6666666666666667, 'Co': 0.08602150537634408, 'Cr': 0.13978494623655915, 'Al': 0.03942652329749104, 'Ti': 0.02867383512544803, 'Mo': 0.03942652329749104}",8.460330536293679,-12.552299993316046,9.825807376787147,5.178345859213899,0.1330764515790286,0.03601518803730426,0.9876066111365092,7.328355514339537,12.528355514339538,1657.351179906283,1.190544299797448,1973.15,10.0,TaC
1626,aw,34.0,88 WC 3 Re 3 TiC 3 TaC 1.86 Ni 0.24 Co 0.39 Cr 0.11 Al 0.08 Ti 0.11 Mo 0.11 Nb,6.8,-,2142,6.1,10,-,con,1700,TaC,0.9721,97.21,"{'Ni': 0.6666666666666667, 'Co': 0.08602150537634408, 'Cr': 0.13978494623655915, 'Al': 0.03942652329749104, 'Ti': 0.02867383512544803, 'Mo': 0.03942652329749104}",8.460330536293679,-12.552299993316046,9.825807376787147,5.178345859213899,0.1330764515790286,0.03601518803730426,0.9876066111365092,7.328355514339537,12.528355514339538,1657.351179906283,1.190544299797448,1973.15,10.0,TaC
1627,aw,34.0,88 WC 3.75 Re 3 TiC 3 TaC 1.39 Ni 0.18 Co 0.3 Cr 0.08 Al 0.06 Ti 0.08 Mo 0.08 Nb,6.2,-,2271,6.1,10,-,con,1750,TaC,0.9791,97.91,"{'Ni': 0.6650717703349283, 'Co': 0.0861244019138756, 'Cr': 0.14354066985645933, 'Al': 0.038277511961722493, 'Ti': 0.028708133971291867, 'Mo': 0.038277511961722493}",8.46256686223502,-12.450146550929727,9.819325692112642,5.140625560868731,0.13284639099821258,0.03600482961473005,0.9876101756315451,7.276363609342202,12.476363609342203,1660.3733375560523,1.218491019000539,2023.15,10.0,TaC
1628,aw,34.0,88 WC 3.75 Re 3 TiC 3 TaC 1.39 Ni 0.18 Co 0.3 Cr 0.08 Al 0.06 Ti 0.08 Mo 0.08 Nb,6.2,-,2193,6.5,10,-,con,1750,TaC,0.9791,97.91,"{'Ni': 0.6650717703349283, 'Co': 0.0861244019138756, 'Cr': 0.14354066985645933, 'Al': 0.038277511961722493, 'Ti': 0.028708133971291867, 'Mo': 0.038277511961722493}",8.46256686223502,-12.450146550929727,9.819325692112642,5.140625560868731,0.13284639099821258,0.03600482961473005,0.9876101756315451,7.276363609342202,12.476363609342203,1660.3733375560523,1.218491019000539,2023.15,10.0,TaC
1629,aw,34.0,84 WC 3.75 Re 5 TiC 5 TaC 1.39 Ni 0.18 Co 0.3 Cr 0.08 Al 0.06 Ti 0.08 Mo 0.08 Nb,5.9,-,2208,6.3,10,-,con,1800,TaC,0.9791,97.91,"{'Ni': 0.6650717703349283, 'Co': 0.0861244019138756, 'Cr': 0.14354066985645933, 'Al': 0.038277511961722493, 'Ti': 0.028708133971291867, 'Mo': 0.038277511961722493}",8.46256686223502,-12.450146550929727,9.819325692112642,5.140625560868731,0.13284639099821258,0.03600482961473005,0.9876101756315451,7.276363609342202,12.476363609342203,1660.3733375560523,1.2486047282905208,2073.15,10.0,TaC
1630,aw,34.0,b WC 4.83 Re 5.31 TiC 5.22 TaC 1.17 Ni 0.15 Co 0.25 Cr 0.07 Al 0.05 Ti 0.07 Mo 0.07 Nb,6.1,-,2321,6.5,10,-,con,1800,TaC,0.9823999999999999,98.24,"{'Ni': 0.6647727272727272, 'Co': 0.08522727272727272, 'Cr': 0.14204545454545456, 'Al': 0.03977272727272728, 'Ti': 0.02840909090909091, 'Mo': 0.03977272727272728}",8.448199758237774,-12.578054159022846,9.849019374006117,5.1800065906680555,0.13341075081353918,0.03601994243407386,0.9876049750743036,7.3151991669557015,12.515199166955702,1657.7342616542317,1.250592479117389,2073.15,10.0,TaC
1631,aw,34.0,b WC 7.57 Re 5.32 TiC 5.23 TaC 1.83 Ni 0.24 Co 0.39 Cr 0.1 Al 0.07 Ti 0.11 Mo 0.11 Nb,9.5,-,2321,6.3,10,-,con,1800,TaC,0.9726,97.26,"{'Ni': 0.6678832116788321, 'Co': 0.0875912408759124, 'Cr': 0.14233576642335766, 'Al': 0.0364963503649635, 'Ti': 0.025547445255474453, 'Mo': 0.040145985401459854}",8.504526755888364,-11.911922401471964,9.722488775273732,5.022920177479851,0.1314068731775185,0.0359678521567149,0.9876229001525414,7.256149129151052,12.456149129151052,1664.5016373771011,1.2455079366980026,2073.15,10.0,TaC
1632,aw,34.0,b WC 11.4 Re 5.34 TiC 5.25 TaC 2.76 Ni 0.36 Co 0.59 Cr 0.16 Al 0.11 Ti 0.16 Mo 0.16 Nb,14.3,-,2282,7.1,10,-,con,1800,TaC,0.9586,95.86,"{'Ni': 0.6666666666666666, 'Co': 0.08695652173913043, 'Cr': 0.14251207729468598, 'Al': 0.03864734299516909, 'Ti': 0.026570048309178747, 'Mo': 0.03864734299516909}",8.474425712554574,-12.249039403547268,9.779138306957122,5.099143656772942,0.13216219763374346,0.03599293235601517,0.9876142696641379,7.302611457972524,12.502611457972524,1659.4885309453784,1.2492704597475988,2073.15,10.0,TaC
1633,aw,34.0,b WC 11.4 Re 5.34 TiC 5.25 TaC 2.76 Ni 0.36 Co 0.59 Cr 0.16 Al 0.11 Ti 0.16 Mo 0.16 Nb,14.3,-,2326,6.7,10,-,con,1800,TaC,0.9586,95.86,"{'Ni': 0.6666666666666666, 'Co': 0.08695652173913043, 'Cr': 0.14251207729468598, 'Al': 0.03864734299516909, 'Ti': 0.026570048309178747, 'Mo': 0.03864734299516909}",8.474425712554574,-12.249039403547268,9.779138306957122,5.099143656772942,0.13216219763374346,0.03599293235601517,0.9876142696641379,7.302611457972524,12.502611457972524,1659.4885309453784,1.2492704597475988,2073.15,10.0,TaC
1634,aw,34.0,b WC 7.15 Re 5.23 TiC 5.14 TaC 0.58 Ni 0.07 Co 0.12 Cr 0.03 Al 0.02 Ti 0.03 Mo 0.03 Nb,6.2,-,2309,6.6,10,-,con,1800,TaC,0.9915,99.15,"{'Ni': 0.6823529411764706, 'Co': 0.0823529411764706, 'Cr': 0.1411764705882353, 'Al': 0.03529411764705882, 'Ti': 0.023529411764705882, 'Mo': 0.03529411764705882}",8.557152455220551,-11.533565112419375,9.43771242173699,4.913581932807223,0.1290359252109623,0.035924464666945405,0.9876378304656073,7.28006721743466,12.48006721743466,1665.134704320454,1.245034407499217,2073.15,10.0,TaC
1635,aw,34.0,b WC 11.1 Re 5.2 TiC 5.11 TaC 0.9 Ni 0.12 Co 0.19 Cr 0.05 Al 0.04 Ti 0.05 Mo 0.05 Nb,9.7,-,2321,6.5,10,-,con,1800,TaC,0.9865,98.65,"{'Ni': 0.6666666666666666, 'Co': 0.08888888888888888, 'Cr': 0.14074074074074072, 'Al': 0.037037037037037035, 'Ti': 0.029629629629629627, 'Mo': 0.037037037037037035}",8.484663590165072,-12.38432014278822,9.795812270561047,5.127807472693728,0.13217570152070002,0.03599334098187667,0.9876141290495951,7.2760202405482,12.4760202405482,1660.856604193769,1.2482414163662077,2073.15,10.0,TaC
1636,aw,34.0,b WC 12.47 Re 5.2 TiC 5.07 TaC 0.53 Ni 0.07 Co 0.1 Cr 0.03 Al 0.02 Ti 0.03 Mo 0.03 Nb,9.8,-,2557,7.9,10,-,con,2000,TaC,0.9922,99.22,"{'Ni': 0.6794871794871794, 'Co': 0.08974358974358973, 'Cr': 0.1282051282051282, 'Al': 0.03846153846153846, 'Ti': 0.025641025641025637, 'Mo': 0.03846153846153846}",8.539592595873529,-12.01748778464047,9.610140616468756,5.083322699899344,0.13010550542527602,0.03596868213202047,0.987622614545072,7.432530925559601,12.632530925559601,1654.6008682272743,1.373835855915774,2273.15,10.0,TaC
1637,aw,34.0,88 WC 1.5 Re 3 TiC 3 TaC 2.44 Ni 0.78 Co 0.69 Cr 0.18 Al 0.16 Ti 0.23 Mo,8.4,-,2059,7.6,10,-,con,1700,TaC,0.9551999999999999,95.52,"{'Ni': 0.5446428571428571, 'Co': 0.17410714285714285, 'Cr': 0.15401785714285712, 'Al': 0.040178571428571425, 'Ti': 0.03571428571428571, 'Mo': 0.05133928571428571}",8.22758659517765,-13.138133607491834,11.460514538183205,5.361403384730336,0.13866407134418446,0.036147472817071834,0.987561089877126,7.081337492022503,12.281337492022503,1657.734710977965,1.190268857214167,1973.15,10.0,TaC
1638,aw,34.0,88 WC 1.5 Re 3 TiC 3 TaC 2.44 Ni 0.78 Co 0.69 Cr 0.18 Al 0.16 Ti 0.23 Mo,8.4,-,2012,8,10,-,con,1700,TaC,0.9551999999999999,95.52,"{'Ni': 0.5446428571428571, 'Co': 0.17410714285714285, 'Cr': 0.15401785714285712, 'Al': 0.040178571428571425, 'Ti': 0.03571428571428571, 'Mo': 0.05133928571428571}",8.22758659517765,-13.138133607491834,11.460514538183205,5.361403384730336,0.13866407134418446,0.036147472817071834,0.987561089877126,7.081337492022503,12.281337492022503,1657.734710977965,1.190268857214167,1973.15,10.0,TaC
1639,aw,34.0,88 WC 3 Re 3 TiC 3 TaC 1.63 Ni 0.52 Co 0.46 Cr 0.12 Al 0.11 Ti 0.16 Mo,7.1,-,2221,6.4,10,-,con,1725,TaC,0.97,97.0,"{'Ni': 0.5433333333333333, 'Co': 0.17333333333333334, 'Cr': 0.15333333333333335, 'Al': 0.04, 'Ti': 0.03666666666666667, 'Mo': 0.05333333333333334}",8.221115262865398,-13.224541862213783,11.496158524359737,5.387348763714181,0.1393322309088837,0.03615744777708003,0.9875576573375499,7.0681049786464465,12.268104978646447,1658.900982193899,1.2045022707488207,1998.15,10.0,TaC
1640,aw,34.0,88 WC 3 Re 3 TiC 3 TaC 1.63 Ni 0.52 Co 0.46 Cr 0.12 Al 0.11 Ti 0.16 Mo,7.1,-,2151,7,10,-,con,1725,TaC,0.97,97.0,"{'Ni': 0.5433333333333333, 'Co': 0.17333333333333334, 'Cr': 0.15333333333333335, 'Al': 0.04, 'Ti': 0.03666666666666667, 'Mo': 0.05333333333333334}",8.221115262865398,-13.224541862213783,11.496158524359737,5.387348763714181,0.1393322309088837,0.03615744777708003,0.9875576573375499,7.0681049786464465,12.268104978646447,1658.900982193899,1.2045022707488207,1998.15,10.0,TaC
1641,aw,34.0,64.02 WC 24.37 Re 5.04 TiC 4.95 TaC 0.88 Ni 0.28 Co 0.25 Cr 0.07 Al 0.06 Ti 0.08 Mo,19.7,-,2113,8.1,10,-,con,2200,TaC,0.9838,98.38,"{'Ni': 0.5432098765432097, 'Co': 0.1728395061728395, 'Cr': 0.15432098765432095, 'Al': 0.043209876543209874, 'Ti': 0.03703703703703703, 'Mo': 0.049382716049382706}",8.187046058260227,-13.560374950611832,11.523648197604356,5.447498625427751,0.13945277195393324,0.036181390554637996,0.9875494182537378,7.146753428399825,12.346753428399825,1650.9206465533075,1.4980429284492223,2473.15,10.0,TaC
1642,aw,34.0,64.02 WC 24.37 Re 5.04 TiC 4.95 TaC 0.88 Ni 0.28 Co 0.25 Cr 0.07 Al 0.06 Ti 0.08 Mo,19.7,-,2210,7.1,10,-,con,2200,TaC,0.9838,98.38,"{'Ni': 0.5432098765432097, 'Co': 0.1728395061728395, 'Cr': 0.15432098765432095, 'Al': 0.043209876543209874, 'Ti': 0.03703703703703703, 'Mo': 0.049382716049382706}",8.187046058260227,-13.560374950611832,11.523648197604356,5.447498625427751,0.13945277195393324,0.036181390554637996,0.9875494182537378,7.146753428399825,12.346753428399825,1650.9206465533075,1.4980429284492223,2473.15,10.0,TaC
1643,aw,34.0,90.4 WC 1.8 Re 4.8 Co 0.3 VC 1.67 Ni 0.22 Co 0.36 Cr 0.1 Al 0.07 Ti 0.1 Mo 0.1 Nb,13.3,-,2195,7.7,10,-,con,1475,VC,0.9268000000000001,92.68,"{'Co': 0.6857923497267759, 'Ni': 0.22814207650273224, 'Cr': 0.04918032786885246, 'Al': 0.013661202185792351, 'Ti': 0.009562841530054647, 'Mo': 0.013661202185792351}",8.802838893604177,-4.522010744205469,7.944146325808035,3.2462870261071037,0.0820726109868643,0.03559138277940374,0.9877524491467984,7.624503152275255,12.824503152275256,1678.9365037354544,1.0412246062376707,1748.15,10.0,VC
1644,aw,34.0,90.4 WC 1.8 Re 4.8 Co 0.3 VC 1.67 Ni 0.22 Co 0.36 Cr 0.1 Al 0.07 Ti 0.1 Mo 0.1 Nb,13.3,-,2217,8.1,10,-,con,1475,VC,0.9268000000000001,92.68,"{'Co': 0.6857923497267759, 'Ni': 0.22814207650273224, 'Cr': 0.04918032786885246, 'Al': 0.013661202185792351, 'Ti': 0.009562841530054647, 'Mo': 0.013661202185792351}",8.802838893604177,-4.522010744205469,7.944146325808035,3.2462870261071037,0.0820726109868643,0.03559138277940374,0.9877524491467984,7.624503152275255,12.824503152275256,1678.9365037354544,1.0412246062376707,1748.15,10.0,VC
1645,aw,34.0,90.4 WC 1.8 Re 3 Co 0.3 VC 2.79 Ni 0.36 Co 0.59 Cr 0.16 Al 0.11 Ti 0.16 Mo 0.16 Nb,13,-,2173,7.4,10,-,con,1520,VC,0.9283,92.83,"{'Co': 0.46861924686192463, 'Ni': 0.38912133891213385, 'Cr': 0.08228730822873082, 'Al': 0.022315202231520222, 'Ti': 0.015341701534170152, 'Mo': 0.022315202231520222}",8.693313447022426,-7.290333056579289,10.125140197360995,4.047019089467784,0.10358747362745363,0.03573117175616652,0.9877043455759923,7.507540497647201,12.707540497647202,1654.7576494806747,1.083633002429545,1793.15,10.0,VC
1646,aw,34.0,90.4 WC 1.8 Re 3 Co 0.3 VC 2.79 Ni 0.36 Co 0.59 Cr 0.16 Al 0.11 Ti 0.16 Mo 0.16 Nb,13,-,2223,7.7,10,-,con,1520,VC,0.9283,92.83,"{'Co': 0.46861924686192463, 'Ni': 0.38912133891213385, 'Cr': 0.08228730822873082, 'Al': 0.022315202231520222, 'Ti': 0.015341701534170152, 'Mo': 0.022315202231520222}",8.693313447022426,-7.290333056579289,10.125140197360995,4.047019089467784,0.10358747362745363,0.03573117175616652,0.9877043455759923,7.507540497647201,12.707540497647202,1654.7576494806747,1.083633002429545,1793.15,10.0,VC
1647,aw,34.0,88 WC 1.5 Re 3 TiC 3 TaC 2.79 Ni 0.36 Co 0.59 Cr 0.16 Al 0.11 Ti 0.16 Mo 0.16 Nb,8,-,2092,7.2,10,-,con,1800,TaC,0.9582999999999999,95.83,"{'Ni': 0.6690647482014389, 'Co': 0.08633093525179857, 'Cr': 0.14148681055155876, 'Al': 0.03836930455635492, 'Ti': 0.026378896882494004, 'Mo': 0.03836930455635492}",8.484838397542942,-12.192499334459516,9.738295081584557,5.086959811967899,0.13183769746867494,0.035986649993829174,0.9876164315231145,7.308736511519371,12.508736511519372,1659.6650295707316,1.2491376049155023,2073.15,10.0,TaC
1648,aw,34.0,88 WC 3 Re 3 TiC 3 TaC 1.86 Ni 0.24 Co 0.39 Cr 0.11 Al 0.08 Ti 0.11 Mo 0.11 Nb,6.8,-,2028,6.8,10,-,con,1800,TaC,0.9721,97.21,"{'Ni': 0.6666666666666667, 'Co': 0.08602150537634408, 'Cr': 0.13978494623655915, 'Al': 0.03942652329749104, 'Ti': 0.02867383512544803, 'Mo': 0.03942652329749104}",8.460330536293679,-12.552299993316046,9.825807376787147,5.178345859213899,0.1330764515790286,0.03601518803730426,0.9876066111365092,7.328355514339537,12.528355514339538,1657.351179906283,1.2508815422674806,2073.15,10.0,TaC
1649,aw,34.0,88 WC 3.75 Re 3 TiC 3 TaC 1.39 Ni 0.18 Co 0.3 Cr 0.08 Al 0.06 Ti 0.08 Mo 0.08 Nb,6.2,-,2193,6.5,10,-,con,1750,TaC,0.9791,97.91,"{'Ni': 0.6650717703349283, 'Co': 0.0861244019138756, 'Cr': 0.14354066985645933, 'Al': 0.038277511961722493, 'Ti': 0.028708133971291867, 'Mo': 0.038277511961722493}",8.46256686223502,-12.450146550929727,9.819325692112642,5.140625560868731,0.13284639099821258,0.03600482961473005,0.9876101756315451,7.276363609342202,12.476363609342203,1660.3733375560523,1.218491019000539,2023.15,10.0,TaC
1650,aw,34.0,84 WC 3.75 Re 5 TiC 5 TaC 1.39 Ni 0.18 Co 0.3 Cr 0.08 Al 0.06 Ti 0.08 Mo 0.08 Nb,5.9,-,2208,6.3,10,-,con,1800,TaC,0.9791,97.91,"{'Ni': 0.6650717703349283, 'Co': 0.0861244019138756, 'Cr': 0.14354066985645933, 'Al': 0.038277511961722493, 'Ti': 0.028708133971291867, 'Mo': 0.038277511961722493}",8.46256686223502,-12.450146550929727,9.819325692112642,5.140625560868731,0.13284639099821258,0.03600482961473005,0.9876101756315451,7.276363609342202,12.476363609342203,1660.3733375560523,1.2486047282905208,2073.15,10.0,TaC
1651,aw,34.0,b WC 4.83 Re 5.31 TiC 5.22 TaC 1.17 Ni 0.15 Co 0.25 Cr 0.07 Al 0.05 Ti 0.07 Mo 0.07 Nb,6.1,-,2294,6.3,10,-,con,1800,TaC,0.9823999999999999,98.24,"{'Ni': 0.6647727272727272, 'Co': 0.08522727272727272, 'Cr': 0.14204545454545456, 'Al': 0.03977272727272728, 'Ti': 0.02840909090909091, 'Mo': 0.03977272727272728}",8.448199758237774,-12.578054159022846,9.849019374006117,5.1800065906680555,0.13341075081353918,0.03601994243407386,0.9876049750743036,7.3151991669557015,12.515199166955702,1657.7342616542317,1.250592479117389,2073.15,10.0,TaC
1652,aw,34.0,b WC 7.15 Re 5.23 TiC 5.14 TaC 0.58 Ni 0.07 Co 0.12 Cr 0.03 Al 0.02 Ti 0.03 Mo 0.03 Nb,6.2,-,2309,6.6,10,-,con,1800,TaC,0.9915,99.15,"{'Ni': 0.6823529411764706, 'Co': 0.0823529411764706, 'Cr': 0.1411764705882353, 'Al': 0.03529411764705882, 'Ti': 0.023529411764705882, 'Mo': 0.03529411764705882}",8.557152455220551,-11.533565112419375,9.43771242173699,4.913581932807223,0.1290359252109623,0.035924464666945405,0.9876378304656073,7.28006721743466,12.48006721743466,1665.134704320454,1.245034407499217,2073.15,10.0,TaC
1653,aw,34.0,b WC 7.57 Re 5.32 TiC 5.23 TaC 1.83 Ni 0.24 Co 0.39 Cr 0.1 Al 0.07 Ti 0.11 Mo 0.11 Nb,9.5,-,2321,6.3,10,-,con,1800,TaC,0.9726,97.26,"{'Ni': 0.6678832116788321, 'Co': 0.0875912408759124, 'Cr': 0.14233576642335766, 'Al': 0.0364963503649635, 'Ti': 0.025547445255474453, 'Mo': 0.040145985401459854}",8.504526755888364,-11.911922401471964,9.722488775273732,5.022920177479851,0.1314068731775185,0.0359678521567149,0.9876229001525414,7.256149129151052,12.456149129151052,1664.5016373771011,1.2455079366980026,2073.15,10.0,TaC
1654,aw,34.0,b WC 14.48 Re 5.09 TiC 5 TaC,10,-,2688,6.7,10,-,con,2200,TaC,0.0,0.0,{'Co': 1.0},9.0,0.0,-0.0,0.0,0.0,0.03535533905932738,0.9878336754785522,7.8,13.0,1768.15,1.3987218278992166,2473.15,10.0,TaC
1655,aw,34.0,b WC 12.47 Re 5.2 TiC 5.07 TaC 0.53 Ni 0.07 Co 0.1 Cr 0.03 Al 0.02 Ti 0.03 Mo 0.03 Nb,9.8,-,2562,6.7,10,-,con,2200,TaC,0.9922,99.22,"{'Ni': 0.6794871794871794, 'Co': 0.08974358974358973, 'Cr': 0.1282051282051282, 'Al': 0.03846153846153846, 'Ti': 0.025641025641025637, 'Mo': 0.03846153846153846}",8.539592595873529,-12.01748778464047,9.610140616468756,5.083322699899344,0.13010550542527602,0.03596868213202047,0.987622614545072,7.432530925559601,12.632530925559601,1654.6008682272743,1.4947109284728664,2473.15,10.0,TaC
1656,aw,34.0,b WC 27.92 Re 4.91 TiC 4.82 TaC,20,-,2402,8.2,10,-,con,2200,TaC,0.0,0.0,{'Co': 1.0},9.0,0.0,-0.0,0.0,0.0,0.03535533905932738,0.9878336754785522,7.8,13.0,1768.15,1.3987218278992166,2473.15,10.0,TaC
1657,aw,34.0,b WC 27.92 Re 4.91 TiC 4.82 TaC,20,-,2438,6.9,10,-,con,2200,TaC,0.0,0.0,{'Co': 1.0},9.0,0.0,-0.0,0.0,0.0,0.03535533905932738,0.9878336754785522,7.8,13.0,1768.15,1.3987218278992166,2473.15,10.0,TaC
1658,aw,34.0,b WC 27.92 Re 4.91 TiC 4.82 TaC,20,-,2092,7.3,10,-,con,2200,TaC,0.0,0.0,{'Co': 1.0},9.0,0.0,-0.0,0.0,0.0,0.03535533905932738,0.9878336754785522,7.8,13.0,1768.15,1.3987218278992166,2473.15,10.0,TaC
1659,aw,34.0,b WC 27.92 Re 4.91 TiC 4.82 TaC,20,-,2207,7.1,10,-,con,2200,TaC,0.0,0.0,{'Co': 1.0},9.0,0.0,-0.0,0.0,0.0,0.03535533905932738,0.9878336754785522,7.8,13.0,1768.15,1.3987218278992166,2473.15,10.0,TaC
1660,aw,34.0,b WC 7.57 Re 5.32 TiC 5.23 TaC 1.83 Ni 0.24 Co 0.39 Cr 0.1 Al 0.07 Ti 0.11 Mo 0.11 Nb,9.5,-,2532,6.7,10,-,con,-,TaC,0.9726,97.26,"{'Ni': 0.6678832116788321, 'Co': 0.0875912408759124, 'Cr': 0.14233576642335766, 'Al': 0.0364963503649635, 'Ti': 0.025547445255474453, 'Mo': 0.040145985401459854}",8.504526755888364,-11.911922401471964,9.722488775273732,5.022920177479851,0.1314068731775185,0.0359678521567149,0.9876229001525414,7.256149129151052,12.456149129151052,1664.5016373771011,1.0051957669663376,1673.15,10.0,TaC
1661,aw,34.0,b WC 11.4 Re 5.34 TiC 5.25 TaC 2.76 Ni 0.36 Co 0.59 Cr 0.16 Al 0.11 Ti 0.16 Mo 0.16 Nb,14.3,-,2364,6.4,10,-,con,-,TaC,0.9586,95.86,"{'Ni': 0.6666666666666666, 'Co': 0.08695652173913043, 'Cr': 0.14251207729468598, 'Al': 0.03864734299516909, 'Ti': 0.026570048309178747, 'Mo': 0.03864734299516909}",8.474425712554574,-12.249039403547268,9.779138306957122,5.099143656772942,0.13216219763374346,0.03599293235601517,0.9876142696641379,7.302611457972524,12.502611457972524,1659.4885309453784,1.0082323371327182,1673.15,10.0,TaC
1662,aw,34.0,b WC 11.05 Re 0.67 Co 0.22 Ni,10,-,2060,7.5,-,-,con,-,WC,0.9911,99.11,"{'Co': 0.752808988764045, 'Ni': 0.24719101123595505}",9.24795021443928,0.0,4.656438609477283,0.3461448303206279,0.012954683131551941,0.035285208148116705,0.9878578086207445,7.89918008577571,13.09918008577571,1705.7157665035118,0.9809078586579127,1673.15,1.0,WC
1663,aw,34.0,b WC 11.05 Re 0.44 Co 0.45 Ni,10,-,2330,6.6,-,-,con,-,WC,0.9911,99.11,"{'Co': 0.4943820224719101, 'Ni': 0.5056179775280899}",9.506636728622228,0.0,5.762093238005969,0.4015924534090453,0.014998678556788788,0.03521204055276459,0.9878829867333914,8.002654691448893,13.202654691448892,1682.8985168926374,0.9942073055536127,1673.15,1.0,WC
1664,aw,34.0,b WC 11.05 Re 0.22 Co 0.67 Ni,10,-,2470,7,-,-,con,-,WC,0.9911,99.11,"{'Co': 0.24719101123595505, 'Ni': 0.752808988764045}",9.753566629085519,0.0,4.6423943612609575,0.34683798712599484,0.012928014857385749,0.03514219822992647,0.9879070205678162,8.101426651634206,13.301426651634207,1685.6495036945385,0.9925847552132621,1673.15,1.0,WC
1665,aw,34.0,b WC 6.75 Re 2.14 Co 0.72 Ni,10,-,2270,6.5,-,-,con,-,WC,0.9714,97.14,"{'Co': 0.7482517482517482, 'Ni': 0.2517482517482517}",9.252516756736014,0.0,4.698101984397597,0.34826837492182733,0.01303368097941581,0.035283916534906874,0.9878582530850286,7.9010067026944055,13.101006702694406,1705.0632171245716,0.9812832645710403,1673.15,1.0,WC
1666,aw,34.0,b WC 6.75 Re 1.42 Co 1.43 Ni,10,-,2210,6.4,-,-,con,-,WC,0.9715,97.15,"{'Co': 0.49824561403508777, 'Ni': 0.5017543859649123}",9.502773269188799,0.0,5.762697772205951,0.40160919407461687,0.014999769267565624,0.03521313330411028,0.9878826107005815,8.00110930767552,13.20110930767552,1683.0462372150876,0.9941200443598849,1673.15,1.0,WC
1667,aw,34.0,b WC 6.75 Re 0.71 Co 2.15 Ni,10,-,2240,6.3,-,-,con,-,WC,0.9714,97.14,"{'Co': 0.24825174825174826, 'Ni': 0.7517482517482518}",9.752508074384018,0.0,4.652206209693171,0.347334936437547,0.012946648413152628,0.03514249763440955,0.9879069175380558,8.101003229753605,13.301003229753606,1685.5811859378741,0.9926249853512946,1673.15,1.0,WC
1668,aw,34.0,b WC 2.22 Re 3.68 Co 1.23 Ni,10,-,2030,9.5,-,-,con,-,WC,0.9509000000000001,95.09,"{'Co': 0.7494908350305499, 'Ni': 0.2505091649694501}",9.251275157665058,0.0,4.686865497862353,0.3476960713394769,0.01301239245968674,0.03528426771215591,0.9878581322394508,7.900510063066023,13.100510063066023,1705.239608379161,0.9811817598996178,1673.15,1.0,WC
1669,aw,34.0,b WC 2.22 Re 2.46 Co 2.47 Ni,10,-,2100,8.5,-,-,con,-,WC,0.9506999999999999,95.07,"{'Co': 0.49898580121703856, 'Ni': 0.5010141987829615}",9.502033093432516,0.0,5.762756927665027,0.4016096639467619,0.014999875995420282,0.0352133426574289,0.9878825386588339,8.000813237373006,13.200813237373007,1683.0751770785073,0.9941029508285332,1673.15,1.0,WC
1670,aw,34.0,b WC 2.22 Re 1.23 Co 3.7 Ni,10,-,2080,8.9,-,-,con,-,WC,0.9506999999999999,95.07,"{'Co': 0.24949290060851928, 'Ni': 0.7505070993914809}",9.751269463912035,0.0,4.663623514130885,0.3479128433392214,0.01296831873662977,0.03514284796635515,0.9879067969833601,8.100507785564812,13.300507785564813,1685.5019637653506,0.9926716408340713,1673.15,1.0,WC
1671,aw,34.0,b WC 11.09 Re 2.34 Co 2.35 Ni 1 TiC 3 TaC,16,-,2300,6.4,-,-,con,-,TaC,0.9531000000000001,95.31,"{'Co': 0.4989339019189766, 'Ni': 0.5010660980810235}",9.502084992075037,0.0,5.762753373858098,0.4016096596937616,0.014999869583674478,0.03521332797827608,0.9878825437101596,8.000833996830018,13.200833996830017,1683.073141213336,0.9941041533072162,1673.15,1.0,TaC
1672,aw,34.0,b WC 10.83 Re 2.28 Co 2.3 Ni,16,-,2130,7.1,-,-,con,-,WC,0.9542,95.42,"{'Co': 0.4978165938864628, 'Ni': 0.5021834061135371}",9.503202280670656,0.0,5.762655144496031,0.4016085188155139,0.014999692358800432,0.03521301196133907,0.9878826524565247,8.001280912268264,13.201280912268263,1683.0295575194593,0.9941298966050125,1673.15,1.0,WC
1673,aw,35.0,b WC 3.7 Fe 4 Co 4 Ni 4.2 Cu 3.4 Cr 0.9 Al,33.9,0.4,1413,17.4,-,-,-,1200,WC,0.84,84.0,"{'Fe': 0.23125, 'Co': 0.25, 'Ni': 0.25, 'Cr': 0.2125, 'Al': 0.05625}",7.6897768345641735,-9.091393967497515,13.142390998932743,4.385544791353929,0.11240371574722717,0.029477178759217203,0.9898564422714325,6.986103505877282,12.186103505877282,1617.3093448468176,0.9108647054404602,1473.15,1.0,WC
1674,aw,35.0,b WC 0.9 Al 1.9 Co 1.8 Cr 1.85 Fe 2 Ni 1.6 Ti,16.9,-,2231,8.3,30,-,con,1500,WC,0.8995000000000001,89.95,"{'Al': 0.08955223880597016, 'Co': 0.1890547263681592, 'Cr': 0.17910447761194032, 'Fe': 0.18407960199004977, 'Ni': 0.19900497512437812, 'Ti': 0.1592039800995025}",6.659001342117655,-21.493193684797735,14.894627816634783,6.97321895379039,0.14123127011384481,0.030521795994533883,0.9894969731608623,7.218923508437709,12.41892350843771,1561.6270113498197,1.1354503905944524,1773.15,30.0,WC
1675,aw,35.0,b WC 1.8 Al 3.8 Co 3.6 Cr 3.7 Fe 3.9 Ni 3.2 Ti,29.7,-,2358,12.1,30,-,con,1500,WC,0.8,80.0,"{'Al': 0.09000000000000002, 'Co': 0.19000000000000003, 'Cr': 0.18000000000000005, 'Fe': 0.18500000000000005, 'Ni': 0.19500000000000003, 'Ti': 0.16000000000000003}",6.6447699740944035,-21.488207550277053,14.894878633168517,6.974532900266929,0.14108131706134627,0.03052982631719538,0.989494209801378,7.214744500290716,12.414744500290716,1561.6304081708856,1.1354479207899546,1773.15,30.0,WC
1676,aw,35.0,b WC 1.06 Al 2.27 Co 2.16 Cr 2.2 Fe 2.31 Ni,20.6,-,1200,7.5,30,-,HIP,1300,WC,0.9,90.0,"{'Al': 0.10600000000000001, 'Co': 0.227, 'Cr': 0.21600000000000003, 'Fe': 0.22000000000000003, 'Ni': 0.231}",7.18080040491817,-12.253173554353653,13.378170215905756,5.412906990545499,0.12056878668748604,0.02983723195637187,0.9897325423412346,7.945245111138699,13.1452451111387,1538.7072140354937,1.0223842363578546,1573.15,30.0,WC
1677,aw,35.0,b WC 1.06 Al 2.27 Co 2.16 Cr 2.2 Fe 2.31 Ni,20.6,-,2160,7,30,-,HIP,1400,WC,0.9,90.0,"{'Al': 0.10600000000000001, 'Co': 0.227, 'Cr': 0.21600000000000003, 'Fe': 0.22000000000000003, 'Ni': 0.231}",7.18080040491817,-12.253173554353653,13.378170215905756,5.412906990545499,0.12056878668748604,0.02983723195637187,0.9897325423412346,7.945245111138699,13.1452451111387,1538.7072140354937,1.0873738582221304,1673.15,30.0,WC
1678,aw,35.0,b WC 1.06 Al 2.27 Co 2.16 Cr 2.2 Fe 2.31 Ni,20.6,-,2090,6.9,30,-,HIP,1450,WC,0.9,90.0,"{'Al': 0.10600000000000001, 'Co': 0.227, 'Cr': 0.21600000000000003, 'Fe': 0.22000000000000003, 'Ni': 0.231}",7.18080040491817,-12.253173554353653,13.378170215905756,5.412906990545499,0.12056878668748604,0.02983723195637187,0.9897325423412346,7.945245111138699,13.1452451111387,1538.7072140354937,1.1198686691542683,1723.15,30.0,WC
1679,aw,35.0,b WC 2.12 Al 4.55 Co 4.31 Cr 4.39 Fe 4.63 Ni,36.8,-,1600,9.2,30,-,HIP,1300,WC,0.8,80.0,"{'Al': 0.10600000000000001, 'Co': 0.22749999999999998, 'Cr': 0.21549999999999997, 'Fe': 0.21949999999999997, 'Ni': 0.23149999999999998}",7.182994993789775,-12.260208403910788,13.378447264921164,5.413971369455587,0.12059178292401282,0.02983676859907938,0.9897327017897181,7.949903255648295,13.149903255648296,1538.4613012438792,1.0225476576681352,1573.15,30.0,WC
1680,aw,35.0,b WC 2.12 Al 4.55 Co 4.31 Cr 4.39 Fe 4.63 Ni,36.8,-,1701,9.5,30,-,HIP,1400,WC,0.8,80.0,"{'Al': 0.10600000000000001, 'Co': 0.22749999999999998, 'Cr': 0.21549999999999997, 'Fe': 0.21949999999999997, 'Ni': 0.23149999999999998}",7.182994993789775,-12.260208403910788,13.378447264921164,5.413971369455587,0.12059178292401282,0.02983676859907938,0.9897327017897181,7.949903255648295,13.149903255648296,1538.4613012438792,1.0875476676905829,1673.15,30.0,WC
1681,aw,35.0,b WC 2.12 Al 4.55 Co 4.31 Cr 4.39 Fe 4.63 Ni,36.8,-,1640,9.9,30,-,HIP,1450,WC,0.8,80.0,"{'Al': 0.10600000000000001, 'Co': 0.22749999999999998, 'Cr': 0.21549999999999997, 'Fe': 0.21949999999999997, 'Ni': 0.23149999999999998}",7.182994993789775,-12.260208403910788,13.378447264921164,5.413971369455587,0.12059178292401282,0.02983676859907938,0.9897327017897181,7.949903255648295,13.149903255648296,1538.4613012438792,1.1200476727018067,1723.15,30.0,WC
1682,aw,35.0,b WC 0.06 Cr 0.2 Fe 9.68 Co 0.07 Ni,16.5,-,1458,10.1,30,-,HIP,1410,WC,0.8998999999999999,89.99,"{'Cr': 0.005994005994005994, 'Fe': 0.01998001998001998, 'Co': 0.967032967032967, 'Ni': 0.006993006993006994}",8.965622084251718,-0.1890360779890381,1.5305919816396871,0.23711233079026206,0.019535908308910416,0.03536506260226684,0.9878303294555172,7.722627467313708,12.922627467313708,1754.3048464524747,0.9594398621218183,1683.15,30.0,WC
1683,aw,35.0,b WC 0.41 Cr 0.45 Mn 0.49 Fe 7.7 Co 0.5 Ni,16.1,-,1550,8.2,30,-,HIP,1410,WC,0.9045000000000001,90.45,"{'Cr': 0.04293193717277486, 'Mn': 0.04712041884816753, 'Fe': 0.05130890052356021, 'Co': 0.806282722513089, 'Ni': 0.05235602094240837}",8.754348941667072,-1.7449034287614453,6.543089616877178,0.6571871961245295,0.08456794709868458,0.03542481967098853,0.9878097661145945,7.801648337137821,13.001648337137821,1701.9429124489523,0.9889579654455561,1683.15,30.0,WC
1684,aw,35.0,b WC 0.9 Cr 0.93 Mn 1.06 Fe 5.9 Co 1.1 Ni,16.9,-,1679,6.4,30,-,HIP,1410,WC,0.9011,90.11,"{'Cr': 0.0910010111223458, 'Mn': 0.09403437815975733, 'Fe': 0.10717896865520728, 'Co': 0.596562184024267, 'Ni': 0.11122345803842265}",8.500079374783379,-3.048815279244709,10.466762429517454,0.8973021444250798,0.11280357146309637,0.035496737964985654,0.9877850179060613,7.752296717214869,12.95229671721487,1667.4227208564134,1.009432088784006,1683.15,30.0,WC
1685,aw,35.0,b WC 0.5 Cr 0.54 Mn 0.56 Fe 10.4 Co 0.6 Ni,20.7,-,1421,10.8,30,-,HIP,1410,WC,0.8740000000000001,87.4,"{'Cr': 0.03968253968253968, 'Mn': 0.042857142857142864, 'Fe': 0.04444444444444445, 'Co': 0.8253968253968255, 'Ni': 0.047619047619047616}",8.776506233460164,-1.6122824643575595,6.08072902040913,0.6318185047914939,0.0812602762546671,0.035418552642476675,0.9878119226970142,7.798519025816007,12.998519025816007,1706.672245862618,0.9862174791207619,1683.15,30.0,WC
1686,aw,35.0,b WC 1.8 Cr 1.52 Mn 1.57 Fe 13.7 Co 1.3 Ni,31.5,-,1222,17.8,30,-,HIP,1410,WC,0.8011,80.11,"{'Cr': 0.09049773755656108, 'Mn': 0.07642031171442935, 'Fe': 0.07893413775766717, 'Co': 0.6887883358471594, 'Ni': 0.06535947712418301}",8.521314848697592,-2.737248048087707,8.976376895464792,0.8510384389308333,0.10621532274995661,0.035490731665943076,0.9877870847673974,7.612835483201882,12.812835483201882,1689.2047863969165,0.9964155995497554,1683.15,30.0,WC
1687,aw,36.0,b WC 7.5 Co 2.5 Ni,16.4,-,1136,12.1,-,2620,con,1380,WC,0.9,90.0,"{'Co': 0.75, 'Ni': 0.25}",9.250764956706705,0.0,4.682228437236064,0.347459805832466,0.013003603495767277,0.03528441201877887,0.9878580825812874,7.9003059826826805,13.10030598268268,1705.312314093731,0.9694118703872423,1653.15,1.0,WC
1688,aw,36.0,b WC 5 Co 5 Ni,16.4,-,1110,12.5,-,2580,con,1380,WC,0.9,90.0,"{'Co': 0.5, 'Ni': 0.5}",9.501018903053309,0.0,5.762808396581889,0.401608878586837,0.014999968855064718,0.03521362951378672,0.9878824399470796,8.000407561221323,13.200407561221322,1683.1151642171696,0.9821966049298197,1653.15,1.0,WC
1689,aw,36.0,b WC 2.5 Co 7.5 Ni,16.3,-,1101,12.4,-,2580,con,1380,WC,0.9,90.0,"{'Co': 0.25, 'Ni': 0.75}",9.75076339945994,0.0,4.668268677232848,0.34814785722792285,0.012977131645404736,0.03514299110299746,0.9879067477278054,8.100305359783974,13.300305359783975,1685.4698172858934,0.9808244461250941,1653.15,1.0,WC
1690,aw,36.0,b WC 4.5 Co 1.5 Ni,10.1,8.4,1110,16.8,-,-,con,1380,WC,0.94,94.0,"{'Co': 0.75, 'Ni': 0.25}",9.250764956706705,0.0,4.682228437236064,0.347459805832466,0.013003603495767277,0.03528441201877887,0.9878580825812874,7.9003059826826805,13.10030598268268,1705.312314093731,0.9694118703872423,1653.15,1.0,WC
1691,aw,36.0,b WC 4.5 Co 1.5 Ni,10.1,5.9,1127,15.7,-,-,con,1380,WC,0.94,94.0,"{'Co': 0.75, 'Ni': 0.25}",9.250764956706705,0.0,4.682228437236064,0.347459805832466,0.013003603495767277,0.03528441201877887,0.9878580825812874,7.9003059826826805,13.10030598268268,1705.312314093731,0.9694118703872423,1653.15,1.0,WC
1692,aw,36.0,b WC 4.5 Co 1.5 Ni,10.1,3.6,1350,12.6,-,-,con,1380,WC,0.94,94.0,"{'Co': 0.75, 'Ni': 0.25}",9.250764956706705,0.0,4.682228437236064,0.347459805832466,0.013003603495767277,0.03528441201877887,0.9878580825812874,7.9003059826826805,13.10030598268268,1705.312314093731,0.9694118703872423,1653.15,1.0,WC
1693,aw,36.0,b WC 7.5 TiN 1.8 MO2C 6 Co 6 Ni,12.4,-,1280,10.3,-,2150,HIP,1450,Mo2C,0.88,88.0,"{'Co': 0.5, 'Ni': 0.5}",9.501018903053309,0.0,5.762808396581889,0.401608878586837,0.014999968855064718,0.03521362951378672,0.9878824399470796,8.000407561221323,13.200407561221322,1683.1151642171696,1.023786153576396,1723.15,1.0,Mo2C
1694,aw,36.0,b WC 8 TiC 6 Co 6 Ni,16.7,-,1263,9.8,-,1820,con,1450,TiC,0.88,88.0,"{'Co': 0.5, 'Ni': 0.5}",9.501018903053309,0.0,5.762808396581889,0.401608878586837,0.014999968855064718,0.03521362951378672,0.9918486968718087,5.800407561221322,13.200407561221322,1683.1151642171696,1.023786153576396,1723.15,1.0,TiC
1695,aw,36.0,b WC 6 TiC 2 MO2C 6 Co 6 Ni,17.1,-,1262,10.5,-,2320,con,1450,Mo2C,0.88,88.0,"{'Co': 0.5, 'Ni': 0.5}",9.501018903053309,0.0,5.762808396581889,0.401608878586837,0.014999968855064718,0.03521362951378672,0.9878824399470796,8.000407561221323,13.200407561221322,1683.1151642171696,1.023786153576396,1723.15,1.0,Mo2C
1696,aw,36.0,b WC 1.8 MO2C 7.5 TiN 6 Co 6 Ni,12.4,-,1285,10.6,-,2285,HIP,1450,Mo2C,0.88,88.0,"{'Co': 0.5, 'Ni': 0.5}",9.501018903053309,0.0,5.762808396581889,0.401608878586837,0.014999968855064718,0.03521362951378672,0.9878824399470796,8.000407561221323,13.200407561221322,1683.1151642171696,1.023786153576396,1723.15,1.0,Mo2C
1697,aw,36.0,b WC 12 Fe 8 Co 0 Ni,32.2,-,1070,9.8,10,2210,-,-,WC,0.8,80.0,"{'Fe': 0.6, 'Co': 0.4, 'Ni': 0.0}",8.3871547402278,-0.9490637893877792,5.549248620838679,0.38777843467107614,0.02435497625470733,0.035528677874928555,0.9877740268840577,7.06458568827336,12.26458568827336,1731.9168354088658,0.9660683271809687,1673.15,10.0,WC
1698,aw,36.0,b WC 11.5 Fe 8.2 Ni 3.3 Cr3C2,36.1,1.5,1520,8.9,20,-,con,1420,Cr3C2,0.8029999999999999,80.3,"{'Fe': 0.583756345177665, 'Ni': 0.416243654822335}",8.808416889317368,-1.9265918234023311,5.609299406629626,0.7839795371791225,0.0392590557543334,0.03540952694601718,0.9878150285801731,7.246733511453894,12.446733511453894,1714.3379238305895,0.9876407541733393,1693.15,20.0,Cr3C2
1699,aw,36.0,b WC 7.7 Co 3.3 Ni,17.9,-,1173,18.5,-,-,-,-,WC,0.89,89.0,"{'Co': 0.7000000000000001, 'Ni': 0.3}",9.300856576779736,0.0,5.084745389874778,0.36778958170122195,0.013758913739438291,0.03527024396908517,0.9878629580285323,7.920342630711896,13.120342630711896,1698.7689844114263,0.9849190886774387,1673.15,1.0,WC
1700,aw,36.0,b WC 7.7 Co 3.3 Ni,17.9,-,1128,18.3,-,-,-,-,WC,0.89,89.0,"{'Co': 0.7000000000000001, 'Ni': 0.3}",9.300856576779736,0.0,5.084745389874778,0.36778958170122195,0.013758913739438291,0.03527024396908517,0.9878629580285323,7.920342630711896,13.120342630711896,1698.7689844114263,0.9849190886774387,1673.15,1.0,WC
1701,aw,36.0,b WC 7.7 Co 3.3 Ni,17.9,-,1185,18,-,-,-,-,WC,0.89,89.0,"{'Co': 0.7000000000000001, 'Ni': 0.3}",9.300856576779736,0.0,5.084745389874778,0.36778958170122195,0.013758913739438291,0.03527024396908517,0.9878629580285323,7.920342630711896,13.120342630711896,1698.7689844114263,0.9849190886774387,1673.15,1.0,WC
1702,aw,36.0,b WC 7.7 Co 3.3 Ni,17.9,-,1128,17.9,-,-,-,-,WC,0.89,89.0,"{'Co': 0.7000000000000001, 'Ni': 0.3}",9.300856576779736,0.0,5.084745389874778,0.36778958170122195,0.013758913739438291,0.03527024396908517,0.9878629580285323,7.920342630711896,13.120342630711896,1698.7689844114263,0.9849190886774387,1673.15,1.0,WC
1703,aw,36.0,b WC 5.5 Co 5.5 Ni,17.9,-,1120,18.9,-,-,-,-,WC,0.89,89.0,"{'Co': 0.5, 'Ni': 0.5}",9.501018903053309,0.0,5.762808396581889,0.401608878586837,0.014999968855064718,0.03521362951378672,0.9878824399470796,8.000407561221323,13.200407561221322,1683.1151642171696,0.9940793331145558,1673.15,1.0,WC
1704,aw,36.0,b WC 5.5 Co 5.5 Ni,17.9,-,1113,18.7,-,-,-,-,WC,0.89,89.0,"{'Co': 0.5, 'Ni': 0.5}",9.501018903053309,0.0,5.762808396581889,0.401608878586837,0.014999968855064718,0.03521362951378672,0.9878824399470796,8.000407561221323,13.200407561221322,1683.1151642171696,0.9940793331145558,1673.15,1.0,WC
1705,aw,36.0,b WC 5.5 Co 5.5 Ni,17.9,-,1150,18.5,-,-,-,-,WC,0.89,89.0,"{'Co': 0.5, 'Ni': 0.5}",9.501018903053309,0.0,5.762808396581889,0.401608878586837,0.014999968855064718,0.03521362951378672,0.9878824399470796,8.000407561221323,13.200407561221322,1683.1151642171696,0.9940793331145558,1673.15,1.0,WC
1706,aw,36.0,b WC 5.5 Co 5.5 Ni,17.9,-,1113,18.4,-,-,-,-,WC,0.89,89.0,"{'Co': 0.5, 'Ni': 0.5}",9.501018903053309,0.0,5.762808396581889,0.401608878586837,0.014999968855064718,0.03521362951378672,0.9878824399470796,8.000407561221323,13.200407561221322,1683.1151642171696,0.9940793331145558,1673.15,1.0,WC
1707,aw,36.0,b WC 2.75 Co 8.25 Ni,17.8,-,1102,19.5,-,-,-,-,WC,0.89,89.0,"{'Co': 0.25, 'Ni': 0.75}",9.75076339945994,0.0,4.668268677232848,0.34814785722792285,0.012977131645404736,0.03514299110299746,0.9879067477278054,8.100305359783974,13.300305359783975,1685.4698172858934,0.9926905737738265,1673.15,1.0,WC
1708,aw,36.0,b WC 2.75 Co 8.25 Ni,17.8,-,1109,19.1,-,-,-,-,WC,0.89,89.0,"{'Co': 0.25, 'Ni': 0.75}",9.75076339945994,0.0,4.668268677232848,0.34814785722792285,0.012977131645404736,0.03514299110299746,0.9879067477278054,8.100305359783974,13.300305359783975,1685.4698172858934,0.9926905737738265,1673.15,1.0,WC
1709,aw,36.0,b WC 2.75 Co 8.25 Ni,17.8,-,1072,18.1,-,-,-,-,WC,0.89,89.0,"{'Co': 0.25, 'Ni': 0.75}",9.75076339945994,0.0,4.668268677232848,0.34814785722792285,0.012977131645404736,0.03514299110299746,0.9879067477278054,8.100305359783974,13.300305359783975,1685.4698172858934,0.9926905737738265,1673.15,1.0,WC
1710,aw,36.0,b WC 2.75 Co 8.25 Ni,17.8,-,1091,17.6,-,-,-,-,WC,0.89,89.0,"{'Co': 0.25, 'Ni': 0.75}",9.75076339945994,0.0,4.668268677232848,0.34814785722792285,0.012977131645404736,0.03514299110299746,0.9879067477278054,8.100305359783974,13.300305359783975,1685.4698172858934,0.9926905737738265,1673.15,1.0,WC
1711,aw,36.0,b WC 1.5 Fe 0.1 Cr 2.3 Ni,7,4.4,1733,9.6,30,-,HIP,1550,WC,0.961,96.1,"{'Fe': 0.38461538461538464, 'Cr': 0.025641025641025644, 'Ni': 0.5897435897435898}",9.096468577203947,-2.3241320142775717,6.528788156874915,0.8832434023523985,0.052922797513468754,0.03532805362528244,0.9878430648226834,7.327210512577399,12.5272105125774,1700.1017764583016,1.0723769748644318,1823.15,30.0,WC
1712,aw,36.0,91.9 WC 0.6 VC 4.65 Ni 0.6 Co 0.99 Cr 0.27 Al 0.19 Ti 0.27 Mo 0.27 Nb,12,-,2322,7,10,-,con,1475,VC,0.9303,93.03,"{'Ni': 0.667144906743185, 'Co': 0.0860832137733142, 'Cr': 0.14203730272596843, 'Al': 0.03873744619799139, 'Ti': 0.027259684361549495, 'Mo': 0.03873744619799139}",8.471206996665561,-12.334738550166495,9.78282229662199,5.1200630309515285,0.13242233153415148,0.035998413173980455,0.98761238362905,7.304909469826449,12.50490946982645,1659.26182735913,1.0535709139903158,1748.15,10.0,VC
1713,aw,36.0,91.9 WC 0.6 VC 4.65 Ni 0.6 Co 0.99 Cr 0.27 Al 0.19 Ti 0.27 Mo 0.27 Nb,12,-,2272,7.4,10,-,con,1450,VC,0.9303,93.03,"{'Ni': 0.667144906743185, 'Co': 0.0860832137733142, 'Cr': 0.14203730272596843, 'Al': 0.03873744619799139, 'Ti': 0.027259684361549495, 'Mo': 0.03873744619799139}",8.471206996665561,-12.334738550166495,9.78282229662199,5.1200630309515285,0.13242233153415148,0.035998413173980455,0.98761238362905,7.304909469826449,12.50490946982645,1659.26182735913,1.03850397302429,1723.15,10.0,VC
1714,aw,36.0,91.9 WC 0.6 VC 4.65 Ni 0.6 Co 0.99 Cr 0.27 Al 0.19 Ti 0.27 Mo 0.27 Nb,12,-,2259,7.2,10,-,con,1500,VC,0.9303,93.03,"{'Ni': 0.667144906743185, 'Co': 0.0860832137733142, 'Cr': 0.14203730272596843, 'Al': 0.03873744619799139, 'Ti': 0.027259684361549495, 'Mo': 0.03873744619799139}",8.471206996665561,-12.334738550166495,9.78282229662199,5.1200630309515285,0.13242233153415148,0.035998413173980455,0.98761238362905,7.304909469826449,12.50490946982645,1659.26182735913,1.0686378549563416,1773.15,10.0,VC
1715,aw,36.0,91.9 WC 0.6 VC 4.65 Ni 0.6 Co 0.99 Cr 0.27 Al 0.19 Ti 0.27 Mo 0.27 Nb,12,-,2246,7.3,10,-,con,1550,VC,0.9303,93.03,"{'Ni': 0.667144906743185, 'Co': 0.0860832137733142, 'Cr': 0.14203730272596843, 'Al': 0.03873744619799139, 'Ti': 0.027259684361549495, 'Mo': 0.03873744619799139}",8.471206996665561,-12.334738550166495,9.78282229662199,5.1200630309515285,0.13242233153415148,0.035998413173980455,0.98761238362905,7.304909469826449,12.50490946982645,1659.26182735913,1.098771736888393,1823.15,10.0,VC
1716,aw,36.0,91.9 WC 0.6 VC 4.65 Ni 0.6 Co 0.99 Cr 0.27 Al 0.19 Ti 0.27 Mo 0.27 Nb,12,-,2064,7.9,10,-,con,1550,VC,0.9303,93.03,"{'Ni': 0.667144906743185, 'Co': 0.0860832137733142, 'Cr': 0.14203730272596843, 'Al': 0.03873744619799139, 'Ti': 0.027259684361549495, 'Mo': 0.03873744619799139}",8.471206996665561,-12.334738550166495,9.78282229662199,5.1200630309515285,0.13242233153415148,0.035998413173980455,0.98761238362905,7.304909469826449,12.50490946982645,1659.26182735913,1.098771736888393,1823.15,10.0,VC
1717,aw,36.0,91.9 WC 0.6 VC 4.65 Ni 0.6 Co 0.99 Cr 0.27 Al 0.19 Ti 0.27 Mo 0.27 Nb,12,-,2246,7.3,10,-,con,1550,VC,0.9303,93.03,"{'Ni': 0.667144906743185, 'Co': 0.0860832137733142, 'Cr': 0.14203730272596843, 'Al': 0.03873744619799139, 'Ti': 0.027259684361549495, 'Mo': 0.03873744619799139}",8.471206996665561,-12.334738550166495,9.78282229662199,5.1200630309515285,0.13242233153415148,0.035998413173980455,0.98761238362905,7.304909469826449,12.50490946982645,1659.26182735913,1.098771736888393,1823.15,10.0,VC
