Repository: YHzed/HEAC-0.2

# HEAC 0.2 - 高熵合金陶瓷智能设计平台

<div align="center">
*一个集成数据处理、机器学习、逆向设计的高熵合金陶瓷(HEA Cermet)材料研发平台*

</div>

---

## 📋 目录

- [项目简介](#-项目简介)
- [核心特性](#-核心特性)
- [系统架构](#-系统架构)
- [快速开始](#-快速开始)
- [功能模块](#-功能模块)
- [安装指南](#-安装指南)
- [使用教程](#-使用教程)
- [API参考](#-api参考)
- [常见问题](#-常见问题)
- [贡献指南](#-贡献指南)
- [许可证](#-许可证)

---

# 编辑.env文件,添加您的Materials Project API密钥

### 9️⃣ HEA Data Preprocessing - HEA数据预处理

**主要功能:**
- 📊 HEA专用数据清洗
- 🔧 缺失值处理
- 📈 异常值检测
- 🏷️ 特征编码

---

### 1️⃣1️⃣ Database Manager V2 - 数据库管理器V2

**主要功能:**
- 🗄️ SQLite数据库管理
- 📊 数据表查看与编辑
- 🔍 高级查询
- 📥 数据导入导出
- 🔗 关系管理

**数据库表:**
- `materials`: 材料基础信息
- `compositions`: 成分数据
- `properties`: 性能数据
- `processes`: 工艺参数
- `literature`: 文献来源

**使用示例:**

File: datasets/hea_processed.csv (part 11 of 16)
Unnamed: 0,Group,Subgroup,Composition,"Binder, vol-%","d, mm","HV, kgf/mm2","KIC, MPa·m1/2","Load, kgf","TRS, MPa",Sintering,"T, °C",Ceramic_Type,Ceramic_Vol_Frac,Ceramic_Wt_Pct,Binder_Composition,VEC,H_mix,S_mix,Delta_R,Delta_Chi,Lattice_Constant_Est,Lattice_Mismatch,CTE_Mismatch,CTE_Binder,T_Liquidus_Est,T_Homologous,Sinter_Temp_K,Grain_Size,Parsed_Ceramic
1718,aw,36.0,b WC 3.9 Fe 1 Cr 4.4 Ni,16.3,3.5,1400,12.8,30,-,con,1500,WC,0.907,90.7,"{'Fe': 0.4193548387096774, 'Cr': 0.1075268817204301, 'Ni': 0.4731182795698925}",8.679536659805576,-3.256533736448639,8.087235231161301,1.081004034735511,0.07769641753442547,0.03544597977971665,0.9878024845905999,6.522230139159519,11.72223013915952,1725.254329111261,1.027761513233479,1773.15,30.0,WC
1719,aw,36.0,b WC 4.626 Fe 4.861 Ni,16.4,0.8,1902,8.7,-,-,con,1450,WC,0.9051300000000001,90.513,"{'Fe': 0.48761463054706444, 'Ni': 0.5123853694529356}",8.999902162925345,-1.9999999808558135,5.762825619384194,0.7999993700143789,0.03999999980855806,0.035355366731830956,0.9878336659560113,7.399921730340277,12.599921730340277,1704.659786335769,1.0108468644667077,1723.15,1.0,WC
1720,aw,36.0,b WC 6.105 Fe 6.415 Ni,21.1,0.8,1544,9.2,-,-,con,1450,WC,0.8748,87.48,"{'Fe': 0.4876198083067093, 'Ni': 0.5123801916932907}",8.999891801050886,-1.999999976585975,5.762825610509334,0.7999993028445316,0.039999999765859676,0.03535536966261164,0.9878336649474839,7.39991344084071,12.59991344084071,1704.6602164536514,1.0108466094110031,1723.15,1.0,WC
1721,aw,36.0,b WC 7.543 Fe 7.927 Ni,25.5,0.8,1321,10.1,-,-,con,1450,WC,0.8453,84.53,"{'Fe': 0.4875888817065288, 'Ni': 0.5124111182934713}",8.999953692289793,-1.9999999957111914,5.762825650261098,0.7999997027730046,0.039999999957111836,0.035355352157125736,0.9878336709713952,7.399962953831834,12.599962953831835,1704.6576475189083,1.0108481327661345,1723.15,1.0,WC
1722,aw,36.0,b WC 7.5 Ni 7.5 Fe,24.8,-,1463,12.3,30,2400,con,1350,WC,0.85,85.0,"{'Ni': 0.5, 'Fe': 0.5}",8.975131484288237,-1.9987631138525874,5.760254526263179,0.7995935068819907,0.03998762922557505,0.035362372937766506,0.987831255011092,7.38010518743059,12.58010518743059,1705.7167667900474,0.9515940932295414,1623.15,30.0,WC
1723,aw,36.0,b WC 7.5 Ni 7.5 Fe,24.8,-,1488,15.1,30,2550,con,1400,WC,0.85,85.0,"{'Ni': 0.5, 'Fe': 0.5}",8.975131484288237,-1.9987631138525874,5.760254526263179,0.7995935068819907,0.03998762922557505,0.035362372937766506,0.987831255011092,7.38010518743059,12.58010518743059,1705.7167667900474,0.9809072834223621,1673.15,30.0,WC
1724,aw,36.0,b WC 4.8 Co 2 Ni 0.3 VC 0.3 Cr3C2,11.8,0.7,1850,8.8,10,3000,con,-,Cr3C2,0.932,93.2,"{'Co': 0.7058823529411765, 'Ni': 0.29411764705882354}",9.294964505519246,0.0,5.042750041871779,0.36568435447042247,0.01368080412120316,0.035271910498502576,0.9878623845497237,7.9179858022077,13.1179858022077,1699.4782990062406,0.984508011063374,1673.15,10.0,Cr3C2
1725,aw,36.0,b WC 5 Fe 5 Ni,17.2,-,1499,9,50,-,-,-,WC,0.9,90.0,"{'Fe': 0.5, 'Ni': 0.5}",8.975131484288237,-1.9987631138525874,5.760254526263179,0.7995935068819907,0.03998762922557505,0.035362372937766506,0.987831255011092,7.38010518743059,12.58010518743059,1705.7167667900474,0.9809072834223621,1673.15,50.0,WC
1726,aw,36.0,b WC 1.5 Co 7 Ni 1.1 Cr 0.4 Mo,16,0.8,1495,9.5,30,-,HIP,1500,WC,0.9,90.0,"{'Co': 0.15, 'Ni': 0.7, 'Cr': 0.11000000000000001, 'Mo': 0.04}",9.254592131865886,-3.296175105319506,7.343589750982215,2.059057129892263,0.09259969656683241,0.035359607621588206,0.987832206599591,6.871763720742146,12.071763720742146,1736.1669229381491,1.0213015675930883,1773.15,30.0,WC
1727,aw,36.0,b WC 12 Co 3 Ni,23.7,1.5,969,17.3,-,-,-,-,WC,0.85,85.0,"{'Co': 0.8, 'Ni': 0.2}",9.200652896239683,0.0,4.167859737606466,0.32090619857046865,0.012014665218943048,0.035298585849889055,0.9878532051445668,7.880261158495872,13.080261158495873,1713.1179472601143,0.9766694714021079,1673.15,1.0,WC
1728,aw,36.0,b WC 12 Co 3 Ni,23.7,1.3,1040,15.8,-,-,-,-,WC,0.85,85.0,"{'Co': 0.8, 'Ni': 0.2}",9.200652896239683,0.0,4.167859737606466,0.32090619857046865,0.012014665218943048,0.035298585849889055,0.9878532051445668,7.880261158495872,13.080261158495873,1713.1179472601143,0.9766694714021079,1673.15,1.0,WC
1729,aw,36.0,b WC 8 Co 2 Ni,16.4,1.4,1183,15.3,-,-,-,-,WC,0.9,90.0,"{'Co': 0.8, 'Ni': 0.2}",9.200652896239683,0.0,4.167859737606466,0.32090619857046865,0.012014665218943048,0.035298585849889055,0.9878532051445668,7.880261158495872,13.080261158495873,1713.1179472601143,0.9766694714021079,1673.15,1.0,WC
1730,aw,36.0,b WC 8 Co 2 Ni,16.4,1,1254,14.2,-,-,-,-,WC,0.9,90.0,"{'Co': 0.8, 'Ni': 0.2}",9.200652896239683,0.0,4.167859737606466,0.32090619857046865,0.012014665218943048,0.035298585849889055,0.9878532051445668,7.880261158495872,13.080261158495873,1713.1179472601143,0.9766694714021079,1673.15,1.0,WC
1731,aw,36.0,97 WC 2.5 Co 0.5 Ni,5.2,-,1950,8,30,2400,con,-,WC,0.97,97.0,"{'Co': 0.8333333333333334, 'Ni': 0.16666666666666666}",9.167233493974607,0.0,3.753540923494755,0.29894731775728495,0.011195526214559349,0.035308038284275,0.9878499524142206,7.866893397589844,13.066893397589844,1719.127491930925,0.9732553332159891,1673.15,30.0,WC
1732,aw,36.0,70 WC 13.2 Co 15.3 Ni 1.5 Cr,43.3,2.8,650,-,-,2700,con,-,WC,0.7,70.0,"{'Co': 0.44, 'Ni': 0.51, 'Cr': 0.05}",9.339102396203836,-1.1905892495220558,7.21506298454302,0.7602747540353143,0.05628232124380352,0.03525942641777844,0.9878666805169379,7.548006338806069,12.74800633880607,1689.6088341823945,0.9902587901711825,1673.15,1.0,WC
1733,aw,36.0,70 WC 13.2 Co 15.3 Ni 1.5 Cr,43.3,6,600,-,-,2700,con,-,WC,0.7,70.0,"{'Co': 0.44, 'Ni': 0.51, 'Cr': 0.05}",9.339102396203836,-1.1905892495220558,7.21506298454302,0.7602747540353143,0.05628232124380352,0.03525942641777844,0.9878666805169379,7.548006338806069,12.74800633880607,1689.6088341823945,0.9902587901711825,1673.15,1.0,WC
1734,aw,36.0,75 WC 11.3 Co 12.5 Ni 1.2 Cr,37.2,2.8,750,-,-,2700,con,-,WC,0.75,75.0,"{'Co': 0.452, 'Ni': 0.5, 'Cr': 0.048}",9.335992635125882,-1.1388943445115713,7.186883515632309,0.7484079513104633,0.05522449006237781,0.03526030599103688,0.9878663778420382,7.562154286139147,12.762154286139147,1689.400007469091,0.9903811960475629,1673.15,1.0,WC
1735,aw,36.0,85 WC 6.6 Co 7.6 Ni 0.8 Cr,23.9,4.3,900,-,-,2900,con,-,WC,0.85,85.0,"{'Co': 0.44, 'Ni': 0.5066666666666666, 'Cr': 0.05333333333333334}",9.324410067430636,-1.2633148231857465,7.28179688017183,0.7767991012224355,0.057870565180526905,0.03526358203590123,0.9878652505038192,7.516463726855439,12.716463726855439,1690.5294733020892,0.9897195088423144,1673.15,1.0,WC
1736,aw,36.0,80 WC 9 Co 10 Ni 1 Cr,30.8,4.3,800,-,-,2700,con,-,WC,0.8,80.0,"{'Co': 0.45, 'Ni': 0.5, 'Cr': 0.05}",9.32916201275845,-1.1839384554800836,7.225884939290456,0.7588290203224572,0.056218269076567864,0.03526223798279517,0.987865713013491,7.544014491420573,12.744014491420574,1689.8850612100186,0.9900969233978342,1673.15,1.0,WC
1737,aw,36.0,b WC 6 Co 3 Ni 0.58 Cr 0.17 V,15.9,0.2,1683,9.5,30,-,-,-,WC,0.9025,90.25,"{'Co': 0.6153846153846154, 'Ni': 0.3076923076923077, 'Cr': 0.059487179487179485, 'V': 0.01743589743589744}",9.025686897923746,-2.3455310167895314,7.675563342280366,1.267723198474299,0.06808500956600153,0.0353762638396008,0.9878264749347554,7.290735576203397,12.490735576203397,1705.0846679313008,0.9812709195432239,1673.15,30.0,WC
1738,aw,36.0,b WC 7.6 Ni 0.5 Co 0.1 Nb,13.4,0.9,1301,13.1,30,-,-,-,WC,0.919,91.9,"{'Ni': 0.9382716049382716, 'Co': 0.0617283950617284}",9.938507235358708,0.0,1.9209938786559317,0.19363944066732158,0.007206959420189416,0.03508988912720147,0.9879250209472811,8.175402894143485,13.375402894143486,1708.9443660895324,0.9790546920076525,1673.15,30.0,WC
1739,aw,36.0,b WC 3.3 Co 1.1 Ni 0.5 Cr,8.5,0.4,1953,9.2,30,-,-,-,WC,0.951,95.1,"{'Co': 0.6734693877551019, 'Ni': 0.22448979591836735, 'Cr': 0.1020408163265306}",8.880184152771761,-1.9199742672415572,7.098215942033596,0.8877631442338099,0.0733374504495348,0.035389228098554854,0.9878220137307105,6.965487248001318,12.165487248001318,1726.1578921875378,0.9692914000350447,1673.15,30.0,WC
1740,ac,37.0,60 TiC 6.4 Cr 5.6 Ni 27.4 Fe 0.6 Si,29.1,2.4,1050,19,-,2030,con,1420,TiC,0.606,60.6,"{'Cr': 0.16243654822335027, 'Ni': 0.14213197969543148, 'Fe': 0.6954314720812182}",7.921947574929666,-1.8789626248771838,6.889608129370243,0.8783571366526667,0.07433682374860685,0.029116479002607245,0.993260074304952,3.417632900371956,10.817632900371956,1786.3020371588816,0.9478520232182907,1693.15,1.0,TiC
1741,ac,37.0,70 TiC 4.8 Cr 4.2 Ni 20.55 Fe 0.45 Si,20.9,2.4,1260,14,-,1310,con,1420,TiC,0.7045,70.45,"{'Cr': 0.16243654822335024, 'Ni': 0.14213197969543148, 'Fe': 0.6954314720812182}",7.921947574929666,-1.8789626248771834,6.8896081293702425,0.8783571366526667,0.07433682374860684,0.029116479002607245,0.993260074304952,3.417632900371956,10.817632900371956,1786.3020371588814,0.9478520232182908,1693.15,1.0,TiC
1742,ac,37.0,80 TiC 3.2 Cr 2.8 Ni 13.7 Fe 0.3 Si,13.4,2.4,1340,11,-,700,con,1420,TiC,0.8029999999999999,80.3,"{'Cr': 0.16243654822335027, 'Ni': 0.14213197969543148, 'Fe': 0.6954314720812182}",7.921947574929666,-1.8789626248771838,6.889608129370243,0.8783571366526667,0.07433682374860685,0.029116479002607245,0.993260074304952,3.417632900371956,10.817632900371956,1786.3020371588816,0.9478520232182907,1693.15,1.0,TiC
1743,ac,37.0,70 TiC 23.55 Fe 6 Cr 0.45 Si,21.2,2.4,1500,11,-,1000,con,1420,TiC,0.7045,70.45,"{'Fe': 0.7969543147208122, 'Cr': 0.20304568527918782}",7.570306882119672,-0.674750060206939,4.325837399121684,0.6497142351634407,0.06982169566112773,0.029197686942067997,0.9932412761708177,2.9175587433128687,10.317558743312869,1841.6085134253615,0.9193864969980884,1693.15,1.0,TiC
1744,ac,37.0,60 TiC 31.4 Fe 8 Cr 0.6 Si,29.6,2.4,1350,12.5,-,1330,con,1420,TiC,0.606,60.6,"{'Fe': 0.7969543147208121, 'Cr': 0.20304568527918782}",7.570306882119672,-0.6747500602069391,4.325837399121684,0.6497142351634408,0.06982169566112774,0.029197686942068,0.9932412761708177,2.9175587433128687,10.317558743312869,1841.6085134253615,0.9193864969980884,1693.15,1.0,TiC
1745,ac,37.0,50 TiC 39.25 Fe 10 Cr 0.75 Si,38.6,2.4,1320,13.5,-,1360,con,1420,TiC,0.5075,50.75,"{'Fe': 0.7969543147208121, 'Cr': 0.20304568527918782}",7.570306882119672,-0.6747500602069391,4.325837399121684,0.6497142351634408,0.06982169566112774,0.029197686942068,0.9932412761708177,2.9175587433128687,10.317558743312869,1841.6085134253615,0.9193864969980884,1693.15,1.0,TiC
1746,ac,37.0,40 TiC 47.1 Fe 12 Cr 0.9 Si,48.6,2.4,1050,16,-,1680,con,1420,TiC,0.409,40.9,"{'Fe': 0.7969543147208122, 'Cr': 0.20304568527918782}",7.570306882119672,-0.674750060206939,4.325837399121684,0.6497142351634407,0.06982169566112773,0.029197686942067997,0.9932412761708177,2.9175587433128687,10.317558743312869,1841.6085134253615,0.9193864969980884,1693.15,1.0,TiC
1747,ac,37.0,40 TiC 58.8 Fe 1.2 Si,47.9,2.4,1150,15,-,1830,con,1420,TiC,0.41200000000000003,41.2,{'Fe': 1.0},8.0,0.0,-0.0,0.0,0.0,0.035638181771801995,0.9917504208861571,4.4,11.8,1811.15,0.9348480247356652,1693.15,1.0,TiC
1748,ac,37.0,50 TiC 49 Fe 1 Si,38,2.4,1300,13.5,-,2230,con,1420,TiC,0.51,51.0,{'Fe': 1.0},8.0,0.0,-0.0,0.0,0.0,0.035638181771801995,0.9917504208861571,4.4,11.8,1811.15,0.9348480247356652,1693.15,1.0,TiC
1749,ac,37.0,60 TiC 39.2 Fe 0.8 Si,29,2.4,1360,12,-,2000,con,1420,TiC,0.608,60.8,{'Fe': 1.0},8.0,0.0,-0.0,0.0,0.0,0.035638181771801995,0.9917504208861571,4.4,11.8,1811.15,0.9348480247356652,1693.15,1.0,TiC
1750,ac,37.0,70 TiC 29.4 Fe 0.6 Si,20.8,2.4,1470,10,-,1250,con,1420,TiC,0.706,70.6,{'Fe': 1.0},8.0,0.0,-0.0,0.0,0.0,0.035638181771801995,0.9917504208861571,4.4,11.8,1811.15,0.9348480247356652,1693.15,1.0,TiC
1751,ac,37.0,60 TiC 34.4 Fe 5.6 Ni,29.1,2.4,1020,25,-,2010,con,1420,TiC,0.6,60.0,"{'Fe': 0.86, 'Ni': 0.13999999999999999}",8.268233997014887,-0.929037033750385,3.2768689896790497,0.5420714068719114,0.02726223811429108,0.035562313740508396,0.9917679829304378,4.614587197611909,12.01458719761191,1763.0611200673516,0.9603467405232776,1693.15,1.0,TiC
1752,ac,37.0,70 TiC 25.8 Fe 4.3 Ni,20.9,2.4,1220,18,-,2280,con,1420,TiC,0.6990000000000001,69.9,"{'Fe': 0.8571428571428571, 'Ni': 0.14285714285714285}",8.273746376886189,-0.9451113498281231,3.3193358785765223,0.5467647613617103,0.02749707402365742,0.035560754604033414,0.9917683438416589,4.618997101508951,12.018997101508951,1762.353406427909,0.9607323898966573,1693.15,1.0,TiC
1753,ac,37.0,80 TiC 17.2 Fe 2.8 Ni,13.3,2.4,1360,14.5,-,1250,con,1420,TiC,0.8,80.0,"{'Fe': 0.86, 'Ni': 0.13999999999999999}",8.268233997014887,-0.929037033750385,3.2768689896790497,0.5420714068719114,0.02726223811429108,0.035562313740508396,0.9917679829304378,4.614587197611909,12.01458719761191,1763.0611200673516,0.9603467405232776,1693.15,1.0,TiC
1754,ac,37.0,b TiC 10.99 Al 34.05 Fe,43,-,832,21.4,-,-,f,1450,TiC,0.5496,54.96,"{'Al': 0.24400532859680285, 'Fe': 0.7559946714031971}",5.99754022401776,-10.56431855685247,5.597073207225081,6.272171185591267,0.10779958447293622,0.030670777706515592,0.9929002829383066,8.925559093719864,16.325559093719864,1396.5213349674098,1.2338873433968789,1723.15,1.0,TiC
1755,ac,37.0,b TiC 8.42 Al 26.08 Fe,32.6,-,885,18,-,-,f,1450,TiC,0.655,65.5,"{'Al': 0.24405797101449275, 'Fe': 0.7559420289855072}",5.9971976478048985,-10.564918318270406,5.597302925953518,6.2722942166541005,0.10780264444853588,0.030671046696113046,0.9929002206721962,8.92633331596093,16.32633331596093,1396.4586096965825,1.233942766391336,1723.15,1.0,TiC
1756,ac,37.0,b TiC 5.74 Al 17.77 Fe,22,-,1134,12.7,-,-,f,1450,TiC,0.7649000000000001,76.49000000000001,"{'Al': 0.24415142492556363, 'Fe': 0.7558485750744365}",5.996589561759517,-10.565981900586623,5.59771028526936,6.27251228179576,0.1078080706192504,0.030671524163066153,0.9929001101474385,8.927707590423493,16.327707590423493,1396.347274426522,1.2340411526263733,1723.15,1.0,TiC
1757,ac,37.0,b TiC 7.48 Al 23.18 Fe,28.9,-,989,11.4,10,-,f,1500,TiC,0.6934,69.34,"{'Al': 0.24396607958251795, 'Fe': 0.7560339204174821}",5.997795661124172,-10.56387108438807,5.596901814915401,6.272079364714708,0.1077973014171824,0.03067057713822787,0.992900329366151,8.924981805859373,16.324981805859373,1396.568106371295,1.2696480693714096,1773.15,10.0,TiC
1758,ac,37.0,b TiC 7.44 Al 23.03 Fe,28.7,-,1041,11.6,10,-,f,1500,TiC,0.6953,69.53,"{'Al': 0.24417459796521168, 'Fe': 0.7558254020347883}",5.996438794306999,-10.566245401372345,5.597811205774743,6.272566285087231,0.10780941490199071,0.030671642545121995,0.9929000827441847,8.928048324866184,16.328048324866185,1396.3196711097883,1.2698739670341455,1773.15,10.0,TiC
1759,ac,37.0,b TiC 7.38 Al 22.87 Fe,28.5,-,1058,11.3,10,-,f,1500,TiC,0.6975,69.75,"{'Al': 0.24396694214876033, 'Fe': 0.7560330578512398}",5.9977900472608905,-10.563880921172483,5.596905582657356,6.272081383481871,0.10779735160610268,0.030670581546212917,0.9929003283457841,8.924994493190388,16.32499449319039,1396.5670784428598,1.2696490038824497,1773.15,10.0,TiC
1760,ac,37.0,b TiC 7.36 Al 22.8 Fe,28.4,-,1052,11.5,10,-,f,1500,TiC,0.6984,69.84,"{'Al': 0.2440318302387268, 'Fe': 0.7559681697612732}",5.9973677578992115,-10.56462055158807,5.597188876837551,6.272233140417309,0.10780112525733149,0.030670913126285154,0.9929002515911376,8.925948867147783,16.325948867147783,1396.489756410323,1.2697193028883236,1773.15,10.0,TiC
1761,ac,37.0,b TiC 7.33 Al 22.7 Fe,28.3,-,991,11.8,10,-,f,1500,TiC,0.6997,69.97,"{'Al': 0.2440892440892441, 'Fe': 0.7559107559107558}",5.996994149383275,-10.565274395242684,5.597439307388011,6.272367238562635,0.10780446110791031,0.030671206482334214,0.9929001836846448,8.926793222393803,16.326793222393803,1396.421350261165,1.2697815023154564,1773.15,10.0,TiC
1762,ac,37.0,b TiC 7.17 Al 22.19 Fe,27.6,-,1125,10.3,10,-,f,1500,TiC,0.7064,70.64,"{'Al': 0.2442098092643052, 'Fe': 0.7557901907356949}",5.996209715383504,-10.566645616311881,5.597964486051602,6.272648290591013,0.10781145661729585,0.030671822417060277,0.9929000411071619,8.928566043233284,16.328566043233284,1396.277730786947,1.2699121105373834,1773.15,10.0,TiC
1763,ac,37.0,b TiC 6.92 Al 21.45 Fe,26.7,-,1092,11.1,10,-,f,1500,TiC,0.7162999999999999,71.63,"{'Al': 0.24391963341557985, 'Fe': 0.7560803665844202}",5.99809796010534,-10.563341222964468,5.596698862615127,6.2719706053202735,0.10779459794099568,0.03067033977416639,0.9929003843115355,8.924298610161939,16.32429861016194,1396.6234596609706,1.2695977485803016,1773.15,10.0,TiC
1764,ac,37.0,b TiC 6.25 Al 19.36 Fe,24,-,1194,10.3,10,-,f,1500,TiC,0.7439,74.39,"{'Al': 0.24404529480671613, 'Fe': 0.7559547051932839}",5.997280136797963,-10.56477393936131,5.5972476267938305,6.272264603848547,0.10780190783700183,0.030670981926055444,0.9929002356652649,8.926146890836604,16.326146890836604,1396.4737131592024,1.269733889933849,1773.15,10.0,TiC
1765,ac,37.0,b TiC 6.01 Al 18.6 Fe,23.1,-,1171,9.4,10,-,f,1500,TiC,0.7539,75.39,"{'Al': 0.24420967086550183, 'Fe': 0.7557903291344983}",5.996210615756581,-10.566644043666436,5.597963883740199,6.272647968389741,0.10781144859444694,0.030671821710090606,0.9929000412708123,8.928564008390127,16.328564008390128,1396.2778956278212,1.2699119606149194,1773.15,10.0,TiC
1766,ac,37.0,b TiC 5.78 Al 17.91 Fe,22.2,-,1092,9.7,10,-,f,1500,TiC,0.7631,76.31,"{'Al': 0.24398480371464754, 'Fe': 0.7560151962853524}",5.997673800193471,-10.564084587937737,5.596983592016249,6.272123178544074,0.10779839074277274,0.030670672822987827,0.9929003072169009,8.925257211562753,16.325257211562754,1396.5457930928337,1.269668355144393,1773.15,10.0,TiC
1767,ac,37.0,b TiC 5.73 Al 17.74 Fe,22,-,1204,10.3,10,-,f,1500,TiC,0.7653,76.53,"{'Al': 0.24414145717937796, 'Fe': 0.755858542820622}",5.996654415312081,-10.565868529481788,5.597666864006627,6.272489044212208,0.10780749223699605,0.030671473240292353,0.9929001219351176,8.9275610213947,16.3275610213947,1396.3591482732143,1.2698380657961372,1773.15,10.0,TiC
1768,ac,37.0,b TiC 5.59 Al 17.33 Fe,21.5,-,1233,8.7,10,-,f,1500,TiC,0.7707999999999999,77.08,"{'Al': 0.24389179755671903, 'Fe': 0.7561082024432809}",5.9982791436697465,-10.56302349517139,5.596577162032148,6.271905371667118,0.10779297678739799,0.030670197509490016,0.9929004172431736,8.923889135306373,16.323889135306374,1396.6566364620985,1.2695675899923442,1773.15,10.0,TiC
1769,ac,37.0,b TiC 4.82 Al 14.91 Fe,18.4,-,1246,9.2,10,-,f,1500,TiC,0.8027,80.27,"{'Al': 0.24429802331474912, 'Fe': 0.7557019766852509}",5.995635869348261,-10.567647349627093,5.598348136354742,6.272853460793026,0.10781656683733627,0.030672272998881846,0.9928999368058143,8.929862935272935,16.329862935272935,1396.1726732661862,1.2700076673552982,1773.15,10.0,TiC
1770,ac,37.0,b TiC 4.68 Al 14.48 Fe,17.9,-,1254,9.3,10,-,f,1500,TiC,0.8084,80.84,"{'Al': 0.24425887265135698, 'Fe': 0.7557411273486431}",5.995890539868063,-10.567202927546074,5.59817793020024,6.272762452042032,0.10781429970231536,0.03067207303251514,0.9928999830943251,8.929287379898176,16.329287379898176,1396.2192967288343,1.2699652584334473,1773.15,10.0,TiC
1771,ac,37.0,b TiC 4.65 Al 14.39 Fe,17.8,-,1304,8.3,10,-,f,1500,TiC,0.8096000000000001,80.96000000000001,"{'Al': 0.24422268907563027, 'Fe': 0.7557773109243698}",5.996125924866219,-10.566791957349125,5.59802053344052,6.272678271361699,0.10781220317331444,0.030671888209069954,0.9929000258775301,8.928755409802344,16.328755409802344,1396.2623904212958,1.269926062725922,1773.15,10.0,TiC
1772,ac,37.0,b TiC 4.63 Al 14.33 Fe,17.7,-,1263,9.2,10,-,f,1500,TiC,0.8103999999999999,81.03999999999999,"{'Al': 0.2441983122362869, 'Fe': 0.755801687763713}",5.996284511653306,-10.56651496294775,5.59791444669236,6.272621521459045,0.10781079008727523,0.03067176368730103,0.9929000547020137,8.928397003663529,16.32839700366353,1396.2914245786385,1.2698996561803615,1773.15,10.0,TiC
1773,ac,37.0,b TiC 4.45 Al 13.8 Fe,17,-,1275,8.6,10,-,f,1500,TiC,0.8175,81.75,"{'Al': 0.24383561643835616, 'Fe': 0.7561643835616438}",5.998644852553724,-10.562381827398145,5.596331377686149,6.271773590516296,0.10778970270920112,0.030669910356203266,0.9929004837138418,8.92306263322858,16.32306263322858,1396.7236035406586,1.2695067195149492,1773.15,10.0,TiC
1774,ac,37.0,b TiC 4.43 Al 13.72 Fe,16.9,-,1317,8.7,10,-,f,1500,TiC,0.8184999999999999,81.85,"{'Al': 0.2440771349862259, 'Fe': 0.7559228650137741}",5.997072943787499,-10.565136539855798,5.597386507424783,6.272338969980974,0.10780375779091086,0.030671144613254344,0.9929001980061911,8.926615147040254,16.326615147040254,1396.435777004012,1.2697683840528713,1773.15,10.0,TiC
1775,ac,37.0,b TiC 4.35 Al 13.46 Fe,16.6,-,1267,8.5,10,-,f,1500,TiC,0.8219,82.19,"{'Al': 0.24424480628860185, 'Fe': 0.755755193711398}",5.995982044054552,-10.567043189076825,5.5981167524833255,6.2727297347016435,0.10781348481514039,0.03067200118376043,0.9928999997259813,8.929080580436716,16.329080580436717,1396.2360489819646,1.2699500211965262,1773.15,10.0,TiC
1776,ac,37.0,b TiC 4.26 Al 13.19 Fe,16.3,-,1358,9,10,-,f,1500,TiC,0.8255,82.55,"{'Al': 0.24412607449856732, 'Fe': 0.7558739255014326}",5.996754502426242,-10.565693537201893,5.597599841460192,6.272453173011525,0.10780659947759265,0.030671394652254023,0.9929001401267931,8.927334824516697,16.327334824516697,1396.3774730582668,1.2698214015989153,1773.15,10.0,TiC
1777,ac,37.0,b TiC 4 Al 12.4 Fe,15.3,-,1396,7.6,10,-,f,1500,TiC,0.836,83.6,"{'Al': 0.24390243902439027, 'Fe': 0.7560975609756099}",5.998209877361903,-10.563144975854309,5.596623693420916,6.271930314721401,0.10779359662540133,0.030670251897143227,0.9929004046534391,8.9240456771621,16.3240456771621,1396.6439529413858,1.269579119478288,1773.15,10.0,TiC
1778,ac,37.0,b TiC 3.61 Al 11.18 Fe,13.8,-,1417,7.3,10,-,f,1500,TiC,0.8521000000000001,85.21000000000001,"{'Al': 0.24408384043272482, 'Fe': 0.7559161595672752}",5.9970293109863775,-10.565212880675917,5.597415746734733,6.272354624700094,0.10780414727061063,0.03067117887357123,0.9929001900755623,8.92671375717079,16.32671375717079,1396.4277881099808,1.2697756483347415,1773.15,10.0,TiC
1779,ac,37.0,b TiC 3.5 Al 10.84 Fe,13.3,-,1459,6.8,10,-,f,1500,TiC,0.8565999999999999,85.66,"{'Al': 0.24407252440725244, 'Fe': 0.7559274755927475}",5.997102945429672,-10.565084044495457,5.597366401127622,6.272328204671705,0.1078034899664431,0.03067112105607393,0.9929002034592422,8.926547343328943,16.326547343328944,1396.4412701350227,1.2697633892104558,1773.15,10.0,TiC
1780,ac,37.0,b TiC 3.38 Al 10.48 Fe,12.9,-,1469,6.6,10,-,f,1500,TiC,0.8614,86.14,"{'Al': 0.24386724386724387, 'Fe': 0.7561327561327562}",5.998438970702166,-10.562743122774245,5.596469768832082,6.271847797099052,0.10779154621328922,0.030670072013884955,0.9929004462930822,8.923527926213106,16.323527926213107,1396.6859030615656,1.2695409870703336,1773.15,10.0,TiC
1781,ac,37.0,b TiC 2.06 Al 10.93 Fe,10.9,-,1581,6.5,10,-,f,1480,TiC,0.8701000000000001,87.01,"{'Al': 0.1585835257890685, 'Fe': 0.8414164742109315}",6.596888372525919,-8.882431180862694,4.934692556695331,5.84088237512109,0.0988467212351981,0.030200171718279486,0.9930092195096576,7.5710322780914225,14.971032278091423,1509.1989700285596,1.1616427222759262,1753.15,10.0,TiC
1782,ac,37.0,b TiC 2.65 Al 14.06 Fe,14.1,-,1489,7.6,10,-,f,1480,TiC,0.8329,83.28999999999999,"{'Al': 0.15858767205266305, 'Fe': 0.8414123279473369}",6.596857008243153,-8.882552278103462,4.934741651064686,5.8409174273133315,0.09884739503858364,0.03020019634540034,0.9930092138089351,7.571103161370472,14.971103161370472,1509.1929107719247,1.161647386153766,1753.15,10.0,TiC
1783,ac,37.0,b TiC 3.42 Al 18.15 Fe,18.3,-,1224,10.1,10,-,f,1480,TiC,0.7843000000000001,78.43,"{'Al': 0.15855354659248957, 'Fe': 0.8414464534075103}",6.597115156309652,-8.88155546748034,4.934337524845741,5.8406288817410195,0.09884184849661794,0.03019999364847661,0.9930092607295192,7.570519746740187,14.970519746740187,1509.2427828654252,1.1616090001580106,1753.15,10.0,TiC
1784,ac,37.0,b TiC 3.8 Al 20.16 Fe,20.5,-,1152,11.2,10,-,f,1480,TiC,0.7604,76.03999999999999,"{'Al': 0.15859766277128545, 'Fe': 0.8414023372287145}",6.596781434738166,-8.88284405256809,4.934859939272177,5.841001880958874,0.09884901849702352,0.030200255685441824,0.9930092000728145,7.5712739574917425,14.971273957491743,1509.1783108236255,1.1616586240516724,1753.15,10.0,TiC
1785,ac,37.0,b TiC 4.54 Al 24.09 Fe,24.7,-,1081,12,10,-,f,1480,TiC,0.7137,71.37,"{'Al': 0.15857492141110724, 'Fe': 0.8414250785888928}",6.59695346083601,-8.882179864377422,4.934590669088117,5.8408096288446165,0.09884532285755944,0.030200120611174924,0.9930092313400057,7.570885178510617,14.970885178510617,1509.2115444785118,1.1616330437001647,1753.15,10.0,TiC
1786,ac,37.0,b TiC 5.23 Al 27.75 Fe,28.7,-,1051,13.6,10,-,f,1480,TiC,0.6701999999999999,67.02,"{'Al': 0.15858095815645845, 'Fe': 0.8414190418435414}",6.596907795422677,-8.882356187480093,4.934662153310747,5.8408606676844315,0.098846303958358,0.030200156467491527,0.9930092230399326,7.5709883823447495,14.97098838234475,1509.2027223414796,1.1616398340973333,1753.15,10.0,TiC
1787,ac,37.0,b TiC 5.17 Al 27.45 Fe,28.3,-,948,13,10,-,f,1480,TiC,0.6738,67.38,"{'Al': 0.15849172286940527, 'Fe': 0.8415082771305947}",6.597582873818809,-8.879748829775375,4.933605041704804,5.840105836249524,0.09883179504973544,0.03019962639838806,0.9930093457411139,7.569462705169492,14.969462705169493,1509.3331452141683,1.1615394557251542,1753.15,10.0,TiC
1788,ac,37.0,b TiC 4.79 Al 25.45 Fe,26.1,-,961,13.2,10,-,f,1480,TiC,0.6976,69.76,"{'Al': 0.1583994708994709, 'Fe': 0.8416005291005291}",6.598280889737695,-8.877051193537078,4.932511222321785,5.83932464243337,0.09881678153477164,0.03019907831882507,0.9930094726113832,7.567885189192809,14.96788518919281,1509.4680084453369,1.1614356781271842,1753.15,10.0,TiC
1789,ac,37.0,b TiC 4.72 Al 25.05 Fe,25.7,-,1020,12.1,10,-,f,1480,TiC,0.7023,70.23,"{'Al': 0.15854887470607995, 'Fe': 0.8414511252939201}",6.597150498873054,-8.88141897776779,4.934282188145253,5.84058936977706,0.09884108900424239,0.030199965897624262,0.9930092671533276,7.570439872546897,14.970439872546898,1509.2496108557602,1.1616037449272196,1753.15,10.0,TiC
1790,ac,37.0,b TiC 4.35 Al 23.11 Fe,23.6,-,1059,11.9,10,-,f,1480,TiC,0.7253999999999999,72.53999999999999,"{'Al': 0.15841223597960669, 'Fe': 0.8415877640203933}",6.59818429692773,-8.877424599967172,4.932662635064223,5.839432788916987,0.09881885983942482,0.03019915416314845,0.9930094550548267,7.568103488943331,14.968103488943331,1509.4493452673382,1.161450038384362,1753.15,10.0,TiC
1791,ac,37.0,b TiC 4.26 Al 22.64 Fe,23.1,-,1265,10.8,10,-,f,1480,TiC,0.731,73.1,"{'Al': 0.158364312267658, 'Fe': 0.8416356877323421}",6.598546945249101,-8.876022511987607,4.932094091108973,5.839026691430147,0.09881105587527322,0.030198869413004332,0.993009520969212,7.567283903737032,14.967283903737032,1509.5194152529496,1.1613961253398157,1753.15,10.0,TiC
1792,ac,37.0,b TiC 4.17 Al 22.14 Fe,22.6,-,1111,11.8,10,-,f,1480,TiC,0.7369,73.69,"{'Al': 0.15849486887115163, 'Fe': 0.8415051311288483}",6.5975590719673445,-8.87984078703424,4.933642326018719,5.840132461589206,0.09883230679154294,0.030199645087515332,0.9930093414149269,7.5695164973538045,14.969516497353805,1509.3285466325888,1.1615429946722953,1753.15,10.0,TiC
1793,ac,37.0,b TiC 3.99 Al 21.16 Fe,21.5,-,1183,11.5,10,-,f,1480,TiC,0.7484999999999999,74.85,"{'Al': 0.15864811133200796, 'Fe': 0.8413518886679922}",6.596399844187735,-8.884316991730598,4.935457063938332,5.841428179615862,0.09885721365132469,0.030200555308955365,0.9930091307155197,7.572136352135722,14.972136352135722,1509.1045934560489,1.1617153692343187,1753.15,10.0,TiC
1794,ac,37.0,b TiC 3.8 Al 20.16 Fe,20.5,-,1071,11.7,10,-,f,1480,TiC,0.7604,76.03999999999999,"{'Al': 0.15859766277128545, 'Fe': 0.8414023372287145}",6.596781434738166,-8.88284405256809,4.934859939272177,5.841001880958874,0.09884901849702352,0.030200255685441824,0.9930092000728145,7.5712739574917425,14.971273957491743,1509.1783108236255,1.1616586240516724,1753.15,10.0,TiC
1795,ac,37.0,b TiC 3.8 Al 20.16 Fe,20.5,-,1092,11.5,10,-,f,1480,TiC,0.7604,76.03999999999999,"{'Al': 0.15859766277128545, 'Fe': 0.8414023372287145}",6.596781434738166,-8.88284405256809,4.934859939272177,5.841001880958874,0.09884901849702352,0.030200255685441824,0.9930092000728145,7.5712739574917425,14.971273957491743,1509.1783108236255,1.1616586240516724,1753.15,10.0,TiC
1796,ac,37.0,b TiC 3.8 Al 20.16 Fe,20.5,-,1061,10.7,10,-,f,1480,TiC,0.7604,76.03999999999999,"{'Al': 0.15859766277128545, 'Fe': 0.8414023372287145}",6.596781434738166,-8.88284405256809,4.934859939272177,5.841001880958874,0.09884901849702352,0.030200255685441824,0.9930092000728145,7.5712739574917425,14.971273957491743,1509.1783108236255,1.1616586240516724,1753.15,10.0,TiC
1797,ac,37.0,b TiC 3.7 Al 19.65 Fe,19.9,-,1071,10.5,10,-,f,1480,TiC,0.7665000000000001,76.65,"{'Al': 0.15845824411134907, 'Fe': 0.841541755888651}",6.597836174098318,-8.878770093320455,4.933208202673095,5.839822435924856,0.09882634822076801,0.030199427507929057,0.9930093917805719,7.5688902465378,14.9688902465378,1509.3820841602094,1.1615017949384356,1753.15,10.0,TiC
1798,ac,37.0,b TiC 3.5 Al 18.59 Fe,18.8,-,1052,10.7,10,-,f,1480,TiC,0.7791,77.91,"{'Al': 0.15844273426889996, 'Fe': 0.8415572657311}",6.5979535268228595,-8.878316573169547,4.933024313336494,5.839691105547709,0.09882382420492794,0.030199335362996196,0.9930094131104175,7.568625029380337,14.968625029380338,1509.4047577279507,1.1614843474052312,1753.15,10.0,TiC
1799,ac,37.0,b TiC 3.42 Al 18.15 Fe,18.3,-,1337,9.5,10,-,f,1480,TiC,0.7843000000000001,78.43,"{'Al': 0.15855354659248957, 'Fe': 0.8414464534075103}",6.597115156309652,-8.88155546748034,4.934337524845741,5.8406288817410195,0.09884184849661794,0.03019999364847661,0.9930092607295192,7.570519746740187,14.970519746740187,1509.2427828654252,1.1616090001580106,1753.15,10.0,TiC
1800,ac,37.0,b TiC 3.36 Al 17.83 Fe,18,-,1233,11.1,10,-,f,1480,TiC,0.7881,78.81,"{'Al': 0.15856536101934876, 'Fe': 0.8414346389806513}",6.5970257821687515,-8.88190060253239,4.934477450903033,5.840728791133423,0.09884376896287204,0.03020006382472727,0.9930092444850168,7.570721732298624,14.970721732298625,1509.2255163728,1.1616222896982529,1753.15,10.0,TiC
1801,ac,37.0,b TiC 3.27 Al 17.35 Fe,17.5,-,1214,9.1,10,-,f,1480,TiC,0.7938,79.38,"{'Al': 0.1585838991270611, 'Fe': 0.8414161008729389}",6.596885548412472,-8.88244208488361,4.9346969773336715,5.840885531362641,0.09884678190700985,0.0302001739357631,0.9930092189963511,7.571038660587812,14.971038660587812,1509.198424438158,1.1616431422214477,1753.15,10.0,TiC
1802,ac,37.0,b TiC 3.23 Al 17.15 Fe,17.3,-,1379,8.8,10,-,f,1480,TiC,0.7962,79.62,"{'Al': 0.15848871442590776, 'Fe': 0.8415112855740923}",6.597605635067573,-8.879660890967518,4.933569386565547,5.840080374163077,0.09883130566811443,0.03019960852633824,0.9930093498781625,7.569411264747284,14.969411264747285,1509.3375427583621,1.161536071511256,1753.15,10.0,TiC
1803,ac,37.0,b TiC 3.23 Al 17.15 Fe,17.3,-,1224,9.5,10,-,f,1480,TiC,0.7962,79.62,"{'Al': 0.15848871442590776, 'Fe': 0.8415112855740923}",6.597605635067573,-8.879660890967518,4.933569386565547,5.840080374163077,0.09883130566811443,0.03019960852633824,0.9930093498781625,7.569411264747284,14.969411264747285,1509.3375427583621,1.161536071511256,1753.15,10.0,TiC
1804,ac,37.0,b TiC 3.13 Al 16.63 Fe,16.7,-,1231,9.7,10,-,f,1480,TiC,0.8024000000000001,80.24000000000001,"{'Al': 0.1584008097165992, 'Fe': 0.8415991902834008}",6.598270758860431,-8.877090358808555,4.93252710356225,5.839335985740438,0.09881699952280178,0.030199086273553086,0.9930094707700108,7.567908084975427,14.967908084975427,1509.4660509999308,1.1614371842537587,1753.15,10.0,TiC
1805,ac,37.0,b TiC 3.05 Al 16.22 Fe,16.3,-,1295,9.8,10,-,f,1480,TiC,0.8073,80.73,"{'Al': 0.15827711468604047, 'Fe': 0.8417228853139594}",6.599206868370757,-8.873469898526736,4.931058936642749,5.838287198605255,0.09879684655078524,0.030198351243767307,0.9930096409157947,7.565792477482091,14.965792477482092,1509.6469301924637,1.1612980260069765,1753.15,10.0,TiC
1806,ac,37.0,b TiC 3 Al 15.92 Fe,16,-,1327,8.3,10,-,f,1480,TiC,0.8108,81.08,"{'Al': 0.15856236786469344, 'Fe': 0.8414376321353064}",6.597048424694775,-8.881813166819496,4.934442002527011,5.840703480676902,0.09884328243993844,0.030200046045898116,0.9930092486004864,7.570670560189811,14.970670560189811,1509.2298907449626,1.1616189228366245,1753.15,10.0,TiC
1807,ac,37.0,b TiC 2.91 Al 15.43 Fe,15.5,-,1193,10.5,10,-,f,1480,TiC,0.8166,81.66,"{'Al': 0.15866957470010906, 'Fe': 0.841330425299891}",6.596237506953532,-8.884943457893014,4.93571102153286,5.841609470863819,0.09886069898439072,0.03020068277556174,0.9930091012093606,7.572503234285017,14.972503234285018,1509.0732332439088,1.1617395109655633,1753.15,10.0,TiC
1808,ac,37.0,b TiC 2.83 Al 15.03 Fe,15.1,-,1406,7.5,10,-,f,1480,TiC,0.8214,82.14,"{'Al': 0.15845464725643899, 'Fe': 0.841545352743561}",6.597863388825051,-8.878664923880534,4.93316555977032,5.839791981535956,0.09882576291771586,0.03019940613902452,0.9930093967270777,7.568828741255386,14.968828741255386,1509.3873422594747,1.1614977487326912,1753.15,10.0,TiC
1809,ac,37.0,b TiC 2.8 Al 14.88 Fe,14.9,-,1377,8.8,10,-,f,1480,TiC,0.8231999999999999,82.32,"{'Al': 0.1583710407239819, 'Fe': 0.8416289592760181}",6.598496027754522,-8.876219399533266,4.9321739303814764,5.83908372123621,0.09881215178046973,0.03019890939323605,0.9930095117145288,7.567398977274779,14.96739897727478,1509.509576956698,1.1614036947910606,1753.15,10.0,TiC
1810,ac,37.0,b TiC 2.61 Al 13.86 Fe,13.9,-,1449,8.1,10,-,f,1480,TiC,0.8353,83.53,"{'Al': 0.15846994535519127, 'Fe': 0.8415300546448088}",6.597747640725267,-8.87911220641652,4.933346917650866,5.839921500732884,0.09882825217041011,0.03019949702401186,0.9930093756888861,7.569090331960901,14.969090331960901,1509.3649789114008,1.1615149579423953,1753.15,10.0,TiC
1811,ac,37.0,b TiC 2.58 Al 13.68 Fe,13.7,-,1244,9.2,10,-,f,1480,TiC,0.8374000000000001,83.74000000000001,"{'Al': 0.15867158671586717, 'Fe': 0.8413284132841329}",6.596222289488148,-8.88500217797168,4.935734825250654,5.841626463061375,0.0988610256661787,0.030200694724260263,0.9930090984434583,7.572537625756786,14.972537625756786,1509.0702935679224,1.1617417740395615,1753.15,10.0,TiC
1812,ac,37.0,b TiC 2.55 Al 13.56 Fe,13.5,-,1387,8.7,10,-,f,1480,TiC,0.8389,83.89,"{'Al': 0.15828677839851024, 'Fe': 0.8417132216014899}",6.599133726896733,-8.873752888700654,4.9311737016373325,5.838369191104071,0.09879842193866618,0.03019840867418692,0.9930096276217159,7.565957777213383,14.965957777213383,1509.6327968886353,1.1613088981726256,1753.15,10.0,TiC
1813,ac,37.0,b TiC 2.51 Al 13.31 Fe,13.3,-,1479,8,10,-,f,1480,TiC,0.8418000000000001,84.18,"{'Al': 0.15865992414664978, 'Fe': 0.8413400758533502}",6.596310497698738,-8.884661795038554,4.935596841428906,5.841527962796749,0.09885913197344193,0.030200625463493842,0.993009114476043,7.572338275200849,14.97233827520085,1509.0873334928926,1.1617286561820162,1753.15,10.0,TiC
1814,ac,37.0,b TiC 2.45 Al 13 Fe,13,-,1450,7.6,10,-,f,1480,TiC,0.8454999999999999,84.55,"{'Al': 0.1585760517799353, 'Fe': 0.8414239482200647}",6.596944910037793,-8.88221288124223,4.934604054691271,5.84081918604766,0.09884550657144943,0.030200127325230607,0.9930092297858262,7.570904503314585,14.970904503314586,1509.2098925401467,1.1616343151907642,1753.15,10.0,TiC
1815,ac,37.0,b TiC 2.26 Al 11.99 Fe,11.9,-,1572,6.2,10,-,f,1480,TiC,0.8575,85.75,"{'Al': 0.15859649122807015, 'Fe': 0.8414035087719298}",6.596790296654534,-8.882809839489443,4.934846069022246,5.840991978178402,0.09884882813386503,0.030200248727097298,0.9930092016835422,7.571253929560751,14.971253929560751,1509.1800228403672,1.1616573062638789,1753.15,10.0,TiC
1816,ac,37.0,b TiC 2.06 Al 10.95 Fe,10.9,-,1368,6.6,10,-,f,1480,TiC,0.8698999999999999,86.99,"{'Al': 0.15833973866256726, 'Fe': 0.8416602613374327}",6.598732910970324,-8.8753033430172,4.931802458204982,5.838818368854733,0.09880705277114035,0.030198723393395816,0.9930095547700472,7.566863621207071,14.966863621207072,1509.5553480246922,1.1613684799925093,1753.15,10.0,TiC
1817,ac,37.0,b TiC 1.96 Al 10.42 Fe,10.3,-,1552,6.5,10,-,f,1480,TiC,0.8762000000000001,87.62,"{'Al': 0.1583198707592892, 'Fe': 0.8416801292407109}",6.5988832714551435,-8.874721778060234,4.931566620025145,5.838649894229884,0.09880381549245076,0.030198605330889527,0.9930095820993311,7.566523806511375,14.966523806511375,1509.5844015318514,1.1613461282595332,1753.15,10.0,TiC
1818,ac,37.0,b TiC 1.94 Al 10.32 Fe,10.2,-,1652,5.7,10,-,f,1480,TiC,0.8774,87.74,"{'Al': 0.15823817292006526, 'Fe': 0.8417618270799347}",6.599501618947292,-8.872329294280824,4.9305963593104885,5.837956698560733,0.09879049662649189,0.03019811980668571,0.9930096944891931,7.565126341179125,14.965126341179126,1509.7038865672482,1.1612542138884583,1753.15,10.0,TiC
1819,ac,37.0,b TiCN 49.3 Fe 3.6 WC 3 Mo2C 2.4 Cr3C2 1.2 VC,29.7,-,1250,10,30,-,con,1450,VC,0.507,50.7,{'Fe': 1.0},8.0,0.0,-0.0,0.0,0.0,0.035638181771801995,0.9877363448823806,6.6000000000000005,11.8,1811.15,0.9514120862435469,1723.15,30.0,VC
1820,ac,37.0,b TiCN 18.5 Fe 3.3 Ni,9.4,2.2,1305,10.8,30,-,con,1450,TiC,0.782,78.2,"{'Fe': 0.8486238532110092, 'Ni': 0.1513761467889908}",8.2901915131558,-0.9923438240079001,3.442885604633587,0.5603339323262126,0.02817578852856326,0.03555610321708389,0.991769420551601,4.632153210524642,12.032153210524642,1760.2775153096704,0.9789081465923634,1723.15,30.0,TiC
1821,ac,37.0,b TiCN 18.5 Fe 3.3 Ni,9.4,2.3,1326,10.5,30,-,con,1450,TiC,0.782,78.2,"{'Fe': 0.8486238532110092, 'Ni': 0.1513761467889908}",8.2901915131558,-0.9923438240079001,3.442885604633587,0.5603339323262126,0.02817578852856326,0.03555610321708389,0.991769420551601,4.632153210524642,12.032153210524642,1760.2775153096704,0.9789081465923634,1723.15,30.0,TiC
1822,ac,37.0,b TiCN 24.1 Fe 4.2 Ni,12.7,2.2,1122,12.4,30,-,con,1450,TiC,0.7170000000000001,71.7,"{'Fe': 0.8515901060070672, 'Ni': 0.14840989399293286}",8.284463886740223,-0.9760161412421847,3.400380382513812,0.5556797242147706,0.027943029774771113,0.03555772323447532,0.9917690455475751,4.627571109392177,12.027571109392177,1760.9945940102753,0.9785095342489993,1723.15,30.0,TiC
1823,ac,37.0,b TiCN 24.1 Fe 4.2 Ni,12.7,2.2,1193,11.6,30,-,con,1450,TiC,0.7170000000000001,71.7,"{'Fe': 0.8515901060070672, 'Ni': 0.14840989399293286}",8.284463886740223,-0.9760161412421847,3.400380382513812,0.5556797242147706,0.027943029774771113,0.03555772323447532,0.9917690455475751,4.627571109392177,12.027571109392177,1760.9945940102753,0.9785095342489993,1723.15,30.0,TiC
1824,ac,37.0,b TiCN 34.3 Fe 6 Ni,19.4,2.3,928,20.8,30,-,con,1450,TiC,0.597,59.7,"{'Fe': 0.8511166253101737, 'Ni': 0.14888337468982632}",8.285378033399988,-0.9786308897054596,3.4072015873785846,0.5564276057925709,0.02798043444559724,0.035557464674754485,0.9917691053993624,4.628302426719991,12.028302426719991,1760.8797260419617,0.9785733656399298,1723.15,30.0,TiC
1825,ac,37.0,b TiCN 34.3 Fe 6 Ni,19.4,2.3,1009,17.6,30,-,con,1450,TiC,0.597,59.7,"{'Fe': 0.8511166253101737, 'Ni': 0.14888337468982632}",8.285378033399988,-0.9786308897054596,3.4072015873785846,0.5564276057925709,0.02798043444559724,0.035557464674754485,0.9917691053993624,4.628302426719991,12.028302426719991,1760.8797260419617,0.9785733656399298,1723.15,30.0,TiC
1826,ac,38.0,30 TiC 20 TiN 25 WC 5 MO2C 5 TaC 1.59 Al 3.41 Co 3.24 Cr 3.29 Fe 3.47 Ni,10.7,-,1822,11.4,30,-,con,1450,TaC,0.85,85.0,"{'Al': 0.106, 'Co': 0.2273333333333333, 'Cr': 0.216, 'Fe': 0.2193333333333333, 'Ni': 0.2313333333333333}",7.181634415740753,-12.259357908025406,13.378213334020861,5.413387303301774,0.1205973802354397,0.0298370560641917,0.9897326028684819,7.9460873751146215,13.146087375114622,1538.666957120106,1.1198979688399806,1723.15,30.0,TaC
1827,ac,38.0,b TiC 3.624 Fe 5.736 Co 5.713 Ni 3.374 Cr 1.553 Ti,11.8,0.9,1876,9,30,-,-,1380,TiC,0.8,80.0,"{'Fe': 0.1812, 'Co': 0.2868, 'Ni': 0.28565, 'Cr': 0.16870000000000002, 'Ti': 0.07765}",8.090918015557879,-10.743601447590425,12.858432487653788,4.966247083259787,0.12186477136538998,0.03604957485480673,0.9916551910058318,3.618190582431014,11.018190582431014,1710.6476644759182,0.9663883652549028,1653.15,30.0,TiC
1828,ac,38.0,42 TiC 18 TiN 15 WC 10 MO2C 8 TaC 1.59 Al 3.41 Co 3.24 Cr 3.29 Fe 3.47 Ni,10,-,1808,11.5,-,-,con,1450,TaC,0.85,85.0,"{'Al': 0.106, 'Co': 0.2273333333333333, 'Cr': 0.216, 'Fe': 0.2193333333333333, 'Ni': 0.2313333333333333}",7.181634415740753,-12.259357908025406,13.378213334020861,5.413387303301774,0.1205973802354397,0.0298370560641917,0.9897326028684819,7.9460873751146215,13.146087375114622,1538.666957120106,1.1198979688399806,1723.15,1.0,TaC
