Repository: YHzed/HEAC-0.2

# HEAC 0.2 - 高熵合金陶瓷智能设计平台

<div align="center">
*一个集成数据处理、机器学习、逆向设计的高熵合金陶瓷(HEA Cermet)材料研发平台*

</div>

---

## 📋 目录

- [项目简介](#-项目简介)
- [核心特性](#-核心特性)
- [系统架构](#-系统架构)
- [快速开始](#-快速开始)
- [功能模块](#-功能模块)
- [安装指南](#-安装指南)
- [使用教程](#-使用教程)
- [API参考](#-api参考)
- [常见问题](#-常见问题)
- [贡献指南](#-贡献指南)
- [许可证](#-许可证)

---

# 编辑.env文件,添加您的Materials Project API密钥

### 9️⃣ HEA Data Preprocessing - HEA数据预处理

**主要功能:**
- 📊 HEA专用数据清洗
- 🔧 缺失值处理
- 📈 异常值检测
- 🏷️ 特征编码

---

### 1️⃣1️⃣ Database Manager V2 - 数据库管理器V2

**主要功能:**
- 🗄️ SQLite数据库管理
- 📊 数据表查看与编辑
- 🔍 高级查询
- 📥 数据导入导出
- 🔗 关系管理

**数据库表:**
- `materials`: 材料基础信息
- `compositions`: 成分数据
- `properties`: 性能数据
- `processes`: 工艺参数
- `literature`: 文献来源

**使用示例:**

File: datasets/hea_processed.csv (part 12 of 16)
Unnamed: 0,Group,Subgroup,Composition,"Binder, vol-%","d, mm","HV, kgf/mm2","KIC, MPa·m1/2","Load, kgf","TRS, MPa",Sintering,"T, °C",Ceramic_Type,Ceramic_Vol_Frac,Ceramic_Wt_Pct,Binder_Composition,VEC,H_mix,S_mix,Delta_R,Delta_Chi,Lattice_Constant_Est,Lattice_Mismatch,CTE_Mismatch,CTE_Binder,T_Liquidus_Est,T_Homologous,Sinter_Temp_K,Grain_Size,Parsed_Ceramic
1829,ac,38.0,b TiB2 0.89 Al 1.91 Co 1.82 Cr 1.85 Fe 1.95 Ni 1.58 Ti,75.8,-,2070,10.9,20,-,con,1550,WC,0.9,90.0,"{'Al': 0.089, 'Co': 0.191, 'Cr': 0.182, 'Fe': 0.185, 'Ni': 0.195, 'Ti': 0.158}",6.6578234809637316,-21.329509752575614,14.894269308053474,6.957364399974939,0.1408718017591128,0.030514768919021266,0.9894993912873293,7.18892552630214,12.38892552630214,1563.5719504556948,1.166016056676287,1823.15,20.0,WC
1830,ac,38.0,b TiB2 0.89 Al 1.91 Co 1.82 Cr 1.85 Fe 1.95 Ni 1.58 Ti,75.8,0.8,2203,11.1,10,-,con,1550,WC,0.9,90.0,"{'Al': 0.089, 'Co': 0.191, 'Cr': 0.182, 'Fe': 0.185, 'Ni': 0.195, 'Ti': 0.158}",6.6578234809637316,-21.329509752575614,14.894269308053474,6.957364399974939,0.1408718017591128,0.030514768919021266,0.9894993912873293,7.18892552630214,12.38892552630214,1563.5719504556948,1.166016056676287,1823.15,10.0,WC
1831,ac,38.0,36 TiC 54 TiB2 0.89 Al 1.91 Co 1.82 Cr 1.85 Fe 1.95 Ni 1.58 Ti,14,0.6,2090,10.8,10,-,con,1600,TiC,0.9,90.0,"{'Al': 0.089, 'Co': 0.191, 'Cr': 0.182, 'Fe': 0.185, 'Ni': 0.195, 'Ti': 0.158}",6.6578234809637316,-21.329509752575614,14.894269308053474,6.957364399974939,0.1408718017591128,0.030514768919021266,0.99293639608356,4.98892552630214,12.38892552630214,1563.5719504556948,1.197994118181821,1873.15,10.0,TiC
1832,ac,38.0,b TiC 0.89 Al 1.91 Co 1.82 Cr 1.85 Fe 1.95 Ni 1.58 Ti,6.3,1.5,1897,8.7,10,-,con,1550,TiC,0.9,90.0,"{'Al': 0.089, 'Co': 0.191, 'Cr': 0.182, 'Fe': 0.185, 'Ni': 0.195, 'Ti': 0.158}",6.6578234809637316,-21.329509752575614,14.894269308053474,6.957364399974939,0.1408718017591128,0.030514768919021266,0.99293639608356,4.98892552630214,12.38892552630214,1563.5719504556948,1.166016056676287,1823.15,10.0,TiC
1833,ac,38.0,67.5 TiCN 22.5 TiB2 1.06 Al 2.27 Co 2.16 Cr 2.2 Fe 2.31 Ni,6.3,-,1953,7.9,10,-,p,1500,TiC,0.9,90.0,"{'Al': 0.10600000000000001, 'Co': 0.227, 'Cr': 0.21600000000000003, 'Fe': 0.22000000000000003, 'Ni': 0.231}",7.18080040491817,-12.253173554353653,13.378170215905756,5.412906990545499,0.12056878668748604,0.02983723195637187,0.9930932333434324,5.745245111138699,13.1452451111387,1538.7072140354937,1.152363480086406,1773.15,10.0,TiC
1834,ac,38.0,67.5 TiCN 22.5 TiB2 1.06 Al 2.27 Co 2.16 Cr 2.2 Fe 2.31 Ni,6.3,-,1975,7.8,10,-,p,1550,TiC,0.9,90.0,"{'Al': 0.10600000000000001, 'Co': 0.227, 'Cr': 0.21600000000000003, 'Fe': 0.22000000000000003, 'Ni': 0.231}",7.18080040491817,-12.253173554353653,13.378170215905756,5.412906990545499,0.12056878668748604,0.02983723195637187,0.9930932333434324,5.745245111138699,13.1452451111387,1538.7072140354937,1.184858291018544,1823.15,10.0,TiC
1835,ac,38.0,67.5 TiCN 22.5 TiB2 1.06 Al 2.27 Co 2.16 Cr 2.2 Fe 2.31 Ni,6.3,-,1969,7.7,10,-,p,1600,TiC,0.9,90.0,"{'Al': 0.10600000000000001, 'Co': 0.227, 'Cr': 0.21600000000000003, 'Fe': 0.22000000000000003, 'Ni': 0.231}",7.18080040491817,-12.253173554353653,13.378170215905756,5.412906990545499,0.12056878668748604,0.02983723195637187,0.9930932333434324,5.745245111138699,13.1452451111387,1538.7072140354937,1.2173531019506818,1873.15,10.0,TiC
1836,ac,38.0,67.5 TiCN 22.5 TiB2 1.06 Al 2.27 Co 2.16 Cr 2.2 Fe 2.31 Ni,6.3,-,1924,7.6,10,-,p,1650,TiC,0.9,90.0,"{'Al': 0.10600000000000001, 'Co': 0.227, 'Cr': 0.21600000000000003, 'Fe': 0.22000000000000003, 'Ni': 0.231}",7.18080040491817,-12.253173554353653,13.378170215905756,5.412906990545499,0.12056878668748604,0.02983723195637187,0.9930932333434324,5.745245111138699,13.1452451111387,1538.7072140354937,1.2498479128828197,1923.15,10.0,TiC
1837,ac,38.0,b TiCN 10 WC 5 TaC 5 MO2C 0.34 Al 2.46 Co 2.33 Cr 2.37 Fe 2.5 Ni,4.9,-,2054,8.9,20,-,p,1400,Mo2C,0.9,90.0,"{'Al': 0.034, 'Co': 0.246, 'Cr': 0.233, 'Fe': 0.23700000000000002, 'Ni': 0.25}",7.860481742838248,-7.24692130952237,12.80886495623023,3.607234408457402,0.10808582789128551,0.029320271572938896,0.9899104364855681,6.336350695547044,11.536350695547045,1667.440930730264,1.0034238509829765,1673.15,20.0,Mo2C
1838,ac,38.0,b TiCN 18 WC 6 MO2C 3.82 Co 3.62 Cr 3.68 Fe 3.88 Ni,7.4,0.9,1754,9.7,30,1508,con,1440,Mo2C,0.85,85.0,"{'Co': 0.25466666666666665, 'Cr': 0.24133333333333334, 'Fe': 0.24533333333333335, 'Ni': 0.25866666666666666}",8.21689658102252,-3.822360588582891,11.522622497562024,1.1882403132209636,0.09794685758169513,0.035576834154499117,0.9877574555559191,5.4859556328212475,10.685955632821248,1746.5211342237599,0.9808927967890915,1713.15,30.0,Mo2C
1839,ac,38.0,b TiCN 18 WC 6 MO2C 3 NbC 3.82 Co 3.62 Cr 3.68 Fe 3.88 Ni,7.6,0.9,1853,9.9,30,1544,con,1440,NbC,0.85,85.0,"{'Co': 0.25466666666666665, 'Cr': 0.24133333333333334, 'Fe': 0.24533333333333335, 'Ni': 0.25866666666666666}",8.21689658102252,-3.822360588582891,11.522622497562024,1.1882403132209636,0.09794685758169513,0.035576834154499117,0.9877574555559191,5.4859556328212475,10.685955632821248,1746.5211342237599,0.9808927967890915,1713.15,30.0,NbC
1840,ac,38.0,b TiCN 18 WC 6 MO2C 6 NbC 3.82 Co 3.62 Cr 3.68 Fe 3.88 Ni,7.7,1.1,1793,8.7,30,1434,con,1440,NbC,0.85,85.0,"{'Co': 0.25466666666666665, 'Cr': 0.24133333333333334, 'Fe': 0.24533333333333335, 'Ni': 0.25866666666666666}",8.21689658102252,-3.822360588582891,11.522622497562024,1.1882403132209636,0.09794685758169513,0.035576834154499117,0.9877574555559191,5.4859556328212475,10.685955632821248,1746.5211342237599,0.9808927967890915,1713.15,30.0,NbC
1841,ac,38.0,b TiCN 18 WC 6 MO2C 9 NbC 3.82 Co 3.62 Cr 3.68 Fe 3.88 Ni,7.9,1.1,1804,8.7,30,1334,con,1440,NbC,0.85,85.0,"{'Co': 0.25466666666666665, 'Cr': 0.24133333333333334, 'Fe': 0.24533333333333335, 'Ni': 0.25866666666666666}",8.21689658102252,-3.822360588582891,11.522622497562024,1.1882403132209636,0.09794685758169513,0.035576834154499117,0.9877574555559191,5.4859556328212475,10.685955632821248,1746.5211342237599,0.9808927967890915,1713.15,30.0,NbC
1842,ac,39.0,4 B4C 76.8 W 13.44 Ni 5.76 Fe,-,-,1052,11.7,-,-,p,1460,WC,0.8079999999999999,80.8,"{'Ni': 0.7, 'Fe': 0.3}",9.37890056212116,-1.7128687280485364,5.150853888925125,0.7426008876750071,0.03701749562624171,0.03524816979657887,0.9878705540961532,7.703120449696928,12.903120449696928,1695.8332895788315,1.022004940373848,1733.15,1.0,WC
1843,ac,39.0,4 B4C 76.8 W 13.44 Ni 5.76 Fe,-,-,1054,11.2,-,-,p,1460,WC,0.8079999999999999,80.8,"{'Ni': 0.7, 'Fe': 0.3}",9.37890056212116,-1.7128687280485364,5.150853888925125,0.7426008876750071,0.03701749562624171,0.03524816979657887,0.9878705540961532,7.703120449696928,12.903120449696928,1695.8332895788315,1.022004940373848,1733.15,1.0,WC
1844,ac,39.0,4 B4C 76.8 W 13.44 Ni 5.76 Fe,-,-,1094,11.3,-,-,p,1460,WC,0.8079999999999999,80.8,"{'Ni': 0.7, 'Fe': 0.3}",9.37890056212116,-1.7128687280485364,5.150853888925125,0.7426008876750071,0.03701749562624171,0.03524816979657887,0.9878705540961532,7.703120449696928,12.903120449696928,1695.8332895788315,1.022004940373848,1733.15,1.0,WC
1845,ac,39.0,4 B4C 76.8 W 13.44 Ni 5.76 Fe,-,-,1153,11.1,-,-,p,1460,WC,0.8079999999999999,80.8,"{'Ni': 0.7, 'Fe': 0.3}",9.37890056212116,-1.7128687280485364,5.150853888925125,0.7426008876750071,0.03701749562624171,0.03524816979657887,0.9878705540961532,7.703120449696928,12.903120449696928,1695.8332895788315,1.022004940373848,1733.15,1.0,WC
1846,ac,39.0,4 B4C 76.8 W 13.44 Ni 5.76 Fe,-,-,1124,9.9,-,-,p,1460,WC,0.8079999999999999,80.8,"{'Ni': 0.7, 'Fe': 0.3}",9.37890056212116,-1.7128687280485364,5.150853888925125,0.7426008876750071,0.03701749562624171,0.03524816979657887,0.9878705540961532,7.703120449696928,12.903120449696928,1695.8332895788315,1.022004940373848,1733.15,1.0,WC
1847,ac,39.0,4 B4C 76.8 W 13.44 Ni 5.76 Fe,-,-,1136,10.8,-,-,p,1460,WC,0.8079999999999999,80.8,"{'Ni': 0.7, 'Fe': 0.3}",9.37890056212116,-1.7128687280485364,5.150853888925125,0.7426008876750071,0.03701749562624171,0.03524816979657887,0.9878705540961532,7.703120449696928,12.903120449696928,1695.8332895788315,1.022004940373848,1733.15,1.0,WC
1848,ac,39.0,4.5 B4C 71.625 W 16.7125 Ni 7.1625 Fe,-,-,1059,14.4,-,-,p,1460,WC,0.76125,76.125,"{'Ni': 0.7, 'Fe': 0.3}",9.37890056212116,-1.7128687280485364,5.150853888925125,0.7426008876750071,0.03701749562624171,0.03524816979657887,0.9878705540961532,7.703120449696928,12.903120449696928,1695.8332895788315,1.022004940373848,1733.15,1.0,WC
1849,ac,39.0,4.5 B4C 71.625 W 16.7125 Ni 7.1625 Fe,-,-,1101,14.4,-,-,p,1460,WC,0.76125,76.125,"{'Ni': 0.7, 'Fe': 0.3}",9.37890056212116,-1.7128687280485364,5.150853888925125,0.7426008876750071,0.03701749562624171,0.03524816979657887,0.9878705540961532,7.703120449696928,12.903120449696928,1695.8332895788315,1.022004940373848,1733.15,1.0,WC
1850,ac,39.0,4.5 B4C 71.625 W 16.7125 Ni 7.1625 Fe,-,-,943,14.4,-,-,p,1460,WC,0.76125,76.125,"{'Ni': 0.7, 'Fe': 0.3}",9.37890056212116,-1.7128687280485364,5.150853888925125,0.7426008876750071,0.03701749562624171,0.03524816979657887,0.9878705540961532,7.703120449696928,12.903120449696928,1695.8332895788315,1.022004940373848,1733.15,1.0,WC
1851,ac,39.0,4.5 B4C 71.625 W 16.7125 Ni 7.1625 Fe,-,-,962,15.1,-,-,p,1460,WC,0.76125,76.125,"{'Ni': 0.7, 'Fe': 0.3}",9.37890056212116,-1.7128687280485364,5.150853888925125,0.7426008876750071,0.03701749562624171,0.03524816979657887,0.9878705540961532,7.703120449696928,12.903120449696928,1695.8332895788315,1.022004940373848,1733.15,1.0,WC
1852,ac,39.0,4.5 B4C 71.625 W 16.7125 Ni 7.1625 Fe,-,-,1049,14.5,-,-,p,1460,WC,0.76125,76.125,"{'Ni': 0.7, 'Fe': 0.3}",9.37890056212116,-1.7128687280485364,5.150853888925125,0.7426008876750071,0.03701749562624171,0.03524816979657887,0.9878705540961532,7.703120449696928,12.903120449696928,1695.8332895788315,1.022004940373848,1733.15,1.0,WC
1853,ac,39.0,b 48 Mo Fe 6.0 B 2.9 Ni 2.5 Cr,-,-,1202,28.3,-,2018,con,1250,WC,0.466,46.6,"{'Mo': 0.898876404494382, 'Ni': 0.054307116104868915, 'Cr': 0.04681647940074907}",6.330635024393857,-2.1231360118841214,4.637543331944583,3.5654610520950563,0.1468619494782441,0.03161000226643805,0.9891225043818177,0.31890888223249814,5.518908882232498,2689.6973559565567,0.5662904774869406,1523.15,1.0,WC
1854,ac,39.0,b 48 Mo Fe 6.0 B 2.9 Ni 2.5 Cr 0.5 C,-,-,1373,14.2,-,1774,con,1250,WC,0.466,46.6,"{'Mo': 0.898876404494382, 'Ni': 0.054307116104868915, 'Cr': 0.04681647940074907}",6.330635024393857,-2.1231360118841214,4.637543331944583,3.5654610520950563,0.1468619494782441,0.03161000226643805,0.9891225043818177,0.31890888223249814,5.518908882232498,2689.6973559565567,0.5662904774869406,1523.15,1.0,WC
1855,ac,39.0,b 48 Mo Fe 6.0 B 2.9 Ni 2.5 Cr 1 C,-,-,1362,12.7,-,1653,con,1250,WC,0.466,46.6,"{'Mo': 0.898876404494382, 'Ni': 0.054307116104868915, 'Cr': 0.04681647940074907}",6.330635024393857,-2.1231360118841214,4.637543331944583,3.5654610520950563,0.1468619494782441,0.03161000226643805,0.9891225043818177,0.31890888223249814,5.518908882232498,2689.6973559565567,0.5662904774869406,1523.15,1.0,WC
1856,ac,39.0,b 48 Mo Fe 6.0 B 2.9 Ni 2.5 Cr 1.5 C,-,-,1076,11.5,-,1256,con,1250,WC,0.466,46.6,"{'Mo': 0.898876404494382, 'Ni': 0.054307116104868915, 'Cr': 0.04681647940074907}",6.330635024393857,-2.1231360118841214,4.637543331944583,3.5654610520950563,0.1468619494782441,0.03161000226643805,0.9891225043818177,0.31890888223249814,5.518908882232498,2689.6973559565567,0.5662904774869406,1523.15,1.0,WC
1857,ac,39.0,b MO2FeB2,-,-,1373,14.2,-,1775,-,-,WC,0.0,0.0,{'Co': 1.0},9.0,0.0,-0.0,0.0,0.0,0.03535533905932738,0.9878336754785522,7.8,13.0,1768.15,0.946271526736985,1673.15,1.0,WC
1858,ac,39.0,b TiCN 5.4 Mo 6.6 Ni 0.5 BN,2.5,-,1885,5.7,20,-,p,1500,TiC,0.88,88.0,"{'Mo': 0.45, 'Ni': 0.5499999999999999}",8.665798483617948,-6.224246663621069,5.293228710944223,5.482201197298023,0.11787030046325093,0.03648763075640744,0.9915537891767576,3.13146673977859,10.53146673977859,2058.038774615015,0.8615726884600086,1773.15,20.0,TiC
1859,ac,39.0,b TiCN 5.4 Mo 6.6 Ni 1 BN,2.5,-,1895,5.8,20,-,p,1500,TiC,0.88,88.0,"{'Mo': 0.45, 'Ni': 0.5499999999999999}",8.665798483617948,-6.224246663621069,5.293228710944223,5.482201197298023,0.11787030046325093,0.03648763075640744,0.9915537891767576,3.13146673977859,10.53146673977859,2058.038774615015,0.8615726884600086,1773.15,20.0,TiC
1860,ac,39.0,b TiCN 5.4 Mo 6.6 Ni 1.5 BN,2.5,-,1918,5.8,20,-,p,1500,TiC,0.88,88.0,"{'Mo': 0.45, 'Ni': 0.5499999999999999}",8.665798483617948,-6.224246663621069,5.293228710944223,5.482201197298023,0.11787030046325093,0.03648763075640744,0.9915537891767576,3.13146673977859,10.53146673977859,2058.038774615015,0.8615726884600086,1773.15,20.0,TiC
1861,ac,39.0,b TiCN 5.4 Mo 6.6 Ni 2 BN,2.5,-,1924,5.1,20,-,p,1500,TiC,0.88,88.0,"{'Mo': 0.45, 'Ni': 0.5499999999999999}",8.665798483617948,-6.224246663621069,5.293228710944223,5.482201197298023,0.11787030046325093,0.03648763075640744,0.9915537891767576,3.13146673977859,10.53146673977859,2058.038774615015,0.8615726884600086,1773.15,20.0,TiC
1862,ac,39.0,b TiCN 5.4 Mo 6.6 Ni 2.5 BN,2.5,-,1939,5.7,20,-,p,1500,TiC,0.88,88.0,"{'Mo': 0.45, 'Ni': 0.5499999999999999}",8.665798483617948,-6.224246663621069,5.293228710944223,5.482201197298023,0.11787030046325093,0.03648763075640744,0.9915537891767576,3.13146673977859,10.53146673977859,2058.038774615015,0.8615726884600086,1773.15,20.0,TiC
1863,ac,39.0,b TiCN 5.4 Mo 6.6 Ni 3 BN,2.5,-,1945,5.8,20,-,p,1500,TiC,0.88,88.0,"{'Mo': 0.45, 'Ni': 0.5499999999999999}",8.665798483617948,-6.224246663621069,5.293228710944223,5.482201197298023,0.11787030046325093,0.03648763075640744,0.9915537891767576,3.13146673977859,10.53146673977859,2058.038774615015,0.8615726884600086,1773.15,20.0,TiC
1864,ac,39.0,b TiB2,-,-,1447,3.3,20,-,con,1850,WC,0.0,0.0,{'Co': 1.0},9.0,0.0,-0.0,0.0,0.0,0.03535533905932738,0.9878336754785522,7.8,13.0,1768.15,1.2007748211407403,2123.15,20.0,WC
1865,ac,39.0,67 TiC 30 TiB2 3 Ni,2.4,-,-,6.4,1,-,p,1650,TiC,0.97,97.0,{'Ni': 1.0},10.0,0.0,-0.0,0.0,0.0,0.035072496346852756,0.9918813665863766,6.0,13.4,1728.15,1.1128374273066575,1923.15,1.0,TiC
1866,ac,39.0,63 TiC 29 TiB2 8 Ni,6.6,-,-,8.9,1,-,p,1650,TiC,0.92,92.0,{'Ni': 1.0},10.0,0.0,-0.0,0.0,0.0,0.035072496346852756,0.9918813665863766,6.0,13.4,1728.15,1.1128374273066575,1923.15,1.0,TiC
1867,ac,39.0,60.5 TiC 27.5 TiB2 12 Ni,9.9,-,-,5.4,1,-,p,1650,TiC,0.88,88.0,{'Ni': 1.0},10.0,0.0,-0.0,0.0,0.0,0.035072496346852756,0.9918813665863766,6.0,13.4,1728.15,1.1128374273066575,1923.15,1.0,TiC
1868,ac,39.0,68 TiCN 20 TiB2 12 Co,5.7,-,1828,6.2,10,-,p,1050,TiC,0.88,88.0,{'Co': 1.0},9.0,0.0,-0.0,0.0,0.0,0.03535533905932738,0.9918158937362668,5.6,13.0,1768.15,0.7483245199785086,1323.15,10.0,TiC
1869,ac,39.0,68 TiCN 20 TiB2 12 Co,5.7,-,1839,6.4,10,-,p,1100,TiC,0.88,88.0,{'Co': 1.0},9.0,0.0,-0.0,0.0,0.0,0.03535533905932738,0.9918158937362668,5.6,13.0,1768.15,0.7766026638011481,1373.15,10.0,TiC
1870,ac,39.0,68 TiCN 20 TiB2 12 Co,5.7,-,1946,6.6,10,-,p,1150,TiC,0.88,88.0,{'Co': 1.0},9.0,0.0,-0.0,0.0,0.0,0.03535533905932738,0.9918158937362668,5.6,13.0,1768.15,0.8048808076237876,1423.15,10.0,TiC
1871,ac,39.0,68 TiCN 20 TiB2 12 Co,5.7,-,1893,6.4,10,-,p,1200,TiC,0.88,88.0,{'Co': 1.0},9.0,0.0,-0.0,0.0,0.0,0.03535533905932738,0.9918158937362668,5.6,13.0,1768.15,0.833158951446427,1473.15,10.0,TiC
1872,ac,39.0,68 TiCN 20 TiB2 12 Co,5.7,-,1880,6.3,10,-,p,1250,TiC,0.88,88.0,{'Co': 1.0},9.0,0.0,-0.0,0.0,0.0,0.03535533905932738,0.9918158937362668,5.6,13.0,1768.15,0.8614370952690665,1523.15,10.0,TiC
1873,ac,39.0,b TiB2 10 Ni,100,-,1897,10.1,10,-,con,1550,WC,0.9,90.0,{'Ni': 1.0},10.0,0.0,-0.0,0.0,0.0,0.035072496346852756,0.9879310060747237,8.2,13.4,1728.15,1.05497207996991,1823.15,10.0,WC
1874,ac,39.0,b TiB2 10 Ni,100,-,1825,10.2,20,-,con,1550,WC,0.9,90.0,{'Ni': 1.0},10.0,0.0,-0.0,0.0,0.0,0.035072496346852756,0.9879310060747237,8.2,13.4,1728.15,1.05497207996991,1823.15,20.0,WC
1875,ac,39.0,b TiCN-TiB2 8 Co 12 WC 3 TaC,48,0.8,1968,6.9,10,-,p,1700,TaC,0.92,92.0,{'Co': 1.0},9.0,0.0,-0.0,0.0,0.0,0.03535533905932738,0.9878336754785522,7.8,13.0,1768.15,1.115940389672822,1973.15,10.0,TaC
1876,ac,39.0,b TiCN-TiB2 8 Co 9 WC 6 TaC,47.6,1,2052,7.7,10,-,p,1700,TaC,0.92,92.0,{'Co': 1.0},9.0,0.0,-0.0,0.0,0.0,0.03535533905932738,0.9878336754785522,7.8,13.0,1768.15,1.115940389672822,1973.15,10.0,TaC
1877,ac,39.0,b TiCN-TiB2 8 Co 6 WC 9 TaC,47.1,1.2,1979,7.1,10,-,p,1700,TaC,0.92,92.0,{'Co': 1.0},9.0,0.0,-0.0,0.0,0.0,0.03535533905932738,0.9878336754785522,7.8,13.0,1768.15,1.115940389672822,1973.15,10.0,TaC
1878,ac,39.0,b TiCN-TiB2 8 Co 3 WC 12 TaC,46.7,1.8,1965,6.9,10,-,p,1700,TaC,0.92,92.0,{'Co': 1.0},9.0,0.0,-0.0,0.0,0.0,0.03535533905932738,0.9878336754785522,7.8,13.0,1768.15,1.115940389672822,1973.15,10.0,TaC
1879,bl,40.0,95 WC 3 TiC 1.5 TaC 0.5 NbC,0,1.3,1900,8,3,-,-,-,NbC,0.0,0.0,{'Co': 1.0},9.0,0.0,-0.0,0.0,0.0,0.03535533905932738,0.9878336754785522,7.8,13.0,1768.15,0.946271526736985,1673.15,3.0,NbC
1880,bl,40.0,b WC 0 Co 0.6 VC,0,1.2,2452,7.6,30,-,-,-,VC,0.0,0.0,{'Co': 1.0},9.0,0.0,-0.0,0.0,0.0,0.03535533905932738,0.9878336754785522,7.8,13.0,1768.15,0.946271526736985,1673.15,30.0,VC
1881,bl,40.0,94 WC 6 Mo2C,0,0.3,2400,8.4,-,-,-,-,Mo2C,0.0,0.0,{'Co': 1.0},9.0,0.0,-0.0,0.0,0.0,0.03535533905932738,0.9878336754785522,7.8,13.0,1768.15,0.946271526736985,1673.15,1.0,Mo2C
1882,bl,40.0,94.6 WC 3 TiC 2 TaC 0.2 Cr3C2 0.2 VC,0,0.6,2300,7.9,-,-,-,-,VC,0.0,0.0,{'Co': 1.0},9.0,0.0,-0.0,0.0,0.0,0.03535533905932738,0.9878336754785522,7.8,13.0,1768.15,0.946271526736985,1673.15,1.0,VC
1883,bl,40.0,b TiC 70 TiN,0,7,1740,5.4,0.3,-,p,1850,TiC,0.0,0.0,{'Co': 1.0},9.0,0.0,-0.0,0.0,0.0,0.03535533905932738,0.9918158937362668,5.6,13.0,1768.15,1.2007748211407403,2123.15,0.3,TiC
1884,bl,40.0,b TiC 50 TiN,0,5,2100,6.3,0.3,-,p,1850,TiC,0.0,0.0,{'Co': 1.0},9.0,0.0,-0.0,0.0,0.0,0.03535533905932738,0.9918158937362668,5.6,13.0,1768.15,1.2007748211407403,2123.15,0.3,TiC
1885,bl,40.0,b TiC 30 TiN,0,10,2120,5.7,0.3,-,p,1850,TiC,0.0,0.0,{'Co': 1.0},9.0,0.0,-0.0,0.0,0.0,0.03535533905932738,0.9918158937362668,5.6,13.0,1768.15,1.2007748211407403,2123.15,0.3,TiC
1886,bl,40.0,b TiC 69 WC,0,-,2060,5.3,30,-,HIP,1450,WC,0.0,0.0,{'Co': 1.0},9.0,0.0,-0.0,0.0,0.0,0.03535533905932738,0.9878336754785522,7.8,13.0,1768.15,0.9745496705596245,1723.15,30.0,WC
1887,bl,40.0,b TiC 3.2 TiN 68 WC,0,-,1968,6.4,30,-,HIP,1450,WC,0.0,0.0,{'Co': 1.0},9.0,0.0,-0.0,0.0,0.0,0.03535533905932738,0.9878336754785522,7.8,13.0,1768.15,0.9745496705596245,1723.15,30.0,WC
1888,bl,40.0,b WC,0,0.4,2627,5.9,1,-,p,1800,WC,0.0,0.0,{'Co': 1.0},9.0,0.0,-0.0,0.0,0.0,0.03535533905932738,0.9878336754785522,7.8,13.0,1768.15,1.172496677318101,2073.15,1.0,WC
1889,bl,40.0,b WC 0.16 c,0,0.4,2468,5.8,1,-,p,1800,WC,0.0,0.0,{'Co': 1.0},9.0,0.0,-0.0,0.0,0.0,0.03535533905932738,0.9878336754785522,7.8,13.0,1768.15,1.172496677318101,2073.15,1.0,WC
1890,bl,40.0,b WC 0.17 c,0,0.4,2439,5.9,1,-,p,1800,WC,0.0,0.0,{'Co': 1.0},9.0,0.0,-0.0,0.0,0.0,0.03535533905932738,0.9878336754785522,7.8,13.0,1768.15,1.172496677318101,2073.15,1.0,WC
1891,bl,40.0,b WC 0.2 c,0,0.4,2453,5.9,1,-,p,1800,WC,0.0,0.0,{'Co': 1.0},9.0,0.0,-0.0,0.0,0.0,0.03535533905932738,0.9878336754785522,7.8,13.0,1768.15,1.172496677318101,2073.15,1.0,WC
1892,bl,40.0,b WC 0.4 c,0,3,1645,4.9,1,-,p,1800,WC,0.0,0.0,{'Co': 1.0},9.0,0.0,-0.0,0.0,0.0,0.03535533905932738,0.9878336754785522,7.8,13.0,1768.15,1.172496677318101,2073.15,1.0,WC
1893,bl,40.0,b WC 0.8 c,0,0.9,1832,5,1,-,p,1800,WC,0.0,0.0,{'Co': 1.0},9.0,0.0,-0.0,0.0,0.0,0.03535533905932738,0.9878336754785522,7.8,13.0,1768.15,1.172496677318101,2073.15,1.0,WC
1894,bl,40.0,b WC 1 c,0,0.9,1736,4.8,1,-,p,1800,WC,0.0,0.0,{'Co': 1.0},9.0,0.0,-0.0,0.0,0.0,0.03535533905932738,0.9878336754785522,7.8,13.0,1768.15,1.172496677318101,2073.15,1.0,WC
1895,bl,40.0,b WC 0.5 Cr3C2,0,-,2440,6.9,10,-,HIP,1900,Cr3C2,0.0,0.0,{'Co': 1.0},9.0,0.0,-0.0,0.0,0.0,0.03535533905932738,0.9878336754785522,7.8,13.0,1768.15,1.22905296496338,2173.15,10.0,Cr3C2
1896,bl,40.0,b WC 0.7 VC,0,-,2490,6.7,10,-,HIP,1900,VC,0.0,0.0,{'Co': 1.0},9.0,0.0,-0.0,0.0,0.0,0.03535533905932738,0.9878336754785522,7.8,13.0,1768.15,1.22905296496338,2173.15,10.0,VC
1897,bl,40.0,b WC 0.7 Cr3C2,0,-,2585,7.1,10,-,HIP,1900,Cr3C2,0.0,0.0,{'Co': 1.0},9.0,0.0,-0.0,0.0,0.0,0.03535533905932738,0.9878336754785522,7.8,13.0,1768.15,1.22905296496338,2173.15,10.0,Cr3C2
1898,bl,40.0,b WC 1 VC,0,-,2585,6.9,10,-,HIP,1900,VC,0.0,0.0,{'Co': 1.0},9.0,0.0,-0.0,0.0,0.0,0.03535533905932738,0.9878336754785522,7.8,13.0,1768.15,1.22905296496338,2173.15,10.0,VC
1899,bl,40.0,b WC 1 Cr3C2,0,-,2605,7.2,10,-,HIP,1900,Cr3C2,0.0,0.0,{'Co': 1.0},9.0,0.0,-0.0,0.0,0.0,0.03535533905932738,0.9878336754785522,7.8,13.0,1768.15,1.22905296496338,2173.15,10.0,Cr3C2
1900,bl,40.0,b WC,0,-,2661,6.4,30,-,p,2150,WC,0.0,0.0,{'Co': 1.0},9.0,0.0,-0.0,0.0,0.0,0.03535533905932738,0.9878336754785522,7.8,13.0,1768.15,1.3704436840765772,2423.15,30.0,WC
1901,bl,40.0,b WC,0,-,2545,5.9,30,-,p,2150,WC,0.0,0.0,{'Co': 1.0},9.0,0.0,-0.0,0.0,0.0,0.03535533905932738,0.9878336754785522,7.8,13.0,1768.15,1.3704436840765772,2423.15,30.0,WC
1902,bl,40.0,b WC,0,0.2,2720,7,10,-,con,1900,WC,0.0,0.0,{'Co': 1.0},9.0,0.0,-0.0,0.0,0.0,0.03535533905932738,0.9878336754785522,7.8,13.0,1768.15,1.22905296496338,2173.15,10.0,WC
1903,bl,40.0,b WC 1 VC,0,0.2,2390,6.8,10,-,con,1900,VC,0.0,0.0,{'Co': 1.0},9.0,0.0,-0.0,0.0,0.0,0.03535533905932738,0.9878336754785522,7.8,13.0,1768.15,1.22905296496338,2173.15,10.0,VC
1904,bl,40.0,b WC 1 Cr3C2,0,0.2,2620,6.7,10,-,con,1900,Cr3C2,0.0,0.0,{'Co': 1.0},9.0,0.0,-0.0,0.0,0.0,0.03535533905932738,0.9878336754785522,7.8,13.0,1768.15,1.22905296496338,2173.15,10.0,Cr3C2
1905,bl,40.0,b WC 1 Mo2C,0,0.2,2630,6.6,10,-,con,1900,Mo2C,0.0,0.0,{'Co': 1.0},9.0,0.0,-0.0,0.0,0.0,0.03535533905932738,0.9878336754785522,7.8,13.0,1768.15,1.22905296496338,2173.15,10.0,Mo2C
1906,bl,40.0,b WC 1 NbC,0,0.2,2540,6.6,10,-,con,1900,NbC,0.0,0.0,{'Co': 1.0},9.0,0.0,-0.0,0.0,0.0,0.03535533905932738,0.9878336754785522,7.8,13.0,1768.15,1.22905296496338,2173.15,10.0,NbC
1907,bl,40.0,b WC 1 TaC,0,0.2,2570,6.9,10,-,con,1900,TaC,0.0,0.0,{'Co': 1.0},9.0,0.0,-0.0,0.0,0.0,0.03535533905932738,0.9878336754785522,7.8,13.0,1768.15,1.22905296496338,2173.15,10.0,TaC
1908,bl,40.0,b WC 1 ZrC,0,0.2,2420,6.5,10,-,con,1900,WC,0.0,0.0,{'Co': 1.0},9.0,0.0,-0.0,0.0,0.0,0.03535533905932738,0.9878336754785522,7.8,13.0,1768.15,1.22905296496338,2173.15,10.0,WC
1909,bl,40.0,b WC 1 TiC,0,0.2,2470,6.8,10,-,con,1900,TiC,0.0,0.0,{'Co': 1.0},9.0,0.0,-0.0,0.0,0.0,0.03535533905932738,0.9918158937362668,5.6,13.0,1768.15,1.22905296496338,2173.15,10.0,TiC
1910,bl,40.0,b WC,0,-,2463,4.4,-,-,HIP,2000,WC,0.0,0.0,{'Co': 1.0},9.0,0.0,-0.0,0.0,0.0,0.03535533905932738,0.9878336754785522,7.8,13.0,1768.15,1.2856092526086587,2273.15,1.0,WC
1911,bl,40.0,b WC,0,-,2730,4.8,-,-,HIP,1900,WC,0.0,0.0,{'Co': 1.0},9.0,0.0,-0.0,0.0,0.0,0.03535533905932738,0.9878336754785522,7.8,13.0,1768.15,1.22905296496338,2173.15,1.0,WC
1912,bl,40.0,b WC,0,-,2651,4.5,-,-,HIP,2000,WC,0.0,0.0,{'Co': 1.0},9.0,0.0,-0.0,0.0,0.0,0.03535533905932738,0.9878336754785522,7.8,13.0,1768.15,1.2856092526086587,2273.15,1.0,WC
1913,bl,40.0,b WC 1 SiC,0,0.8,1646,7.1,10,-,p,1600,WC,0.0,0.0,{'Co': 1.0},9.0,0.0,-0.0,0.0,0.0,0.03535533905932738,0.9878336754785522,7.8,13.0,1768.15,1.059384102027543,1873.15,10.0,WC
1914,bl,40.0,b WC 1 SiC 0.5 Mo2C,0,0.7,1642,7.5,10,-,p,1600,Mo2C,0.0,0.0,{'Co': 1.0},9.0,0.0,-0.0,0.0,0.0,0.03535533905932738,0.9878336754785522,7.8,13.0,1768.15,1.059384102027543,1873.15,10.0,Mo2C
1915,bl,40.0,b WC 1 SiC 1.1 Mo2C,0,0.8,1725,7.8,10,-,p,1600,Mo2C,0.0,0.0,{'Co': 1.0},9.0,0.0,-0.0,0.0,0.0,0.03535533905932738,0.9878336754785522,7.8,13.0,1768.15,1.059384102027543,1873.15,10.0,Mo2C
1916,bl,40.0,b WC 1 SiC 1.6 Mo2C,0,0.7,2064,7.3,10,-,p,1600,Mo2C,0.0,0.0,{'Co': 1.0},9.0,0.0,-0.0,0.0,0.0,0.03535533905932738,0.9878336754785522,7.8,13.0,1768.15,1.059384102027543,1873.15,10.0,Mo2C
1917,bl,40.0,b WC 1 SiC 2.1 Mo2C,0,0.5,2186,7,10,-,p,1600,Mo2C,0.0,0.0,{'Co': 1.0},9.0,0.0,-0.0,0.0,0.0,0.03535533905932738,0.9878336754785522,7.8,13.0,1768.15,1.059384102027543,1873.15,10.0,Mo2C
1918,bl,40.0,b WC 1 SiC 3.1 Mo2C,0,0.5,2137,7.7,10,-,p,1600,Mo2C,0.0,0.0,{'Co': 1.0},9.0,0.0,-0.0,0.0,0.0,0.03535533905932738,0.9878336754785522,7.8,13.0,1768.15,1.059384102027543,1873.15,10.0,Mo2C
1919,bl,40.0,b WC,0,0.5,2445,6.2,1,-,p,1800,WC,0.0,0.0,{'Co': 1.0},9.0,0.0,-0.0,0.0,0.0,0.03535533905932738,0.9878336754785522,7.8,13.0,1768.15,1.172496677318101,2073.15,1.0,WC
1920,bl,40.0,b WC 0.5 ZrC,0,0.3,2266,5.6,1,-,p,1800,WC,0.0,0.0,{'Co': 1.0},9.0,0.0,-0.0,0.0,0.0,0.03535533905932738,0.9878336754785522,7.8,13.0,1768.15,1.172496677318101,2073.15,1.0,WC
1921,bl,40.0,b WC 1.1 ZrC,0,0.3,1762,5.3,1,-,p,1800,WC,0.0,0.0,{'Co': 1.0},9.0,0.0,-0.0,0.0,0.0,0.03535533905932738,0.9878336754785522,7.8,13.0,1768.15,1.172496677318101,2073.15,1.0,WC
1922,bl,40.0,b WC 2.1 ZrC,0,0.2,1730,5.2,1,-,p,1800,WC,0.0,0.0,{'Co': 1.0},9.0,0.0,-0.0,0.0,0.0,0.03535533905932738,0.9878336754785522,7.8,13.0,1768.15,1.172496677318101,2073.15,1.0,WC
1923,bl,40.0,b WC 3.1 ZrC,0,0.3,1881,5.4,1,-,p,1800,WC,0.0,0.0,{'Co': 1.0},9.0,0.0,-0.0,0.0,0.0,0.03535533905932738,0.9878336754785522,7.8,13.0,1768.15,1.172496677318101,2073.15,1.0,WC
1924,bl,40.0,b WC 5 ZrC,0,0.3,1872,5.3,1,-,p,1800,WC,0.0,0.0,{'Co': 1.0},9.0,0.0,-0.0,0.0,0.0,0.03535533905932738,0.9878336754785522,7.8,13.0,1768.15,1.172496677318101,2073.15,1.0,WC
1925,bl,40.0,b WC 6.9 ZrC,0,0.3,1817,5.3,1,-,p,1800,WC,0.0,0.0,{'Co': 1.0},9.0,0.0,-0.0,0.0,0.0,0.03535533905932738,0.9878336754785522,7.8,13.0,1768.15,1.172496677318101,2073.15,1.0,WC
1926,bl,40.0,b WC 1.2 SiC 1.1 ZrC,0,0.7,2193,6.7,1,-,p,1800,WC,0.0,0.0,{'Co': 1.0},9.0,0.0,-0.0,0.0,0.0,0.03535533905932738,0.9878336754785522,7.8,13.0,1768.15,1.172496677318101,2073.15,1.0,WC
1927,bl,40.0,b WC,0,-,1682,6,-,-,-,1550,WC,0.0,0.0,{'Co': 1.0},9.0,0.0,-0.0,0.0,0.0,0.03535533905932738,0.9878336754785522,7.8,13.0,1768.15,1.0311059582049034,1823.15,1.0,WC
1928,bl,40.0,b WC,0,-,3467,4.3,-,-,-,1550,WC,0.0,0.0,{'Co': 1.0},9.0,0.0,-0.0,0.0,0.0,0.03535533905932738,0.9878336754785522,7.8,13.0,1768.15,1.0311059582049034,1823.15,1.0,WC
1929,bl,40.0,b WC,0,-,2957,4.2,-,-,-,1550,WC,0.0,0.0,{'Co': 1.0},9.0,0.0,-0.0,0.0,0.0,0.03535533905932738,0.9878336754785522,7.8,13.0,1768.15,1.0311059582049034,1823.15,1.0,WC
1930,bl,40.0,b WC,0,-,3161,4,-,-,-,1550,WC,0.0,0.0,{'Co': 1.0},9.0,0.0,-0.0,0.0,0.0,0.03535533905932738,0.9878336754785522,7.8,13.0,1768.15,1.0311059582049034,1823.15,1.0,WC
1931,bl,40.0,b WC 10 Mo,0,-,2193,8.8,-,-,-,1950,WC,0.9,90.0,{'Mo': 1.0},6.0,0.0,-0.0,0.0,0.0,0.032100674966943195,0.9889536562398682,0.40000000000000036,4.8,2896.15,0.7676225333632581,2223.15,1.0,WC
1932,bl,40.0,b TiCN,0,-,1904,5.8,1,-,p,1550,TiC,0.0,0.0,{'Co': 1.0},9.0,0.0,-0.0,0.0,0.0,0.03535533905932738,0.9918158937362668,5.6,13.0,1768.15,1.0311059582049034,1823.15,1.0,TiC
1933,bl,40.0,b NbC 14 TiCN,0,-,1531,7.9,-,-,-,-,TiC,0.0,0.0,{'Co': 1.0},9.0,0.0,-0.0,0.0,0.0,0.03535533905932738,0.9918158937362668,5.6,13.0,1768.15,0.946271526736985,1673.15,1.0,TiC
1934,bl,40.0,b NbC 22 TiCN,0,-,1552,7.7,-,-,-,-,TiC,0.0,0.0,{'Co': 1.0},9.0,0.0,-0.0,0.0,0.0,0.03535533905932738,0.9918158937362668,5.6,13.0,1768.15,0.946271526736985,1673.15,1.0,TiC
1935,bl,40.0,b NbC 32 TiCN,0,-,1536,7.9,-,-,-,-,TiC,0.0,0.0,{'Co': 1.0},9.0,0.0,-0.0,0.0,0.0,0.03535533905932738,0.9918158937362668,5.6,13.0,1768.15,0.946271526736985,1673.15,1.0,TiC
1936,bl,40.0,b NbC 42 TiCN,0,-,1587,8.2,-,-,-,-,TiC,0.0,0.0,{'Co': 1.0},9.0,0.0,-0.0,0.0,0.0,0.03535533905932738,0.9918158937362668,5.6,13.0,1768.15,0.946271526736985,1673.15,1.0,TiC
1937,fs,41.0,b WC 10 Co 0.85 VC,16.2,1.2,2003,9,30,-,SPS,-,VC,0.9,90.0,{'Co': 1.0},9.0,0.0,-0.0,0.0,0.0,0.03535533905932738,0.9878336754785522,7.8,13.0,1768.15,0.946271526736985,1673.15,30.0,VC
1938,fs,41.0,b WC 10 Co 0.8 Cr3C2,17.7,1.2,1880,9.6,30,-,SPS,-,Cr3C2,0.9,90.0,{'Co': 1.0},9.0,0.0,-0.0,0.0,0.0,0.03535533905932738,0.9878336754785522,7.8,13.0,1768.15,0.946271526736985,1673.15,30.0,Cr3C2
1939,fs,41.0,b WC 10 Co 1.275 TaC 1.275 NbC,16.2,1.2,1756,9.2,30,-,SPS,-,NbC,0.9,90.0,{'Co': 1.0},9.0,0.0,-0.0,0.0,0.0,0.03535533905932738,0.9878336754785522,7.8,13.0,1768.15,0.946271526736985,1673.15,30.0,NbC
1940,fs,41.0,b WC 10 Co,16.4,0.4,1747,11.8,9.8,-,SPS,1000,WC,0.9,90.0,{'Co': 1.0},9.0,0.0,-0.0,0.0,0.0,0.03535533905932738,0.9878336754785522,7.8,13.0,1768.15,0.7200463761558692,1273.15,9.8,WC
1941,fs,41.0,b WC 10 Co 0.8 VC,16.2,0.1,1887,11.5,30,-,SPS,1200,VC,0.9,90.0,{'Co': 1.0},9.0,0.0,-0.0,0.0,0.0,0.03535533905932738,0.9878336754785522,7.8,13.0,1768.15,0.833158951446427,1473.15,30.0,VC
1942,fs,41.0,b WC 10 Co 0.8 VC,16.2,0.1,1597,10.1,30,-,SPS,1300,VC,0.9,90.0,{'Co': 1.0},9.0,0.0,-0.0,0.0,0.0,0.03535533905932738,0.9878336754785522,7.8,13.0,1768.15,0.889715239091706,1573.15,30.0,VC
1943,fs,41.0,b WC 12 Co,19.4,0.3,1601,9.3,10,-,SPS,1240,WC,0.88,88.0,{'Co': 1.0},9.0,0.0,-0.0,0.0,0.0,0.03535533905932738,0.9878336754785522,7.8,13.0,1768.15,0.8557814665045387,1513.15,10.0,WC
1944,fs,41.0,b WC 12 Co 0.9 NbC,19.2,0.3,1672,8.9,10,-,SPS,1240,NbC,0.88,88.0,{'Co': 1.0},9.0,0.0,-0.0,0.0,0.0,0.03535533905932738,0.9878336754785522,7.8,13.0,1768.15,0.8557814665045387,1513.15,10.0,NbC
1945,fs,41.0,b WC 12 Co 0.9 Cr3C2,20.8,0.2,1693,10.1,10,-,SPS,1240,Cr3C2,0.88,88.0,{'Co': 1.0},9.0,0.0,-0.0,0.0,0.0,0.03535533905932738,0.9878336754785522,7.8,13.0,1768.15,0.8557814665045387,1513.15,10.0,Cr3C2
1946,fs,41.0,b WC 12 Co 0.9 VC,19.1,0.2,1764,9.2,10,-,SPS,1240,VC,0.88,88.0,{'Co': 1.0},9.0,0.0,-0.0,0.0,0.0,0.03535533905932738,0.9878336754785522,7.8,13.0,1768.15,0.8557814665045387,1513.15,10.0,VC
1947,fs,41.0,b WC 11 Co,17.9,0.2,1827,11.5,30,-,SPS,1200,WC,0.89,89.0,{'Co': 1.0},9.0,0.0,-0.0,0.0,0.0,0.03535533905932738,0.9878336754785522,7.8,13.0,1768.15,0.833158951446427,1473.15,30.0,WC
1948,fs,41.0,b WC 0.3 VC 11 Co,17.8,-,1850,12.2,30,-,SPS,1200,VC,0.89,89.0,{'Co': 1.0},9.0,0.0,-0.0,0.0,0.0,0.03535533905932738,0.9878336754785522,7.8,13.0,1768.15,0.833158951446427,1473.15,30.0,VC
1949,fs,41.0,b WC 0.5 VC 11 Co,17.8,-,1896,11.5,30,-,SPS,1200,VC,0.89,89.0,{'Co': 1.0},9.0,0.0,-0.0,0.0,0.0,0.03535533905932738,0.9878336754785522,7.8,13.0,1768.15,0.833158951446427,1473.15,30.0,VC
1950,fs,41.0,b WC 0.7 VC 11 Co,17.7,-,1699,10.5,30,-,SPS,1200,VC,0.89,89.0,{'Co': 1.0},9.0,0.0,-0.0,0.0,0.0,0.03535533905932738,0.9878336754785522,7.8,13.0,1768.15,0.833158951446427,1473.15,30.0,VC
1951,fs,41.0,b WC 12 Co,19.4,-,1472,10,-,-,SPS,1000,WC,0.88,88.0,{'Co': 1.0},9.0,0.0,-0.0,0.0,0.0,0.03535533905932738,0.9878336754785522,7.8,13.0,1768.15,0.7200463761558692,1273.15,1.0,WC
1952,fs,41.0,b WC 12 Co,19.4,0.7,1512,9.6,-,-,SPS,1050,WC,0.88,88.0,{'Co': 1.0},9.0,0.0,-0.0,0.0,0.0,0.03535533905932738,0.9878336754785522,7.8,13.0,1768.15,0.7483245199785086,1323.15,1.0,WC
1953,fs,41.0,b WC 12 Co,19.4,0.8,1450,10.9,-,-,SPS,1100,WC,0.88,88.0,{'Co': 1.0},9.0,0.0,-0.0,0.0,0.0,0.03535533905932738,0.9878336754785522,7.8,13.0,1768.15,0.7766026638011481,1373.15,1.0,WC
1954,fs,41.0,b WC 12 Co 0.5 VC,19.2,0.6,1490,10.9,-,-,SPS,1100,VC,0.88,88.0,{'Co': 1.0},9.0,0.0,-0.0,0.0,0.0,0.03535533905932738,0.9878336754785522,7.8,13.0,1768.15,0.7766026638011481,1373.15,1.0,VC
1955,fs,41.0,b WC 12 Co 1 VC,19.1,0.5,1570,11.4,-,-,SPS,1100,VC,0.88,88.0,{'Co': 1.0},9.0,0.0,-0.0,0.0,0.0,0.03535533905932738,0.9878336754785522,7.8,13.0,1768.15,0.7766026638011481,1373.15,1.0,VC
1956,fs,41.0,b WC 12 Co 1.5 VC,18.9,-,1587,11.4,-,-,SPS,1100,VC,0.88,88.0,{'Co': 1.0},9.0,0.0,-0.0,0.0,0.0,0.03535533905932738,0.9878336754785522,7.8,13.0,1768.15,0.7766026638011481,1373.15,1.0,VC
1957,fs,41.0,b WC 12 Co 0.75 VC 0.25 Cr3C2,19.6,0.5,1590,12.1,-,-,SPS,1100,Cr3C2,0.88,88.0,{'Co': 1.0},9.0,0.0,-0.0,0.0,0.0,0.03535533905932738,0.9878336754785522,7.8,13.0,1768.15,0.7766026638011481,1373.15,1.0,Cr3C2
1958,fs,41.0,b WC 12 Co 0.45 VC,19.3,-,1781,8.9,10,-,SPS,1240,VC,0.88,88.0,{'Co': 1.0},9.0,0.0,-0.0,0.0,0.0,0.03535533905932738,0.9878336754785522,7.8,13.0,1768.15,0.8557814665045387,1513.15,10.0,VC
1959,fs,41.0,b WC 12 Co 0.45 VC,19.3,-,1752,8.9,10,-,SPS,1240,VC,0.88,88.0,{'Co': 1.0},9.0,0.0,-0.0,0.0,0.0,0.03535533905932738,0.9878336754785522,7.8,13.0,1768.15,0.8557814665045387,1513.15,10.0,VC
1960,fs,41.0,b WC 12 Co 0.45 VC,19.3,-,1712,9.9,10,-,SPS,1240,VC,0.88,88.0,{'Co': 1.0},9.0,0.0,-0.0,0.0,0.0,0.03535533905932738,0.9878336754785522,7.8,13.0,1768.15,0.8557814665045387,1513.15,10.0,VC
1961,fs,41.0,b WC 12 Co 0.45 VC,19.3,-,1713,9.5,10,-,SPS,1240,VC,0.88,88.0,{'Co': 1.0},9.0,0.0,-0.0,0.0,0.0,0.03535533905932738,0.9878336754785522,7.8,13.0,1768.15,0.8557814665045387,1513.15,10.0,VC
1962,fs,41.0,b WC 12 Co 0.45 VC,19.3,-,1695,9.5,10,-,SPS,1240,VC,0.88,88.0,{'Co': 1.0},9.0,0.0,-0.0,0.0,0.0,0.03535533905932738,0.9878336754785522,7.8,13.0,1768.15,0.8557814665045387,1513.15,10.0,VC
1963,fs,41.0,b WC 12 Co 0.45 VC,19.3,-,1720,9.7,10,-,SPS,1240,VC,0.88,88.0,{'Co': 1.0},9.0,0.0,-0.0,0.0,0.0,0.03535533905932738,0.9878336754785522,7.8,13.0,1768.15,0.8557814665045387,1513.15,10.0,VC
1964,fs,41.0,b WC 12 Co 0.45 VC,19.3,-,1690,9.5,10,-,SPS,1240,VC,0.88,88.0,{'Co': 1.0},9.0,0.0,-0.0,0.0,0.0,0.03535533905932738,0.9878336754785522,7.8,13.0,1768.15,0.8557814665045387,1513.15,10.0,VC
1965,fs,41.0,b WC 12 Co 0.45 VC,19.3,-,1710,10.1,10,-,SPS,1240,VC,0.88,88.0,{'Co': 1.0},9.0,0.0,-0.0,0.0,0.0,0.03535533905932738,0.9878336754785522,7.8,13.0,1768.15,0.8557814665045387,1513.15,10.0,VC
1966,fs,41.0,b WC 12 Co 0.45 VC,19.3,-,1701,10,10,-,SPS,1240,VC,0.88,88.0,{'Co': 1.0},9.0,0.0,-0.0,0.0,0.0,0.03535533905932738,0.9878336754785522,7.8,13.0,1768.15,0.8557814665045387,1513.15,10.0,VC
1967,fs,41.0,b WC 12 Co 0.45 VC,19.3,-,1702,9.9,10,-,SPS,1240,VC,0.88,88.0,{'Co': 1.0},9.0,0.0,-0.0,0.0,0.0,0.03535533905932738,0.9878336754785522,7.8,13.0,1768.15,0.8557814665045387,1513.15,10.0,VC
1968,fs,41.0,b WC 12 Co 0.45 VC,19.3,-,1682,10.1,10,-,SPS,1240,VC,0.88,88.0,{'Co': 1.0},9.0,0.0,-0.0,0.0,0.0,0.03535533905932738,0.9878336754785522,7.8,13.0,1768.15,0.8557814665045387,1513.15,10.0,VC
1969,fs,41.0,b WC 12 Co 0.45 VC,19.3,-,1670,10.3,10,-,SPS,1240,VC,0.88,88.0,{'Co': 1.0},9.0,0.0,-0.0,0.0,0.0,0.03535533905932738,0.9878336754785522,7.8,13.0,1768.15,0.8557814665045387,1513.15,10.0,VC
1970,fs,41.0,b WC 12 Co 0.45 VC,19.3,-,1671,9.7,10,-,SPS,1240,VC,0.88,88.0,{'Co': 1.0},9.0,0.0,-0.0,0.0,0.0,0.03535533905932738,0.9878336754785522,7.8,13.0,1768.15,0.8557814665045387,1513.15,10.0,VC
1971,fs,41.0,b WC 6 Co,10.1,-,2179,8.8,10,-,SPS,1280,WC,0.94,94.0,{'Co': 1.0},9.0,0.0,-0.0,0.0,0.0,0.03535533905932738,0.9878336754785522,7.8,13.0,1768.15,0.8784039815626502,1553.15,10.0,WC
1972,fs,41.0,b WC 6 Co,10.1,-,2181,8.7,10,-,SPS,1280,WC,0.94,94.0,{'Co': 1.0},9.0,0.0,-0.0,0.0,0.0,0.03535533905932738,0.9878336754785522,7.8,13.0,1768.15,0.8784039815626502,1553.15,10.0,WC
1973,fs,41.0,b WC 6 Co,10.1,-,2167,8.9,10,-,SPS,1280,WC,0.94,94.0,{'Co': 1.0},9.0,0.0,-0.0,0.0,0.0,0.03535533905932738,0.9878336754785522,7.8,13.0,1768.15,0.8784039815626502,1553.15,10.0,WC
1974,fs,41.0,b WC 6 Co,10.1,-,2167,9,10,-,SPS,1280,WC,0.94,94.0,{'Co': 1.0},9.0,0.0,-0.0,0.0,0.0,0.03535533905932738,0.9878336754785522,7.8,13.0,1768.15,0.8784039815626502,1553.15,10.0,WC
1975,fs,41.0,b WC 6 Co,10.1,-,2159,8.9,10,-,SPS,1280,WC,0.94,94.0,{'Co': 1.0},9.0,0.0,-0.0,0.0,0.0,0.03535533905932738,0.9878336754785522,7.8,13.0,1768.15,0.8784039815626502,1553.15,10.0,WC
1976,fs,41.0,b WC 6 Co,10.1,-,2181,8.8,10,-,SPS,1280,WC,0.94,94.0,{'Co': 1.0},9.0,0.0,-0.0,0.0,0.0,0.03535533905932738,0.9878336754785522,7.8,13.0,1768.15,0.8784039815626502,1553.15,10.0,WC
1977,fs,41.0,b WC 11 Co,17.9,0.5,1828,12.2,30,-,SPS,1200,WC,0.89,89.0,{'Co': 1.0},9.0,0.0,-0.0,0.0,0.0,0.03535533905932738,0.9878336754785522,7.8,13.0,1768.15,0.833158951446427,1473.15,30.0,WC
1978,fs,41.0,b WC 11 Co 0.2 Cr3C2,18.2,0.5,1866,13.8,30,-,SPS,1200,Cr3C2,0.89,89.0,{'Co': 1.0},9.0,0.0,-0.0,0.0,0.0,0.03535533905932738,0.9878336754785522,7.8,13.0,1768.15,0.833158951446427,1473.15,30.0,Cr3C2
1979,fs,41.0,b WC 11 Co 0.4 Cr3C2,18.5,0.5,1903,13.8,30,-,SPS,1200,Cr3C2,0.89,89.0,{'Co': 1.0},9.0,0.0,-0.0,0.0,0.0,0.03535533905932738,0.9878336754785522,7.8,13.0,1768.15,0.833158951446427,1473.15,30.0,Cr3C2
1980,fs,41.0,b WC 11 Co 0.6 Cr3C2,18.9,0.4,1923,14.1,30,-,SPS,1200,Cr3C2,0.89,89.0,{'Co': 1.0},9.0,0.0,-0.0,0.0,0.0,0.03535533905932738,0.9878336754785522,7.8,13.0,1768.15,0.833158951446427,1473.15,30.0,Cr3C2
1981,fs,41.0,b WC 11 Co 0.8 Cr3C2,19.2,0.5,1795,13,30,-,SPS,1200,Cr3C2,0.89,89.0,{'Co': 1.0},9.0,0.0,-0.0,0.0,0.0,0.03535533905932738,0.9878336754785522,7.8,13.0,1768.15,0.833158951446427,1473.15,30.0,Cr3C2
1982,fs,41.0,b WC 10 Co,16.4,0.2,1724,12,-,-,SPS,1150,WC,0.9,90.0,{'Co': 1.0},9.0,0.0,-0.0,0.0,0.0,0.03535533905932738,0.9878336754785522,7.8,13.0,1768.15,0.8048808076237876,1423.15,1.0,WC
1983,fs,41.0,b WC 10 Co,16.4,0.2,1976,13.5,-,-,SPS,1150,WC,0.9,90.0,{'Co': 1.0},9.0,0.0,-0.0,0.0,0.0,0.03535533905932738,0.9878336754785522,7.8,13.0,1768.15,0.8048808076237876,1423.15,1.0,WC
1984,fs,41.0,b WC 10 Co,16.4,0.3,1836,12.9,-,2230,SPS,1180,WC,0.9,90.0,{'Co': 1.0},9.0,0.0,-0.0,0.0,0.0,0.03535533905932738,0.9878336754785522,7.8,13.0,1768.15,0.8218476939173712,1453.15,1.0,WC
1985,fs,41.0,b WC 10 Co,16.4,0.5,1608,14,-,3100,SPS,1180,WC,0.9,90.0,{'Co': 1.0},9.0,0.0,-0.0,0.0,0.0,0.03535533905932738,0.9878336754785522,7.8,13.0,1768.15,0.8218476939173712,1453.15,1.0,WC
1986,fs,41.0,b WC,0,-,2450,6.9,-,-,SPS,1600,WC,0.0,0.0,{'Co': 1.0},9.0,0.0,-0.0,0.0,0.0,0.03535533905932738,0.9878336754785522,7.8,13.0,1768.15,1.059384102027543,1873.15,1.0,WC
1987,fs,41.0,b WC,0,-,2600,6.6,-,-,SPS,1750,WC,0.0,0.0,{'Co': 1.0},9.0,0.0,-0.0,0.0,0.0,0.03535533905932738,0.9878336754785522,7.8,13.0,1768.15,1.1442185334954613,2023.15,1.0,WC
1988,fs,41.0,b WC,0,-,2500,5.4,-,-,SPS,1600,WC,0.0,0.0,{'Co': 1.0},9.0,0.0,-0.0,0.0,0.0,0.03535533905932738,0.9878336754785522,7.8,13.0,1768.15,1.059384102027543,1873.15,1.0,WC
1989,fs,41.0,b WC,0,0.5,2462,6.9,2,-,SPS,1600,WC,0.0,0.0,{'Co': 1.0},9.0,0.0,-0.0,0.0,0.0,0.03535533905932738,0.9878336754785522,7.8,13.0,1768.15,1.059384102027543,1873.15,2.0,WC
1990,fs,41.0,b WC,0,0.3,2772,6.6,2,-,SPS,1750,WC,0.0,0.0,{'Co': 1.0},9.0,0.0,-0.0,0.0,0.0,0.03535533905932738,0.9878336754785522,7.8,13.0,1768.15,1.1442185334954613,2023.15,2.0,WC
1991,fs,41.0,b WC,0,0.3,2476,5.4,2,-,SPS,1600,WC,0.0,0.0,{'Co': 1.0},9.0,0.0,-0.0,0.0,0.0,0.03535533905932738,0.9878336754785522,7.8,13.0,1768.15,1.059384102027543,1873.15,2.0,WC
1992,fs,41.0,b WC 1 Si,0,0.8,1841,6.4,2,-,SPS,1400,WC,0.0,0.0,{'Co': 1.0},9.0,0.0,-0.0,0.0,0.0,0.03535533905932738,0.9878336754785522,7.8,13.0,1768.15,0.946271526736985,1673.15,2.0,WC
1993,fs,41.0,b WC 1 Si,0,0.7,1913,6,2,-,SPS,1300,WC,0.0,0.0,{'Co': 1.0},9.0,0.0,-0.0,0.0,0.0,0.03535533905932738,0.9878336754785522,7.8,13.0,1768.15,0.889715239091706,1573.15,2.0,WC
1994,fs,41.0,b WC 1 Si,0,0.4,2014,6.2,2,-,SPS,1400,WC,0.0,0.0,{'Co': 1.0},9.0,0.0,-0.0,0.0,0.0,0.03535533905932738,0.9878336754785522,7.8,13.0,1768.15,0.946271526736985,1673.15,2.0,WC
1995,fs,41.0,b WC 1 Re,0.7,0.3,2685,4.8,2,-,SPS,1500,WC,0.0,0.0,{'Co': 1.0},9.0,0.0,-0.0,0.0,0.0,0.03535533905932738,0.9878336754785522,7.8,13.0,1768.15,1.002827814382264,1773.15,2.0,WC
1996,fs,41.0,b WC 1 Re,0.7,0.2,2707,5,2,-,SPS,1700,WC,0.0,0.0,{'Co': 1.0},9.0,0.0,-0.0,0.0,0.0,0.03535533905932738,0.9878336754785522,7.8,13.0,1768.15,1.115940389672822,1973.15,2.0,WC
1997,fs,41.0,b WC 1 Re,0.7,0.2,2837,5.8,2,-,SPS,1550,WC,0.0,0.0,{'Co': 1.0},9.0,0.0,-0.0,0.0,0.0,0.03535533905932738,0.9878336754785522,7.8,13.0,1768.15,1.0311059582049034,1823.15,2.0,WC
1998,fs,41.0,b WC 1 Ta,0,0.2,2563,5.6,2,-,SPS,1700,WC,0.0,0.0,{'Co': 1.0},9.0,0.0,-0.0,0.0,0.0,0.03535533905932738,0.9878336754785522,7.8,13.0,1768.15,1.115940389672822,1973.15,2.0,WC
1999,fs,41.0,b WC 1 Ta,0,0.3,2728,5.5,2,-,SPS,1700,WC,0.0,0.0,{'Co': 1.0},9.0,0.0,-0.0,0.0,0.0,0.03535533905932738,0.9878336754785522,7.8,13.0,1768.15,1.115940389672822,1973.15,2.0,WC
2000,fs,41.0,b WC 1 Ta,0,0.3,2793,5.5,2,-,SPS,1600,WC,0.0,0.0,{'Co': 1.0},9.0,0.0,-0.0,0.0,0.0,0.03535533905932738,0.9878336754785522,7.8,13.0,1768.15,1.059384102027543,1873.15,2.0,WC
2001,fs,41.0,b WC 1 Ti,0,0.4,2332,5.7,2,-,SPS,1650,WC,0.99,99.0,{'Ti': 1.0},4.0,0.0,-0.0,0.0,0.0,0.03394819582834999,0.988317895447918,3.3999999999999995,8.6,1941.15,0.9907271462792674,1923.15,2.0,WC
2002,fs,41.0,b WC 1 Ti,0,0.4,1546,6.3,2,-,SPS,1800,WC,0.99,99.0,{'Ti': 1.0},4.0,0.0,-0.0,0.0,0.0,0.03394819582834999,0.988317895447918,3.3999999999999995,8.6,1941.15,1.068000927285372,2073.15,2.0,WC
