Repository: YHzed/HEAC-0.2

# HEAC 0.2 - 高熵合金陶瓷智能设计平台

<div align="center">
*一个集成数据处理、机器学习、逆向设计的高熵合金陶瓷(HEA Cermet)材料研发平台*

</div>

---

## 📋 目录

- [项目简介](#-项目简介)
- [核心特性](#-核心特性)
- [系统架构](#-系统架构)
- [快速开始](#-快速开始)
- [功能模块](#-功能模块)
- [安装指南](#-安装指南)
- [使用教程](#-使用教程)
- [API参考](#-api参考)
- [常见问题](#-常见问题)
- [贡献指南](#-贡献指南)
- [许可证](#-许可证)

---

# 编辑.env文件,添加您的Materials Project API密钥

### 9️⃣ HEA Data Preprocessing - HEA数据预处理

**主要功能:**
- 📊 HEA专用数据清洗
- 🔧 缺失值处理
- 📈 异常值检测
- 🏷️ 特征编码

---

### 1️⃣1️⃣ Database Manager V2 - 数据库管理器V2

**主要功能:**
- 🗄️ SQLite数据库管理
- 📊 数据表查看与编辑
- 🔍 高级查询
- 📥 数据导入导出
- 🔗 关系管理

**数据库表:**
- `materials`: 材料基础信息
- `compositions`: 成分数据
- `properties`: 性能数据
- `processes`: 工艺参数
- `literature`: 文献来源

**使用示例:**

File: datasets/hea_processed.csv (part 14 of 16)
Unnamed: 0,Group,Subgroup,Composition,"Binder, vol-%","d, mm","HV, kgf/mm2","KIC, MPa·m1/2","Load, kgf","TRS, MPa",Sintering,"T, °C",Ceramic_Type,Ceramic_Vol_Frac,Ceramic_Wt_Pct,Binder_Composition,VEC,H_mix,S_mix,Delta_R,Delta_Chi,Lattice_Constant_Est,Lattice_Mismatch,CTE_Mismatch,CTE_Binder,T_Liquidus_Est,T_Homologous,Sinter_Temp_K,Grain_Size,Parsed_Ceramic
2169,fs,43.0,b WC 12 Co 3.6 NbC,18.8,-,1724,9.4,10,-,PCAS,1240,NbC,0.88,88.0,{'Co': 1.0},9.0,0.0,-0.0,0.0,0.0,0.03535533905932738,0.9878336754785522,7.8,13.0,1768.15,0.8557814665045387,1513.15,10.0,NbC
2170,fs,43.0,b WC 12 Co 5 NbC,18.5,-,1722,9.4,10,-,PCAS,1240,NbC,0.88,88.0,{'Co': 1.0},9.0,0.0,-0.0,0.0,0.0,0.03535533905932738,0.9878336754785522,7.8,13.0,1768.15,0.8557814665045387,1513.15,10.0,NbC
2171,fs,43.0,b WC,0,0.1,2650,7.5,10,-,PCAS,-,WC,0.0,0.0,{'Co': 1.0},9.0,0.0,-0.0,0.0,0.0,0.03535533905932738,0.9878336754785522,7.8,13.0,1768.15,0.946271526736985,1673.15,10.0,WC
2172,fs,43.0,b WC 0.52 Fe 0.76 Al,5.2,0,2480,10.5,10,-,PCAS,-,WC,0.9872,98.72,"{'Fe': 0.40625, 'Al': 0.59375}",4.242229414700019,-8.215703152367293,4.661005678113131,5.293333692551321,0.09506457525074216,0.03204904137536423,0.9889714241653943,15.09256152277796,20.29256152277796,1098.9582493269804,1.5224873201731401,1673.15,10.0,WC
2173,fs,43.0,b WC 1.09 Fe 1.57 Al,10.4,0.1,2300,11,10,-,PCAS,-,WC,0.9734,97.34,"{'Fe': 0.40977443609022557, 'Al': 0.5902255639097744}",4.255902207671534,-8.275908402297253,4.6860055218887595,5.314473499721113,0.09541225939326127,0.03203830554800859,0.9889751185313115,15.061661010662338,20.261661010662337,1101.0763635887392,1.5195585477347826,1673.15,10.0,WC
2174,fs,43.0,b WC 0.9 Al,5,-,2700,7.1,10,-,PCAS,1450,WC,0.991,99.1,{'Al': 1.0},3.0,0.0,-0.0,0.0,0.0,0.033024435397646594,0.9886357758438932,17.900000000000002,23.1,933.47,1.8459618413018095,1723.15,10.0,WC
2175,fs,43.0,b WC 1.88 Al,10,-,2351,7.4,10,-,PCAS,1450,WC,0.9812000000000001,98.12,{'Al': 1.0},3.0,0.0,-0.0,0.0,0.0,0.033024435397646594,0.9886357758438932,17.900000000000002,23.1,933.47,1.8459618413018095,1723.15,10.0,WC
2176,fs,43.0,b WC 2.96 Al,15,-,1750,11.8,10,-,PCAS,1450,WC,0.9704,97.04,{'Al': 1.0},3.0,0.0,-0.0,0.0,0.0,0.033024435397646594,0.9886357758438932,17.900000000000002,23.1,933.47,1.8459618413018095,1723.15,10.0,WC
2177,fs,44.0,b WC 9.1 Co,15,0.3,1992,11.9,30,-,HFIHS,1150,WC,0.909,90.9,{'Co': 1.0},9.0,0.0,-0.0,0.0,0.0,0.03535533905932738,0.9878336754785522,7.8,13.0,1768.15,0.8048808076237876,1423.15,30.0,WC
2178,fs,44.0,b WC 9.1 Co,15,-,1824,13.2,30,-,HFIHS,1150,WC,0.909,90.9,{'Co': 1.0},9.0,0.0,-0.0,0.0,0.0,0.03535533905932738,0.9878336754785522,7.8,13.0,1768.15,0.8048808076237876,1423.15,30.0,WC
2179,fs,44.0,b WC 10 Co,16.4,0.3,1780,11.1,30,-,HFIHS,1215,WC,0.9,90.0,{'Co': 1.0},9.0,0.0,-0.0,0.0,0.0,0.03535533905932738,0.9878336754785522,7.8,13.0,1768.15,0.8416423945932189,1488.15,30.0,WC
2180,fs,44.0,b WC 10 Co,16.4,0.3,1813,11,30,-,HFIHS,1215,WC,0.9,90.0,{'Co': 1.0},9.0,0.0,-0.0,0.0,0.0,0.03535533905932738,0.9878336754785522,7.8,13.0,1768.15,0.8416423945932189,1488.15,30.0,WC
2181,fs,44.0,b WC 10 Co,16.4,0.3,1884,11.5,30,-,HFIHS,1215,WC,0.9,90.0,{'Co': 1.0},9.0,0.0,-0.0,0.0,0.0,0.03535533905932738,0.9878336754785522,7.8,13.0,1768.15,0.8416423945932189,1488.15,30.0,WC
2182,fs,44.0,b WC 10 Co,16.4,0.3,1904,12.4,30,-,HFIHS,1215,WC,0.9,90.0,{'Co': 1.0},9.0,0.0,-0.0,0.0,0.0,0.03535533905932738,0.9878336754785522,7.8,13.0,1768.15,0.8416423945932189,1488.15,30.0,WC
2183,fs,44.0,b WC 10 Co,16.4,0.3,1886,13.5,30,-,HFIHS,1200,WC,0.9,90.0,{'Co': 1.0},9.0,0.0,-0.0,0.0,0.0,0.03535533905932738,0.9878336754785522,7.8,13.0,1768.15,0.833158951446427,1473.15,30.0,WC
2184,fs,44.0,b WC,0,0.4,2854,7.1,30,-,HFIHS,-,WC,0.0,0.0,{'Co': 1.0},9.0,0.0,-0.0,0.0,0.0,0.03535533905932738,0.9878336754785522,7.8,13.0,1768.15,0.946271526736985,1673.15,30.0,WC
2185,fs,44.0,b WC 8 Co,13.3,0.3,1947,13.3,30,-,HFIHS,-,WC,0.92,92.0,{'Co': 1.0},9.0,0.0,-0.0,0.0,0.0,0.03535533905932738,0.9878336754785522,7.8,13.0,1768.15,0.946271526736985,1673.15,30.0,WC
2186,fs,44.0,b WC 12 Co,19.4,0.2,1838,13.6,30,-,HFIHS,-,WC,0.88,88.0,{'Co': 1.0},9.0,0.0,-0.0,0.0,0.0,0.03535533905932738,0.9878336754785522,7.8,13.0,1768.15,0.946271526736985,1673.15,30.0,WC
2187,fs,44.0,b NbC,0,-,2200,7,-,-,HFIHS,1370,NbC,0.0,0.0,{'Co': 1.0},9.0,0.0,-0.0,0.0,0.0,0.03535533905932738,0.9878336754785522,7.8,13.0,1768.15,0.9293046404434013,1643.15,1.0,NbC
2188,fs,44.0,b WC 10 Co,16.4,0.5,1776,10.6,30,-,HFIHS,1200,WC,0.9,90.0,{'Co': 1.0},9.0,0.0,-0.0,0.0,0.0,0.03535533905932738,0.9878336754785522,7.8,13.0,1768.15,0.833158951446427,1473.15,30.0,WC
2189,fs,44.0,b WC 10 Ni,16.3,0.5,1750,11.1,30,-,HFIHS,1200,WC,0.9,90.0,{'Ni': 1.0},10.0,0.0,-0.0,0.0,0.0,0.035072496346852756,0.9879310060747237,8.2,13.4,1728.15,0.8524433642912942,1473.15,30.0,WC
2190,fs,44.0,b WC 10 Fe,18.1,0.5,1814,10.4,30,-,HFIHS,1200,WC,0.9,90.0,{'Fe': 1.0},8.0,0.0,-0.0,0.0,0.0,0.035638181771801995,0.9877363448823806,6.6000000000000005,11.8,1811.15,0.8133782403445325,1473.15,30.0,WC
2191,fs,45.0,b WC 8 Co,13.3,0.2,1929,9.4,-,-,ROC,1100,WC,0.92,92.0,{'Co': 1.0},9.0,0.0,-0.0,0.0,0.0,0.03535533905932738,0.9878336754785522,7.8,13.0,1768.15,0.7766026638011481,1373.15,1.0,WC
2192,fs,45.0,b WC 6 Co,10.1,-,2361,8.2,-,-,ROC,1000,WC,0.94,94.0,{'Co': 1.0},9.0,0.0,-0.0,0.0,0.0,0.03535533905932738,0.9878336754785522,7.8,13.0,1768.15,0.7200463761558692,1273.15,1.0,WC
2193,fs,45.0,b WC 6 Co,10.1,-,2187,8.7,-,-,ROC,1100,WC,0.94,94.0,{'Co': 1.0},9.0,0.0,-0.0,0.0,0.0,0.03535533905932738,0.9878336754785522,7.8,13.0,1768.15,0.7766026638011481,1373.15,1.0,WC
2194,fs,45.0,b WC 10 Co,16.4,-,1936,9.6,-,-,ROC,1100,WC,0.9,90.0,{'Co': 1.0},9.0,0.0,-0.0,0.0,0.0,0.03535533905932738,0.9878336754785522,7.8,13.0,1768.15,0.7766026638011481,1373.15,1.0,WC
2195,fs,45.0,b WC 6 Co,10.1,0.4,2025,9.2,-,-,ROC,1150,WC,0.94,94.0,{'Co': 1.0},9.0,0.0,-0.0,0.0,0.0,0.03535533905932738,0.9878336754785522,7.8,13.0,1768.15,0.8048808076237876,1423.15,1.0,WC
2196,fs,45.0,b WC 6 Co 0.3 VC 0.3 Cr3C2,10.6,-,2252,8.1,-,-,ROC,1200,Cr3C2,0.94,94.0,{'Co': 1.0},9.0,0.0,-0.0,0.0,0.0,0.03535533905932738,0.9878336754785522,7.8,13.0,1768.15,0.833158951446427,1473.15,1.0,Cr3C2
2197,fs,45.0,b WC 6 Co 0.3 VC 0.3 Cr3C2,10.6,-,2160,8.4,-,-,ROC,1200,Cr3C2,0.94,94.0,{'Co': 1.0},9.0,0.0,-0.0,0.0,0.0,0.03535533905932738,0.9878336754785522,7.8,13.0,1768.15,0.833158951446427,1473.15,1.0,Cr3C2
2198,fs,45.0,b WC,0,-,1958,8.2,30,-,PPS,1600,WC,0.0,0.0,{'Co': 1.0},9.0,0.0,-0.0,0.0,0.0,0.03535533905932738,0.9878336754785522,7.8,13.0,1768.15,1.059384102027543,1873.15,30.0,WC
2199,fs,45.0,b WC,0,-,1784,8.7,30,-,PPS,1700,WC,0.0,0.0,{'Co': 1.0},9.0,0.0,-0.0,0.0,0.0,0.03535533905932738,0.9878336754785522,7.8,13.0,1768.15,1.115940389672822,1973.15,30.0,WC
2200,fs,45.0,b WC 12 Co,19.4,0.1,2250,15.3,-,-,PPS,1100,WC,0.88,88.0,{'Co': 1.0},9.0,0.0,-0.0,0.0,0.0,0.03535533905932738,0.9878336754785522,7.8,13.0,1768.15,0.7766026638011481,1373.15,1.0,WC
2201,fs,45.0,b WC 12 Co,19.4,0.1,2200,11.9,-,-,PPS,1200,WC,0.88,88.0,{'Co': 1.0},9.0,0.0,-0.0,0.0,0.0,0.03535533905932738,0.9878336754785522,7.8,13.0,1768.15,0.833158951446427,1473.15,1.0,WC
2202,fs,45.0,b WC 10 Co,16.4,0.1,1845,10.2,-,-,UPRC,1200,WC,0.9,90.0,{'Co': 1.0},9.0,0.0,-0.0,0.0,0.0,0.03535533905932738,0.9878336754785522,7.8,13.0,1768.15,0.833158951446427,1473.15,1.0,WC
2203,fs,45.0,b WC 8 Co,13.3,0.2,2050,9.4,10,-,FAST,-,WC,0.92,92.0,{'Co': 1.0},9.0,0.0,-0.0,0.0,0.0,0.03535533905932738,0.9878336754785522,7.8,13.0,1768.15,0.946271526736985,1673.15,10.0,WC
2204,fs,45.0,b WC 8 Co,13.3,0.2,2050,9.4,10,-,FAST,-,WC,0.92,92.0,{'Co': 1.0},9.0,0.0,-0.0,0.0,0.0,0.03535533905932738,0.9878336754785522,7.8,13.0,1768.15,0.946271526736985,1673.15,10.0,WC
2205,fs,45.0,b WC 12 Co,19.4,0.2,1670,10.6,10,-,FAST,-,WC,0.88,88.0,{'Co': 1.0},9.0,0.0,-0.0,0.0,0.0,0.03535533905932738,0.9878336754785522,7.8,13.0,1768.15,0.946271526736985,1673.15,10.0,WC
2206,fs,45.0,b WC 12 Co,19.4,0.2,1670,10.6,10,-,FAST,-,WC,0.88,88.0,{'Co': 1.0},9.0,0.0,-0.0,0.0,0.0,0.03535533905932738,0.9878336754785522,7.8,13.0,1768.15,0.946271526736985,1673.15,10.0,WC
2207,fs,45.0,b WC 12 Co,19.4,0.4,1730,7.8,10,-,FAST,-,WC,0.88,88.0,{'Co': 1.0},9.0,0.0,-0.0,0.0,0.0,0.03535533905932738,0.9878336754785522,7.8,13.0,1768.15,0.946271526736985,1673.15,10.0,WC
2208,fs,45.0,b WC 10 Co,16.4,-,1415,11.3,20,2045,mic,1350,WC,0.9,90.0,{'Co': 1.0},9.0,0.0,-0.0,0.0,0.0,0.03535533905932738,0.9878336754785522,7.8,13.0,1768.15,0.9179933829143455,1623.15,20.0,WC
2209,fs,45.0,b WC 10 Co 0.4 La2O3,16.4,-,1427,11.6,20,2097,mic,1350,WC,0.9,90.0,{'Co': 1.0},9.0,0.0,-0.0,0.0,0.0,0.03535533905932738,0.9878336754785522,7.8,13.0,1768.15,0.9179933829143455,1623.15,20.0,WC
2210,fs,45.0,b WC 10 Co 0.8 La2O3,16.4,-,1556,13.5,20,2178,mic,1350,WC,0.9,90.0,{'Co': 1.0},9.0,0.0,-0.0,0.0,0.0,0.03535533905932738,0.9878336754785522,7.8,13.0,1768.15,0.9179933829143455,1623.15,20.0,WC
2211,fs,45.0,b WC 10 Co 1.2 La2O3,16.4,-,1505,13.4,20,2360,mic,1350,WC,0.9,90.0,{'Co': 1.0},9.0,0.0,-0.0,0.0,0.0,0.03535533905932738,0.9878336754785522,7.8,13.0,1768.15,0.9179933829143455,1623.15,20.0,WC
2212,fs,45.0,b WC 10 Co 2 La2O3,16.4,-,1504,12.8,20,2246,mic,1350,WC,0.9,90.0,{'Co': 1.0},9.0,0.0,-0.0,0.0,0.0,0.03535533905932738,0.9878336754785522,7.8,13.0,1768.15,0.9179933829143455,1623.15,20.0,WC
2213,nn,,b WC 7.8 Fe 2.2 Ni 0.6 c,17.7,-,1121,17.5,50,-,con,1400,WC,0.9,90.0,"{'Fe': 0.78, 'Ni': 0.22000000000000003}",8.423164705337747,-1.3345220856638225,4.29040343024856,0.6504865945214903,0.032674419176644195,0.03551849271872075,0.9877775317554299,6.938531764270199,12.1385317642702,1745.200656116658,0.9587149730524502,1673.15,50.0,WC
2214,nn,,b WC 7.8 Fe 2.2 Ni 0.68 c,17.7,-,1117,17,50,-,con,1400,WC,0.9,90.0,"{'Fe': 0.78, 'Ni': 0.22000000000000003}",8.423164705337747,-1.3345220856638225,4.29040343024856,0.6504865945214903,0.032674419176644195,0.03551849271872075,0.9877775317554299,6.938531764270199,12.1385317642702,1745.200656116658,0.9587149730524502,1673.15,50.0,WC
2215,nn,,b WC 7.8 Fe 2.2 Ni 1 c,17.7,-,1059,15.4,50,-,con,1400,WC,0.9,90.0,"{'Fe': 0.78, 'Ni': 0.22000000000000003}",8.423164705337747,-1.3345220856638225,4.29040343024856,0.6504865945214903,0.032674419176644195,0.03551849271872075,0.9877775317554299,6.938531764270199,12.1385317642702,1745.200656116658,0.9587149730524502,1673.15,50.0,WC
2216,nn,,b WC 7.8 Fe 2.2 Ni 1.2 c,17.7,-,1041,15.3,50,-,con,1400,WC,0.9,90.0,"{'Fe': 0.78, 'Ni': 0.22000000000000003}",8.423164705337747,-1.3345220856638225,4.29040343024856,0.6504865945214903,0.032674419176644195,0.03551849271872075,0.9877775317554299,6.938531764270199,12.1385317642702,1745.200656116658,0.9587149730524502,1673.15,50.0,WC
2217,nn,,b WC 7.8 Fe 2.2 Ni 1.4 c,17.7,-,1040,16,50,-,con,1400,WC,0.9,90.0,"{'Fe': 0.78, 'Ni': 0.22000000000000003}",8.423164705337747,-1.3345220856638225,4.29040343024856,0.6504865945214903,0.032674419176644195,0.03551849271872075,0.9877775317554299,6.938531764270199,12.1385317642702,1745.200656116658,0.9587149730524502,1673.15,50.0,WC
2218,nn,,b WC 7.8 Fe 2.2 Ni 1 c,17.7,-,848,17.8,50,-,HIP,1320,WC,0.9,90.0,"{'Fe': 0.78, 'Ni': 0.22000000000000003}",8.423164705337747,-1.3345220856638225,4.29040343024856,0.6504865945214903,0.032674419176644195,0.03551849271872075,0.9877775317554299,6.938531764270199,12.1385317642702,1745.200656116658,0.9128749719502203,1593.15,50.0,WC
2219,nn,,b WC 7.8 Fe 2.2 Ni 1 c,17.7,-,1059,15.2,50,-,HIP,1320,WC,0.9,90.0,"{'Fe': 0.78, 'Ni': 0.22000000000000003}",8.423164705337747,-1.3345220856638225,4.29040343024856,0.6504865945214903,0.032674419176644195,0.03551849271872075,0.9877775317554299,6.938531764270199,12.1385317642702,1745.200656116658,0.9128749719502203,1593.15,50.0,WC
2220,nn,,b WC 7.8 Fe 2.2 Ni 1 c,17.7,-,1197,12.8,50,-,HIP,1320,WC,0.9,90.0,"{'Fe': 0.78, 'Ni': 0.22000000000000003}",8.423164705337747,-1.3345220856638225,4.29040343024856,0.6504865945214903,0.032674419176644195,0.03551849271872075,0.9877775317554299,6.938531764270199,12.1385317642702,1745.200656116658,0.9128749719502203,1593.15,50.0,WC
2221,nn,,b WC 7.8 Fe 2.2 Ni 1 c,17.7,-,850,27,50,-,HIP,1320,WC,0.9,90.0,"{'Fe': 0.78, 'Ni': 0.22000000000000003}",8.423164705337747,-1.3345220856638225,4.29040343024856,0.6504865945214903,0.032674419176644195,0.03551849271872075,0.9877775317554299,6.938531764270199,12.1385317642702,1745.200656116658,0.9128749719502203,1593.15,50.0,WC
2222,nn,,b WC 7.8 Fe 2.2 Ni 1 c,17.7,-,1059,21.1,50,-,HIP,1320,WC,0.9,90.0,"{'Fe': 0.78, 'Ni': 0.22000000000000003}",8.423164705337747,-1.3345220856638225,4.29040343024856,0.6504865945214903,0.032674419176644195,0.03551849271872075,0.9877775317554299,6.938531764270199,12.1385317642702,1745.200656116658,0.9128749719502203,1593.15,50.0,WC
2223,nn,,b WC 7.8 Fe 2.2 Ni 1 c,17.7,-,1196,16.8,50,-,HIP,1320,WC,0.9,90.0,"{'Fe': 0.78, 'Ni': 0.22000000000000003}",8.423164705337747,-1.3345220856638225,4.29040343024856,0.6504865945214903,0.032674419176644195,0.03551849271872075,0.9877775317554299,6.938531764270199,12.1385317642702,1745.200656116658,0.9128749719502203,1593.15,50.0,WC
2224,nn,,b WC 6.93 Fe 2.07 Ni,16,-,1340,23,-,-,con,1320,WC,0.91,91.0,"{'Fe': 0.77, 'Ni': 0.22999999999999998}",8.44261658531919,-1.37864745807752,4.394438222908999,0.661255592174866,0.033210208768720675,0.03551299089622407,0.9877794250185051,6.954093268255353,12.154093268255354,1743.2200783681749,0.9139121444099846,1593.15,1.0,WC
2225,nn,,b WC 13 Fe 4 Co 3 Ni,32.3,-,1190,17.7,10,3650,-,-,WC,0.8,80.0,"{'Fe': 0.65, 'Co': 0.2, 'Ni': 0.15}",8.483548534417512,-1.2799576519720146,7.241117680209681,0.5856381954161428,0.030980960125206417,0.03550141359271423,0.9877834089495133,7.064017477510963,12.264017477510963,1709.1265751300152,0.9789503155275212,1673.15,10.0,WC
2226,nn,,b WC 13 Fe 3 Co 4 Ni,32.3,-,1020,17.2,10,3000,-,-,WC,0.8,80.0,"{'Fe': 0.65, 'Co': 0.15, 'Ni': 0.2}",8.532074365167912,-1.4081286009829102,7.24096932305239,0.6357994224814143,0.03293505155486474,0.03548768841511969,0.98778813199755,7.08353207898691,12.28353207898691,1707.186824091612,0.9800626248918465,1673.15,10.0,WC
2227,nn,,b WC 11 Fe 6 Co 3 Ni,32,-,1100,17.8,10,3500,-,-,WC,0.8,80.0,"{'Fe': 0.55, 'Co': 0.3, 'Ni': 0.15}",8.58313271542136,-1.3130925135597513,8.011912138956987,0.5833405575132665,0.031210051512673843,0.03547324693283953,0.9877931015372197,7.18289505313967,12.38289505313967,1696.1536226653839,0.9864377716982762,1673.15,10.0,WC
2228,nn,,b WC 17.6 Fe 0 Co 2.4 Ni,32.9,-,980,-,10,2630,-,-,WC,0.8,80.0,"{'Fe': 0.8800000000000001, 'Co': 0.0, 'Ni': 0.12}",8.22969039130929,-0.8132462135175286,2.964165463606976,0.507011601572262,0.025506802441976537,0.035573215518494725,0.9877587007851015,6.783752313047432,11.983752313047432,1768.1874112011876,0.9462515055818514,1673.15,10.0,WC
2229,nn,,b WC 16.28 Fe 1.66 Co 2.06 Ni,32.7,-,1000,-,10,3390,-,-,WC,0.8,80.0,"{'Fe': 0.8140000000000001, 'Co': 0.08299999999999999, 'Ni': 0.10300000000000001}",8.277245216290797,-0.9112284181415184,4.91660370407745,0.501943119220191,0.026275205071959747,0.0355597649828057,0.9877633293245679,6.853553350089386,12.053553350089386,1744.07481639481,0.9593338452409863,1673.15,10.0,WC
2230,nn,,b WC 14.42 Fe 2.14 Co 3.44 Ni,32.5,-,1180,18.2,10,2970,-,-,WC,0.8,80.0,"{'Fe': 0.721, 'Co': 0.10700000000000001, 'Ni': 0.172}",8.434765532494936,-1.2716078076844806,6.326027011518388,0.6053060085838413,0.03130517725623745,0.035515211509300655,0.9877786608708532,6.988943646905274,12.188943646905274,1721.6068190202113,0.9718537249708452,1673.15,10.0,WC
2231,nn,,b WC 14.2 Fe 1.9 Co 3.9 Ni,32.4,-,1060,-,10,3220,-,-,WC,0.8,80.0,"{'Fe': 0.7100000000000001, 'Co': 0.09500000000000001, 'Ni': 0.19500000000000003}",8.46785165743368,-1.3481681286460452,6.395321866344144,0.6300147699818616,0.032372035571648236,0.03550585333997772,0.9877818811631184,7.010817759238903,12.210817759238903,1719.4694543697315,0.9730617753912298,1673.15,10.0,WC
2232,nn,,b WC 13 Fe 4 Co 3 Ni,32.3,-,1190,17.7,10,3650,-,-,WC,0.8,80.0,"{'Fe': 0.65, 'Co': 0.2, 'Ni': 0.15}",8.483548534417512,-1.2799576519720146,7.241117680209681,0.5856381954161428,0.030980960125206417,0.03550141359271423,0.9877834089495133,7.064017477510963,12.264017477510963,1709.1265751300152,0.9789503155275212,1673.15,10.0,WC
2233,nn,,b WC 13 Fe 3 Co 4 Ni,32.3,-,1020,17.2,10,3000,-,-,WC,0.8,80.0,"{'Fe': 0.65, 'Co': 0.15, 'Ni': 0.2}",8.532074365167912,-1.4081286009829102,7.24096932305239,0.6357994224814143,0.03293505155486474,0.03548768841511969,0.98778813199755,7.08353207898691,12.28353207898691,1707.186824091612,0.9800626248918465,1673.15,10.0,WC
2234,nn,,b WC 11 Fe 7 Co 2 Ni,32,-,1060,-,10,2980,-,-,WC,0.8,80.0,"{'Fe': 0.55, 'Co': 0.35, 'Ni': 0.1}",8.534347073071299,-1.2034758345929775,7.624011165592647,0.5308683630008171,0.0293039494941868,0.03548704559625163,0.9877883532015652,7.163291584266294,12.363291584266294,1702.4802059120045,0.9827720722918523,1673.15,10.0,WC
2235,nn,,b WC 11 Fe 6 Co 3 Ni,32,-,1100,17.8,10,3510,-,-,WC,0.8,80.0,"{'Fe': 0.55, 'Co': 0.3, 'Ni': 0.15}",8.58313271542136,-1.3130925135597513,8.011912138956987,0.5833405575132665,0.031210051512673843,0.03547324693283953,0.9877931015372197,7.18289505313967,12.38289505313967,1696.1536226653839,0.9864377716982762,1673.15,10.0,WC
2236,nn,,b WC 9 Fe 8 Co 3 Ni,31.8,-,960,-,10,3330,-,-,WC,0.8,80.0,"{'Fe': 0.45, 'Co': 0.4, 'Ni': 0.15}",8.68379086903678,-1.2665915543611876,8.359350431812455,0.5698485702723527,0.03063320591015948,0.035444776507638255,0.9878028986553207,7.303054672352693,12.503054672352693,1687.9092081920496,0.9912559229368395,1673.15,10.0,WC
2237,nn,,b WC 9 Fe 1 Ni,17.9,0.5,1603,10,30,-,-,1250,WC,0.9,90.0,"{'Fe': 0.9, 'Ni': 0.1}",8.191221971574029,-0.6917562014708002,2.6216609431015185,0.4674666024097038,0.023524560807306014,0.03558409603067725,0.987754956630875,6.752977577259222,11.952977577259222,1773.6466835582319,0.8587674276504194,1523.15,30.0,WC
2238,nn,,b WC 9 Fe 1 Ni,17.9,1,1380,12,30,-,-,1250,WC,0.9,90.0,"{'Fe': 0.9, 'Ni': 0.1}",8.191221971574029,-0.6917562014708002,2.6216609431015185,0.4674666024097038,0.023524560807306014,0.03558409603067725,0.987754956630875,6.752977577259222,11.952977577259222,1773.6466835582319,0.8587674276504194,1523.15,30.0,WC
2239,nn,,b WC 9 Fe 1 Ni,17.9,1.5,1200,16,30,-,-,1250,WC,0.9,90.0,"{'Fe': 0.9, 'Ni': 0.1}",8.191221971574029,-0.6917562014708002,2.6216609431015185,0.4674666024097038,0.023524560807306014,0.03558409603067725,0.987754956630875,6.752977577259222,11.952977577259222,1773.6466835582319,0.8587674276504194,1523.15,30.0,WC
2240,nn,,b WC 21.625 Fe 3.375 Mn,40,-,1428,9,-,-,con,1430,WC,0.75,75.0,"{'Fe': 0.865, 'Mn': 0.135}",7.8630763881403425,0.0,3.320107786109418,0.2725345434342216,0.09625467288291571,0.029130074720823372,0.989975886193798,7.955543757410607,13.155543757410607,1733.723480681611,0.9823654227318933,1703.15,1.0,WC
2241,nn,,b WC 12.975 Fe 2.025 Mn,26.1,-,1530,6,-,-,con,1430,WC,0.85,85.0,"{'Fe': 0.865, 'Mn': 0.13499999999999998}",7.8630763881403425,0.0,3.320107786109418,0.2725345434342216,0.0962546728829157,0.029130074720823372,0.989975886193798,7.955543757410605,13.155543757410605,1733.7234806816107,0.9823654227318934,1703.15,1.0,WC
2242,nn,,b WC 21.625 Fe 3.375 Mn,40,-,1428,20,-,-,con,1430,WC,0.75,75.0,"{'Fe': 0.865, 'Mn': 0.135}",7.8630763881403425,0.0,3.320107786109418,0.2725345434342216,0.09625467288291571,0.029130074720823372,0.989975886193798,7.955543757410607,13.155543757410607,1733.723480681611,0.9823654227318933,1703.15,1.0,WC
2243,nn,,b WC 12.975 Fe 2.025 Mn,26.1,-,1530,15,-,-,con,1430,WC,0.85,85.0,"{'Fe': 0.865, 'Mn': 0.13499999999999998}",7.8630763881403425,0.0,3.320107786109418,0.2725345434342216,0.0962546728829157,0.029130074720823372,0.989975886193798,7.955543757410605,13.155543757410605,1733.7234806816107,0.9823654227318934,1703.15,1.0,WC
2244,nn,,b WC 12.975 Fe 2.025 Mn,26.1,-,1479,12,50,-,-,-,WC,0.85,85.0,"{'Fe': 0.865, 'Mn': 0.13499999999999998}",7.8630763881403425,0.0,3.320107786109418,0.2725345434342216,0.0962546728829157,0.029130074720823372,0.989975886193798,7.955543757410605,13.155543757410605,1733.7234806816107,0.9650616252496066,1673.15,50.0,WC
2245,nn,,b WC 14 Fe 4 Ni 2 Co,32.4,-,1294,15.9,50,-,-,-,WC,0.8,80.0,"{'Fe': 0.7, 'Ni': 0.2, 'Co': 0.1}",8.48256029318268,-1.3716698549637223,6.531532569530307,0.6353959153051241,0.03265285629729872,0.03550169310954566,0.9877833127634048,7.024527341080813,12.224527341080814,1717.3155500232974,0.9742822162049961,1673.15,50.0,WC
2246,nn,,b WC 14 Fe 4 Ni 2 Co,32.4,-,1261,15.7,50,-,-,-,WC,0.8,80.0,"{'Fe': 0.7, 'Ni': 0.2, 'Co': 0.1}",8.48256029318268,-1.3716698549637223,6.531532569530307,0.6353959153051241,0.03265285629729872,0.03550169310954566,0.9877833127634048,7.024527341080813,12.224527341080814,1717.3155500232974,0.9742822162049961,1673.15,50.0,WC
2247,nn,,b WC 14 Fe 4 Ni 2 Co,32.4,-,1262,14.9,50,-,-,-,WC,0.8,80.0,"{'Fe': 0.7, 'Ni': 0.2, 'Co': 0.1}",8.48256029318268,-1.3716698549637223,6.531532569530307,0.6353959153051241,0.03265285629729872,0.03550169310954566,0.9877833127634048,7.024527341080813,12.224527341080814,1717.3155500232974,0.9742822162049961,1673.15,50.0,WC
2248,nn,,b WC 14 Fe 4 Ni 2 Co,32.4,-,1294,14.3,50,-,-,-,WC,0.8,80.0,"{'Fe': 0.7, 'Ni': 0.2, 'Co': 0.1}",8.48256029318268,-1.3716698549637223,6.531532569530307,0.6353959153051241,0.03265285629729872,0.03550169310954566,0.9877833127634048,7.024527341080813,12.224527341080814,1717.3155500232974,0.9742822162049961,1673.15,50.0,WC
2249,nn,,b WC 14 Fe 4 Ni 2 Co,32.4,-,1292,13.9,50,-,-,-,WC,0.8,80.0,"{'Fe': 0.7, 'Ni': 0.2, 'Co': 0.1}",8.48256029318268,-1.3716698549637223,6.531532569530307,0.6353959153051241,0.03265285629729872,0.03550169310954566,0.9877833127634048,7.024527341080813,12.224527341080814,1717.3155500232974,0.9742822162049961,1673.15,50.0,WC
2250,nn,,b WC 9.38 Fe 0.62 Mn,18.1,-,1842,7.8,50,-,-,1380,WC,0.9,90.0,"{'Fe': 0.9380000000000001, 'Mn': 0.062}",7.937040854137544,0.0,1.954066472875177,0.19267314192539206,0.06800904997332688,0.029112993359081796,0.9899817641572327,7.223295544038307,12.423295544038307,1770.72758572912,0.9335992805010118,1653.15,50.0,WC
2251,nn,,b WC 9 Fe 1 Ni,17.9,-,1731,9.3,50,-,-,-,WC,0.9,90.0,"{'Fe': 0.9, 'Ni': 0.1}",8.191221971574029,-0.6917562014708002,2.6216609431015185,0.4674666024097038,0.023524560807306014,0.03558409603067725,0.987754956630875,6.752977577259222,11.952977577259222,1773.6466835582319,0.9433389499217405,1673.15,50.0,WC
2252,nn,,b WC 8.5 Fe 1.5 Ni,17.8,-,1325,19.5,50,-,con,1380,WC,0.9,90.0,"{'Fe': 0.85, 'Ni': 0.15}",8.287534063523001,-0.9847845787199023,3.423233344977552,0.5581838621204337,0.02806826790124248,0.035556854857346304,0.9877643307442029,6.830027250818401,12.030027250818401,1760.6094414956278,0.9389646340846942,1653.15,50.0,WC
2253,nn,,b WC 8.5 Fe 1.5 Ni,17.8,-,1286,17.3,50,-,con,1380,WC,0.9,90.0,"{'Fe': 0.85, 'Ni': 0.15}",8.287534063523001,-0.9847845787199023,3.423233344977552,0.5581838621204337,0.02806826790124248,0.035556854857346304,0.9877643307442029,6.830027250818401,12.030027250818401,1760.6094414956278,0.9389646340846942,1653.15,50.0,WC
2254,nn,,b WC 8.5 Fe 1.5 Ni,17.8,-,1327,14.2,50,-,con,1380,WC,0.9,90.0,"{'Fe': 0.85, 'Ni': 0.15}",8.287534063523001,-0.9847845787199023,3.423233344977552,0.5581838621204337,0.02806826790124248,0.035556854857346304,0.9877643307442029,6.830027250818401,12.030027250818401,1760.6094414956278,0.9389646340846942,1653.15,50.0,WC
2255,nn,,b WC 8.5 Fe 1.5 Ni,17.8,-,1519,12.6,50,-,con,1380,WC,0.9,90.0,"{'Fe': 0.85, 'Ni': 0.15}",8.287534063523001,-0.9847845787199023,3.423233344977552,0.5581838621204337,0.02806826790124248,0.035556854857346304,0.9877643307442029,6.830027250818401,12.030027250818401,1760.6094414956278,0.9389646340846942,1653.15,50.0,WC
2256,nn,,b WC 8.5 Fe 1.5 Ni,17.8,-,1349,12.4,50,-,con,1380,WC,0.9,90.0,"{'Fe': 0.85, 'Ni': 0.15}",8.287534063523001,-0.9847845787199023,3.423233344977552,0.5581838621204337,0.02806826790124248,0.035556854857346304,0.9877643307442029,6.830027250818401,12.030027250818401,1760.6094414956278,0.9389646340846942,1653.15,50.0,WC
2257,nn,,b WC 8.5 Fe 1.5 Ni,17.8,-,1627,11.6,50,-,con,1380,WC,0.9,90.0,"{'Fe': 0.85, 'Ni': 0.15}",8.287534063523001,-0.9847845787199023,3.423233344977552,0.5581838621204337,0.02806826790124248,0.035556854857346304,0.9877643307442029,6.830027250818401,12.030027250818401,1760.6094414956278,0.9389646340846942,1653.15,50.0,WC
2258,nn,,b WC 8.5 Fe 1.5 Ni,17.8,-,1580,11.5,50,-,con,1380,WC,0.9,90.0,"{'Fe': 0.85, 'Ni': 0.15}",8.287534063523001,-0.9847845787199023,3.423233344977552,0.5581838621204337,0.02806826790124248,0.035556854857346304,0.9877643307442029,6.830027250818401,12.030027250818401,1760.6094414956278,0.9389646340846942,1653.15,50.0,WC
2259,nn,,b WC 8.5 Fe 1.5 Ni,17.8,-,1603,11.4,50,-,con,1380,WC,0.9,90.0,"{'Fe': 0.85, 'Ni': 0.15}",8.287534063523001,-0.9847845787199023,3.423233344977552,0.5581838621204337,0.02806826790124248,0.035556854857346304,0.9877643307442029,6.830027250818401,12.030027250818401,1760.6094414956278,0.9389646340846942,1653.15,50.0,WC
2260,nn,,b WC 8.5 Fe 1.5 Ni,17.8,-,1680,11.3,50,-,-,-,WC,0.9,90.0,"{'Fe': 0.85, 'Ni': 0.15}",8.287534063523001,-0.9847845787199023,3.423233344977552,0.5581838621204337,0.02806826790124248,0.035556854857346304,0.9877643307442029,6.830027250818401,12.030027250818401,1760.6094414956278,0.9503243368834081,1673.15,50.0,WC
2261,nn,,b WC 8.5 Fe 1.5 Ni,17.8,-,1665,11,50,-,con,1380,WC,0.9,90.0,"{'Fe': 0.85, 'Ni': 0.15}",8.287534063523001,-0.9847845787199023,3.423233344977552,0.5581838621204337,0.02806826790124248,0.035556854857346304,0.9877643307442029,6.830027250818401,12.030027250818401,1760.6094414956278,0.9389646340846942,1653.15,50.0,WC
2262,nn,,b WC 8.5 Fe 1.5 Ni,17.8,-,1380,11,50,-,con,1380,WC,0.9,90.0,"{'Fe': 0.85, 'Ni': 0.15}",8.287534063523001,-0.9847845787199023,3.423233344977552,0.5581838621204337,0.02806826790124248,0.035556854857346304,0.9877643307442029,6.830027250818401,12.030027250818401,1760.6094414956278,0.9389646340846942,1653.15,50.0,WC
2263,nn,,b WC 8.5 Fe 1.5 Ni,17.8,-,1684,10.9,50,-,con,1380,WC,0.9,90.0,"{'Fe': 0.85, 'Ni': 0.15}",8.287534063523001,-0.9847845787199023,3.423233344977552,0.5581838621204337,0.02806826790124248,0.035556854857346304,0.9877643307442029,6.830027250818401,12.030027250818401,1760.6094414956278,0.9389646340846942,1653.15,50.0,WC
2264,nn,,b WC 8.5 Fe 1.5 Ni,17.8,-,1623,10.9,50,-,con,1380,WC,0.9,90.0,"{'Fe': 0.85, 'Ni': 0.15}",8.287534063523001,-0.9847845787199023,3.423233344977552,0.5581838621204337,0.02806826790124248,0.035556854857346304,0.9877643307442029,6.830027250818401,12.030027250818401,1760.6094414956278,0.9389646340846942,1653.15,50.0,WC
2265,nn,,b WC 8.5 Fe 1.5 Ni,17.8,-,1598,10.9,50,-,con,1380,WC,0.9,90.0,"{'Fe': 0.85, 'Ni': 0.15}",8.287534063523001,-0.9847845787199023,3.423233344977552,0.5581838621204337,0.02806826790124248,0.035556854857346304,0.9877643307442029,6.830027250818401,12.030027250818401,1760.6094414956278,0.9389646340846942,1653.15,50.0,WC
2266,nn,,b WC 8.5 Fe 1.5 Ni,17.8,-,1573,10.8,50,-,con,1380,WC,0.9,90.0,"{'Fe': 0.85, 'Ni': 0.15}",8.287534063523001,-0.9847845787199023,3.423233344977552,0.5581838621204337,0.02806826790124248,0.035556854857346304,0.9877643307442029,6.830027250818401,12.030027250818401,1760.6094414956278,0.9389646340846942,1653.15,50.0,WC
2267,nn,,b WC 8.5 Fe 1.5 Ni,17.8,-,1626,10.7,50,-,con,1380,WC,0.9,90.0,"{'Fe': 0.85, 'Ni': 0.15}",8.287534063523001,-0.9847845787199023,3.423233344977552,0.5581838621204337,0.02806826790124248,0.035556854857346304,0.9877643307442029,6.830027250818401,12.030027250818401,1760.6094414956278,0.9389646340846942,1653.15,50.0,WC
2268,nn,,b WC 8.5 Fe 1.5 Ni,17.8,-,1640,10.5,50,-,con,1380,WC,0.9,90.0,"{'Fe': 0.85, 'Ni': 0.15}",8.287534063523001,-0.9847845787199023,3.423233344977552,0.5581838621204337,0.02806826790124248,0.035556854857346304,0.9877643307442029,6.830027250818401,12.030027250818401,1760.6094414956278,0.9389646340846942,1653.15,50.0,WC
2269,nn,,b WC 8.5 Fe 1.5 Ni,17.8,-,1638,10.4,50,-,con,1380,WC,0.9,90.0,"{'Fe': 0.85, 'Ni': 0.15}",8.287534063523001,-0.9847845787199023,3.423233344977552,0.5581838621204337,0.02806826790124248,0.035556854857346304,0.9877643307442029,6.830027250818401,12.030027250818401,1760.6094414956278,0.9389646340846942,1653.15,50.0,WC
2270,nn,,b WC 8.5 Fe 1.5 Ni,17.8,-,1761,10.2,50,-,con,1380,WC,0.9,90.0,"{'Fe': 0.85, 'Ni': 0.15}",8.287534063523001,-0.9847845787199023,3.423233344977552,0.5581838621204337,0.02806826790124248,0.035556854857346304,0.9877643307442029,6.830027250818401,12.030027250818401,1760.6094414956278,0.9389646340846942,1653.15,50.0,WC
2271,nn,,b WC 8.5 Fe 1.5 Ni,17.8,-,1713,10.1,50,-,con,1380,WC,0.9,90.0,"{'Fe': 0.85, 'Ni': 0.15}",8.287534063523001,-0.9847845787199023,3.423233344977552,0.5581838621204337,0.02806826790124248,0.035556854857346304,0.9877643307442029,6.830027250818401,12.030027250818401,1760.6094414956278,0.9389646340846942,1653.15,50.0,WC
2272,nn,,b WC 8.5 Fe 1.5 Ni,17.8,-,1747,10.1,50,-,con,1380,WC,0.9,90.0,"{'Fe': 0.85, 'Ni': 0.15}",8.287534063523001,-0.9847845787199023,3.423233344977552,0.5581838621204337,0.02806826790124248,0.035556854857346304,0.9877643307442029,6.830027250818401,12.030027250818401,1760.6094414956278,0.9389646340846942,1653.15,50.0,WC
2273,nn,,b WC 8.5 Fe 1.5 Ni,17.8,-,1535,10,50,-,con,1380,WC,0.9,90.0,"{'Fe': 0.85, 'Ni': 0.15}",8.287534063523001,-0.9847845787199023,3.423233344977552,0.5581838621204337,0.02806826790124248,0.035556854857346304,0.9877643307442029,6.830027250818401,12.030027250818401,1760.6094414956278,0.9389646340846942,1653.15,50.0,WC
2274,nn,,b WC 8.5 Fe 1.5 Ni,17.8,-,1722,10,50,-,con,1380,WC,0.9,90.0,"{'Fe': 0.85, 'Ni': 0.15}",8.287534063523001,-0.9847845787199023,3.423233344977552,0.5581838621204337,0.02806826790124248,0.035556854857346304,0.9877643307442029,6.830027250818401,12.030027250818401,1760.6094414956278,0.9389646340846942,1653.15,50.0,WC
2275,nn,,b WC 8.5 Fe 1.5 Ni,17.8,-,1665,10,50,-,con,1380,WC,0.9,90.0,"{'Fe': 0.85, 'Ni': 0.15}",8.287534063523001,-0.9847845787199023,3.423233344977552,0.5581838621204337,0.02806826790124248,0.035556854857346304,0.9877643307442029,6.830027250818401,12.030027250818401,1760.6094414956278,0.9389646340846942,1653.15,50.0,WC
2276,nn,,b WC 8.5 Fe 1.5 Ni,17.8,-,1755,10,50,-,con,1380,WC,0.9,90.0,"{'Fe': 0.85, 'Ni': 0.15}",8.287534063523001,-0.9847845787199023,3.423233344977552,0.5581838621204337,0.02806826790124248,0.035556854857346304,0.9877643307442029,6.830027250818401,12.030027250818401,1760.6094414956278,0.9389646340846942,1653.15,50.0,WC
2277,nn,,b WC 8.5 Fe 1.5 Ni,17.8,-,1449,10,50,-,con,1380,WC,0.9,90.0,"{'Fe': 0.85, 'Ni': 0.15}",8.287534063523001,-0.9847845787199023,3.423233344977552,0.5581838621204337,0.02806826790124248,0.035556854857346304,0.9877643307442029,6.830027250818401,12.030027250818401,1760.6094414956278,0.9389646340846942,1653.15,50.0,WC
2278,nn,,b WC 8.5 Fe 1.5 Ni,17.8,-,1791,9.8,50,-,con,1380,WC,0.9,90.0,"{'Fe': 0.85, 'Ni': 0.15}",8.287534063523001,-0.9847845787199023,3.423233344977552,0.5581838621204337,0.02806826790124248,0.035556854857346304,0.9877643307442029,6.830027250818401,12.030027250818401,1760.6094414956278,0.9389646340846942,1653.15,50.0,WC
2279,nn,,b WC 8.5 Fe 1.5 Ni,17.8,-,1740,9.8,50,-,con,1380,WC,0.9,90.0,"{'Fe': 0.85, 'Ni': 0.15}",8.287534063523001,-0.9847845787199023,3.423233344977552,0.5581838621204337,0.02806826790124248,0.035556854857346304,0.9877643307442029,6.830027250818401,12.030027250818401,1760.6094414956278,0.9389646340846942,1653.15,50.0,WC
2280,nn,,b WC 8.5 Fe 1.5 Ni,17.8,-,1583,9.6,50,-,con,1380,WC,0.9,90.0,"{'Fe': 0.85, 'Ni': 0.15}",8.287534063523001,-0.9847845787199023,3.423233344977552,0.5581838621204337,0.02806826790124248,0.035556854857346304,0.9877643307442029,6.830027250818401,12.030027250818401,1760.6094414956278,0.9389646340846942,1653.15,50.0,WC
2281,nn,,b WC 8.5 Fe 1.5 Ni,17.8,-,1750,9.4,50,-,con,1380,WC,0.9,90.0,"{'Fe': 0.85, 'Ni': 0.15}",8.287534063523001,-0.9847845787199023,3.423233344977552,0.5581838621204337,0.02806826790124248,0.035556854857346304,0.9877643307442029,6.830027250818401,12.030027250818401,1760.6094414956278,0.9389646340846942,1653.15,50.0,WC
2282,nn,,b WC 8.5 Fe 1.5 Ni,17.8,-,1850,9.4,50,-,con,1380,WC,0.9,90.0,"{'Fe': 0.85, 'Ni': 0.15}",8.287534063523001,-0.9847845787199023,3.423233344977552,0.5581838621204337,0.02806826790124248,0.035556854857346304,0.9877643307442029,6.830027250818401,12.030027250818401,1760.6094414956278,0.9389646340846942,1653.15,50.0,WC
2283,nn,,b WC 8.5 Fe 1.5 Ni,17.8,-,1809,9.3,50,-,con,1380,WC,0.9,90.0,"{'Fe': 0.85, 'Ni': 0.15}",8.287534063523001,-0.9847845787199023,3.423233344977552,0.5581838621204337,0.02806826790124248,0.035556854857346304,0.9877643307442029,6.830027250818401,12.030027250818401,1760.6094414956278,0.9389646340846942,1653.15,50.0,WC
2284,nn,,b WC 8.5 Fe 1.5 Ni,17.8,-,1790,9.2,50,-,con,1380,WC,0.9,90.0,"{'Fe': 0.85, 'Ni': 0.15}",8.287534063523001,-0.9847845787199023,3.423233344977552,0.5581838621204337,0.02806826790124248,0.035556854857346304,0.9877643307442029,6.830027250818401,12.030027250818401,1760.6094414956278,0.9389646340846942,1653.15,50.0,WC
2285,nn,,b WC 8.5 Fe 1.5 Ni,17.8,-,1626,9,50,-,con,1380,WC,0.9,90.0,"{'Fe': 0.85, 'Ni': 0.15}",8.287534063523001,-0.9847845787199023,3.423233344977552,0.5581838621204337,0.02806826790124248,0.035556854857346304,0.9877643307442029,6.830027250818401,12.030027250818401,1760.6094414956278,0.9389646340846942,1653.15,50.0,WC
2286,nn,,b WC 8.5 Fe 1.5 Ni,17.8,-,1778,8.5,50,-,con,1380,WC,0.9,90.0,"{'Fe': 0.85, 'Ni': 0.15}",8.287534063523001,-0.9847845787199023,3.423233344977552,0.5581838621204337,0.02806826790124248,0.035556854857346304,0.9877643307442029,6.830027250818401,12.030027250818401,1760.6094414956278,0.9389646340846942,1653.15,50.0,WC
2287,nn,,b WC 8 Fe 2 Ni,17.7,-,1670,10.5,50,-,-,-,WC,0.9,90.0,"{'Fe': 0.8, 'Ni': 0.2}",8.384318140683355,-1.2418716962168006,4.068360600122557,0.6273060941113149,0.03151979309851886,0.03552948018643791,0.9877737507961328,6.907454512546685,12.107454512546685,1749.317030994845,0.9564589896254949,1673.15,50.0,WC
2288,nn,,b WC 7.5 Fe 2.5 Ni,17.6,-,1643,10.3,50,-,-,-,WC,0.9,90.0,"{'Fe': 0.75, 'Ni': 0.25}",8.481577681079933,-1.4624765984910835,4.5892241074908044,0.6812742795082133,0.034204989092131904,0.035501971034218115,0.9877832171251831,6.985262144863948,12.185262144863948,1739.4063596093467,0.9619086366775,1673.15,50.0,WC
2289,nn,,b WC 7 Fe 2 Ni 1 Co,17.6,-,1273,20.7,50,-,con,1380,WC,0.9,90.0,"{'Fe': 0.7, 'Ni': 0.2, 'Co': 0.1}",8.48256029318268,-1.3716698549637223,6.531532569530307,0.6353959153051241,0.03265285629729872,0.03550169310954566,0.9877833127634048,7.024527341080813,12.224527341080814,1717.3155500232974,0.9626361328746911,1653.15,50.0,WC
2290,nn,,b WC 7 Fe 2 Ni 1 Co,17.6,-,1275,19.7,50,-,con,1380,WC,0.9,90.0,"{'Fe': 0.7, 'Ni': 0.2, 'Co': 0.1}",8.48256029318268,-1.3716698549637223,6.531532569530307,0.6353959153051241,0.03265285629729872,0.03550169310954566,0.9877833127634048,7.024527341080813,12.224527341080814,1717.3155500232974,0.9626361328746911,1653.15,50.0,WC
2291,nn,,b WC 7 Fe 2 Ni 1 Co,17.6,-,1286,18.2,50,-,con,1380,WC,0.9,90.0,"{'Fe': 0.7, 'Ni': 0.2, 'Co': 0.1}",8.48256029318268,-1.3716698549637223,6.531532569530307,0.6353959153051241,0.03265285629729872,0.03550169310954566,0.9877833127634048,7.024527341080813,12.224527341080814,1717.3155500232974,0.9626361328746911,1653.15,50.0,WC
2292,nn,,b WC 7 Fe 2 Ni 1 Co,17.6,-,1320,17.7,50,-,con,1380,WC,0.9,90.0,"{'Fe': 0.7, 'Ni': 0.2, 'Co': 0.1}",8.48256029318268,-1.3716698549637223,6.531532569530307,0.6353959153051241,0.03265285629729872,0.03550169310954566,0.9877833127634048,7.024527341080813,12.224527341080814,1717.3155500232974,0.9626361328746911,1653.15,50.0,WC
2293,nn,,b WC 7 Fe 2 Ni 1 Co,17.6,-,1306,16,50,-,con,1380,WC,0.9,90.0,"{'Fe': 0.7, 'Ni': 0.2, 'Co': 0.1}",8.48256029318268,-1.3716698549637223,6.531532569530307,0.6353959153051241,0.03265285629729872,0.03550169310954566,0.9877833127634048,7.024527341080813,12.224527341080814,1717.3155500232974,0.9626361328746911,1653.15,50.0,WC
2294,nn,,b WC 7 Fe 2 Ni 1 Co,17.6,-,1324,15.4,50,-,con,1380,WC,0.9,90.0,"{'Fe': 0.7, 'Ni': 0.2, 'Co': 0.1}",8.48256029318268,-1.3716698549637223,6.531532569530307,0.6353959153051241,0.03265285629729872,0.03550169310954566,0.9877833127634048,7.024527341080813,12.224527341080814,1717.3155500232974,0.9626361328746911,1653.15,50.0,WC
2295,nn,,b WC 7 Fe 2 Ni 1 Co,17.6,-,1277,14.2,50,-,con,1380,WC,0.9,90.0,"{'Fe': 0.7, 'Ni': 0.2, 'Co': 0.1}",8.48256029318268,-1.3716698549637223,6.531532569530307,0.6353959153051241,0.03265285629729872,0.03550169310954566,0.9877833127634048,7.024527341080813,12.224527341080814,1717.3155500232974,0.9626361328746911,1653.15,50.0,WC
2296,nn,,b WC 7 Fe 2 Ni 1 Co,17.6,-,1393,13.8,50,-,con,1380,WC,0.9,90.0,"{'Fe': 0.7, 'Ni': 0.2, 'Co': 0.1}",8.48256029318268,-1.3716698549637223,6.531532569530307,0.6353959153051241,0.03265285629729872,0.03550169310954566,0.9877833127634048,7.024527341080813,12.224527341080814,1717.3155500232974,0.9626361328746911,1653.15,50.0,WC
2297,nn,,b WC 7 Fe 2 Ni 1 Co,17.6,-,1468,13.8,50,-,con,1380,WC,0.9,90.0,"{'Fe': 0.7, 'Ni': 0.2, 'Co': 0.1}",8.48256029318268,-1.3716698549637223,6.531532569530307,0.6353959153051241,0.03265285629729872,0.03550169310954566,0.9877833127634048,7.024527341080813,12.224527341080814,1717.3155500232974,0.9626361328746911,1653.15,50.0,WC
2298,nn,,b WC 7 Fe 2 Ni 1 Co,17.6,-,1409,13.4,50,-,con,1380,WC,0.9,90.0,"{'Fe': 0.7, 'Ni': 0.2, 'Co': 0.1}",8.48256029318268,-1.3716698549637223,6.531532569530307,0.6353959153051241,0.03265285629729872,0.03550169310954566,0.9877833127634048,7.024527341080813,12.224527341080814,1717.3155500232974,0.9626361328746911,1653.15,50.0,WC
2299,nn,,b WC 7 Fe 2 Ni 1 Co,17.6,-,1367,13,50,-,con,1380,WC,0.9,90.0,"{'Fe': 0.7, 'Ni': 0.2, 'Co': 0.1}",8.48256029318268,-1.3716698549637223,6.531532569530307,0.6353959153051241,0.03265285629729872,0.03550169310954566,0.9877833127634048,7.024527341080813,12.224527341080814,1717.3155500232974,0.9626361328746911,1653.15,50.0,WC
2300,nn,,b WC 7 Fe 2 Ni 1 Co,17.6,-,1465,12.9,50,-,con,1380,WC,0.9,90.0,"{'Fe': 0.7, 'Ni': 0.2, 'Co': 0.1}",8.48256029318268,-1.3716698549637223,6.531532569530307,0.6353959153051241,0.03265285629729872,0.03550169310954566,0.9877833127634048,7.024527341080813,12.224527341080814,1717.3155500232974,0.9626361328746911,1653.15,50.0,WC
2301,nn,,b WC 7 Fe 2 Ni 1 Co,17.6,-,1438,12.8,50,-,con,1380,WC,0.9,90.0,"{'Fe': 0.7, 'Ni': 0.2, 'Co': 0.1}",8.48256029318268,-1.3716698549637223,6.531532569530307,0.6353959153051241,0.03265285629729872,0.03550169310954566,0.9877833127634048,7.024527341080813,12.224527341080814,1717.3155500232974,0.9626361328746911,1653.15,50.0,WC
2302,nn,,b WC 7 Fe 2 Ni 1 Co,17.6,-,1485,12.6,50,-,con,1380,WC,0.9,90.0,"{'Fe': 0.7, 'Ni': 0.2, 'Co': 0.1}",8.48256029318268,-1.3716698549637223,6.531532569530307,0.6353959153051241,0.03265285629729872,0.03550169310954566,0.9877833127634048,7.024527341080813,12.224527341080814,1717.3155500232974,0.9626361328746911,1653.15,50.0,WC
2303,nn,,b WC 7 Fe 2 Ni 1 Co,17.6,-,1444,12.6,50,-,con,1380,WC,0.9,90.0,"{'Fe': 0.7, 'Ni': 0.2, 'Co': 0.1}",8.48256029318268,-1.3716698549637223,6.531532569530307,0.6353959153051241,0.03265285629729872,0.03550169310954566,0.9877833127634048,7.024527341080813,12.224527341080814,1717.3155500232974,0.9626361328746911,1653.15,50.0,WC
2304,nn,,b WC 7 Fe 2 Ni 1 Co,17.6,-,1441,12.4,50,-,con,1380,WC,0.9,90.0,"{'Fe': 0.7, 'Ni': 0.2, 'Co': 0.1}",8.48256029318268,-1.3716698549637223,6.531532569530307,0.6353959153051241,0.03265285629729872,0.03550169310954566,0.9877833127634048,7.024527341080813,12.224527341080814,1717.3155500232974,0.9626361328746911,1653.15,50.0,WC
2305,nn,,b WC 7 Fe 2 Ni 1 Co,17.6,-,1397,12.4,50,-,con,1380,WC,0.9,90.0,"{'Fe': 0.7, 'Ni': 0.2, 'Co': 0.1}",8.48256029318268,-1.3716698549637223,6.531532569530307,0.6353959153051241,0.03265285629729872,0.03550169310954566,0.9877833127634048,7.024527341080813,12.224527341080814,1717.3155500232974,0.9626361328746911,1653.15,50.0,WC
2306,nn,,b WC 7 Fe 2 Ni 1 Co,17.6,-,1332,12.4,50,-,con,1380,WC,0.9,90.0,"{'Fe': 0.7, 'Ni': 0.2, 'Co': 0.1}",8.48256029318268,-1.3716698549637223,6.531532569530307,0.6353959153051241,0.03265285629729872,0.03550169310954566,0.9877833127634048,7.024527341080813,12.224527341080814,1717.3155500232974,0.9626361328746911,1653.15,50.0,WC
