Repository: YHzed/HEAC-0.2

# HEAC 0.2 - 高熵合金陶瓷智能设计平台

<div align="center">
*一个集成数据处理、机器学习、逆向设计的高熵合金陶瓷(HEA Cermet)材料研发平台*

</div>

---

## 📋 目录

- [项目简介](#-项目简介)
- [核心特性](#-核心特性)
- [系统架构](#-系统架构)
- [快速开始](#-快速开始)
- [功能模块](#-功能模块)
- [安装指南](#-安装指南)
- [使用教程](#-使用教程)
- [API参考](#-api参考)
- [常见问题](#-常见问题)
- [贡献指南](#-贡献指南)
- [许可证](#-许可证)

---

# 编辑.env文件,添加您的Materials Project API密钥

### 9️⃣ HEA Data Preprocessing - HEA数据预处理

**主要功能:**
- 📊 HEA专用数据清洗
- 🔧 缺失值处理
- 📈 异常值检测
- 🏷️ 特征编码

---

### 1️⃣1️⃣ Database Manager V2 - 数据库管理器V2

**主要功能:**
- 🗄️ SQLite数据库管理
- 📊 数据表查看与编辑
- 🔍 高级查询
- 📥 数据导入导出
- 🔗 关系管理

**数据库表:**
- `materials`: 材料基础信息
- `compositions`: 成分数据
- `properties`: 性能数据
- `processes`: 工艺参数
- `literature`: 文献来源

**使用示例:**

File: datasets/hea_processed.csv (part 15 of 16)
Unnamed: 0,Group,Subgroup,Composition,"Binder, vol-%","d, mm","HV, kgf/mm2","KIC, MPa·m1/2","Load, kgf","TRS, MPa",Sintering,"T, °C",Ceramic_Type,Ceramic_Vol_Frac,Ceramic_Wt_Pct,Binder_Composition,VEC,H_mix,S_mix,Delta_R,Delta_Chi,Lattice_Constant_Est,Lattice_Mismatch,CTE_Mismatch,CTE_Binder,T_Liquidus_Est,T_Homologous,Sinter_Temp_K,Grain_Size,Parsed_Ceramic
2307,nn,,b WC 7 Fe 2 Ni 1 Co,17.6,-,1510,12,50,-,con,1380,WC,0.9,90.0,"{'Fe': 0.7, 'Ni': 0.2, 'Co': 0.1}",8.48256029318268,-1.3716698549637223,6.531532569530307,0.6353959153051241,0.03265285629729872,0.03550169310954566,0.9877833127634048,7.024527341080813,12.224527341080814,1717.3155500232974,0.9626361328746911,1653.15,50.0,WC
2308,nn,,b WC 7 Fe 2 Ni 1 Co,17.6,-,1527,11.9,50,-,con,1380,WC,0.9,90.0,"{'Fe': 0.7, 'Ni': 0.2, 'Co': 0.1}",8.48256029318268,-1.3716698549637223,6.531532569530307,0.6353959153051241,0.03265285629729872,0.03550169310954566,0.9877833127634048,7.024527341080813,12.224527341080814,1717.3155500232974,0.9626361328746911,1653.15,50.0,WC
2309,nn,,b WC 7 Fe 2 Ni 1 Co,17.6,-,1356,11.7,50,-,con,1380,WC,0.9,90.0,"{'Fe': 0.7, 'Ni': 0.2, 'Co': 0.1}",8.48256029318268,-1.3716698549637223,6.531532569530307,0.6353959153051241,0.03265285629729872,0.03550169310954566,0.9877833127634048,7.024527341080813,12.224527341080814,1717.3155500232974,0.9626361328746911,1653.15,50.0,WC
2310,nn,,b WC 7 Fe 2 Ni 1 Co,17.6,-,1473,11.5,50,-,con,1380,WC,0.9,90.0,"{'Fe': 0.7, 'Ni': 0.2, 'Co': 0.1}",8.48256029318268,-1.3716698549637223,6.531532569530307,0.6353959153051241,0.03265285629729872,0.03550169310954566,0.9877833127634048,7.024527341080813,12.224527341080814,1717.3155500232974,0.9626361328746911,1653.15,50.0,WC
2311,nn,,b WC 7 Fe 2 Ni 1 Co,17.6,-,1497,11.5,50,-,con,1380,WC,0.9,90.0,"{'Fe': 0.7, 'Ni': 0.2, 'Co': 0.1}",8.48256029318268,-1.3716698549637223,6.531532569530307,0.6353959153051241,0.03265285629729872,0.03550169310954566,0.9877833127634048,7.024527341080813,12.224527341080814,1717.3155500232974,0.9626361328746911,1653.15,50.0,WC
2312,nn,,b WC 7 Fe 2 Ni 1 Co,17.6,-,1532,11.4,50,-,con,1380,WC,0.9,90.0,"{'Fe': 0.7, 'Ni': 0.2, 'Co': 0.1}",8.48256029318268,-1.3716698549637223,6.531532569530307,0.6353959153051241,0.03265285629729872,0.03550169310954566,0.9877833127634048,7.024527341080813,12.224527341080814,1717.3155500232974,0.9626361328746911,1653.15,50.0,WC
2313,nn,,b WC 7 Fe 2 Ni 1 Co,17.6,-,1275,10.7,50,-,con,1380,WC,0.9,90.0,"{'Fe': 0.7, 'Ni': 0.2, 'Co': 0.1}",8.48256029318268,-1.3716698549637223,6.531532569530307,0.6353959153051241,0.03265285629729872,0.03550169310954566,0.9877833127634048,7.024527341080813,12.224527341080814,1717.3155500232974,0.9626361328746911,1653.15,50.0,WC
2314,nn,,b WC 7 Fe 2 Ni 1 Co,17.6,-,1420,10.4,50,-,con,1380,WC,0.9,90.0,"{'Fe': 0.7, 'Ni': 0.2, 'Co': 0.1}",8.48256029318268,-1.3716698549637223,6.531532569530307,0.6353959153051241,0.03265285629729872,0.03550169310954566,0.9877833127634048,7.024527341080813,12.224527341080814,1717.3155500232974,0.9626361328746911,1653.15,50.0,WC
2315,nn,,b WC 7 Fe 2 Ni 1 Co,17.6,-,1624,10.2,50,-,con,1380,WC,0.9,90.0,"{'Fe': 0.7, 'Ni': 0.2, 'Co': 0.1}",8.48256029318268,-1.3716698549637223,6.531532569530307,0.6353959153051241,0.03265285629729872,0.03550169310954566,0.9877833127634048,7.024527341080813,12.224527341080814,1717.3155500232974,0.9626361328746911,1653.15,50.0,WC
2316,nn,,b WC 7 Fe 2 Ni 1 Co,17.6,-,1651,9.9,50,-,con,1380,WC,0.9,90.0,"{'Fe': 0.7, 'Ni': 0.2, 'Co': 0.1}",8.48256029318268,-1.3716698549637223,6.531532569530307,0.6353959153051241,0.03265285629729872,0.03550169310954566,0.9877833127634048,7.024527341080813,12.224527341080814,1717.3155500232974,0.9626361328746911,1653.15,50.0,WC
2317,nn,,b WC 7 Fe 2 Ni 1 Co,17.6,-,1726,9.8,50,-,con,1380,WC,0.9,90.0,"{'Fe': 0.7, 'Ni': 0.2, 'Co': 0.1}",8.48256029318268,-1.3716698549637223,6.531532569530307,0.6353959153051241,0.03265285629729872,0.03550169310954566,0.9877833127634048,7.024527341080813,12.224527341080814,1717.3155500232974,0.9626361328746911,1653.15,50.0,WC
2318,nn,,b WC 7 Fe 2 Ni 1 Co,17.6,-,1788,9.7,50,-,con,1380,WC,0.9,90.0,"{'Fe': 0.7, 'Ni': 0.2, 'Co': 0.1}",8.48256029318268,-1.3716698549637223,6.531532569530307,0.6353959153051241,0.03265285629729872,0.03550169310954566,0.9877833127634048,7.024527341080813,12.224527341080814,1717.3155500232974,0.9626361328746911,1653.15,50.0,WC
2319,nn,,b WC 7 Fe 2 Ni 1 Co,17.6,-,1672,9.5,50,-,con,1380,WC,0.9,90.0,"{'Fe': 0.7, 'Ni': 0.2, 'Co': 0.1}",8.48256029318268,-1.3716698549637223,6.531532569530307,0.6353959153051241,0.03265285629729872,0.03550169310954566,0.9877833127634048,7.024527341080813,12.224527341080814,1717.3155500232974,0.9626361328746911,1653.15,50.0,WC
2320,nn,,b WC 7 Fe 2 Ni 1 Co,17.6,-,1603,9,50,-,con,1380,WC,0.9,90.0,"{'Fe': 0.7, 'Ni': 0.2, 'Co': 0.1}",8.48256029318268,-1.3716698549637223,6.531532569530307,0.6353959153051241,0.03265285629729872,0.03550169310954566,0.9877833127634048,7.024527341080813,12.224527341080814,1717.3155500232974,0.9626361328746911,1653.15,50.0,WC
2321,nn,,b WC 7 Fe 2 Ni 1 Co,17.6,-,1756,9,50,-,con,1380,WC,0.9,90.0,"{'Fe': 0.7, 'Ni': 0.2, 'Co': 0.1}",8.48256029318268,-1.3716698549637223,6.531532569530307,0.6353959153051241,0.03265285629729872,0.03550169310954566,0.9877833127634048,7.024527341080813,12.224527341080814,1717.3155500232974,0.9626361328746911,1653.15,50.0,WC
2322,nn,,b WC 7 Fe 2 Ni 1 Co,17.6,-,1623,8.8,50,-,con,1380,WC,0.9,90.0,"{'Fe': 0.7, 'Ni': 0.2, 'Co': 0.1}",8.48256029318268,-1.3716698549637223,6.531532569530307,0.6353959153051241,0.03265285629729872,0.03550169310954566,0.9877833127634048,7.024527341080813,12.224527341080814,1717.3155500232974,0.9626361328746911,1653.15,50.0,WC
2323,nn,,b WC 7 Fe 2 Ni 1 Co,17.6,-,1706,8.8,50,-,con,1380,WC,0.9,90.0,"{'Fe': 0.7, 'Ni': 0.2, 'Co': 0.1}",8.48256029318268,-1.3716698549637223,6.531532569530307,0.6353959153051241,0.03265285629729872,0.03550169310954566,0.9877833127634048,7.024527341080813,12.224527341080814,1717.3155500232974,0.9626361328746911,1653.15,50.0,WC
2324,nn,,b WC 7 Fe 2 Ni 1 Co,17.6,-,1650,8.7,50,-,con,1380,WC,0.9,90.0,"{'Fe': 0.7, 'Ni': 0.2, 'Co': 0.1}",8.48256029318268,-1.3716698549637223,6.531532569530307,0.6353959153051241,0.03265285629729872,0.03550169310954566,0.9877833127634048,7.024527341080813,12.224527341080814,1717.3155500232974,0.9626361328746911,1653.15,50.0,WC
2325,nn,,b WC 7 Fe 2 Ni 1 Co,17.6,-,1675,7.9,50,-,con,1380,WC,0.9,90.0,"{'Fe': 0.7, 'Ni': 0.2, 'Co': 0.1}",8.48256029318268,-1.3716698549637223,6.531532569530307,0.6353959153051241,0.03265285629729872,0.03550169310954566,0.9877833127634048,7.024527341080813,12.224527341080814,1717.3155500232974,0.9626361328746911,1653.15,50.0,WC
2326,nn,,b WC 14 Fe 4 Ni 2 Co,32.4,-,1274,30.3,50,-,-,-,WC,0.8,80.0,"{'Fe': 0.7, 'Ni': 0.2, 'Co': 0.1}",8.48256029318268,-1.3716698549637223,6.531532569530307,0.6353959153051241,0.03265285629729872,0.03550169310954566,0.9877833127634048,7.024527341080813,12.224527341080814,1717.3155500232974,0.9742822162049961,1673.15,50.0,WC
2327,nn,,b WC 14 Fe 4 Ni 2 Co,32.4,-,1271,27.3,50,-,-,-,WC,0.8,80.0,"{'Fe': 0.7, 'Ni': 0.2, 'Co': 0.1}",8.48256029318268,-1.3716698549637223,6.531532569530307,0.6353959153051241,0.03265285629729872,0.03550169310954566,0.9877833127634048,7.024527341080813,12.224527341080814,1717.3155500232974,0.9742822162049961,1673.15,50.0,WC
2328,nn,,b WC 8.5 Fe 1.5 Ni,17.8,-,1198,35.2,50,-,con,1380,WC,0.9,90.0,"{'Fe': 0.85, 'Ni': 0.15}",8.287534063523001,-0.9847845787199023,3.423233344977552,0.5581838621204337,0.02806826790124248,0.035556854857346304,0.9877643307442029,6.830027250818401,12.030027250818401,1760.6094414956278,0.9389646340846942,1653.15,50.0,WC
2329,nn,,b WC 7 Fe 2 Ni 1 Co,17.6,-,1281,29.5,50,-,con,1380,WC,0.9,90.0,"{'Fe': 0.7, 'Ni': 0.2, 'Co': 0.1}",8.48256029318268,-1.3716698549637223,6.531532569530307,0.6353959153051241,0.03265285629729872,0.03550169310954566,0.9877833127634048,7.024527341080813,12.224527341080814,1717.3155500232974,0.9626361328746911,1653.15,50.0,WC
2330,nn,,b WC 15 Fe 5 Ni,32.5,-,923,25.8,10,2530,HIP,1450,WC,0.8,80.0,"{'Fe': 0.75, 'Ni': 0.25}",8.481577681079933,-1.4624765984910835,4.5892241074908044,0.6812742795082133,0.034204989092131904,0.035501971034218115,0.9877832171251831,6.985262144863948,12.185262144863948,1739.4063596093467,0.9906540760187874,1723.15,10.0,WC
2331,nn,,b WC 4 Co 4 Ni 12 Fe,32.1,1.3,1068,19.1,10,3033,con,1450,WC,0.8,80.0,"{'Co': 0.2, 'Ni': 0.2, 'Fe': 0.6}",8.581853236612758,-1.4252172758486938,7.784981487523526,0.6337310241996572,0.033031365636305425,0.0354736088240963,0.9877929770047845,7.14285237208946,12.34285237208946,1698.9124109027023,1.0142665324838138,1723.15,10.0,WC
2332,nn,,b WC 4 Co 3 Ni 13 Fe,32.3,1.2,1087,19,10,3069,con,1450,WC,0.8,80.0,"{'Co': 0.2, 'Ni': 0.15, 'Fe': 0.65}",8.483548534417512,-1.2799576519720146,7.241117680209681,0.5856381954161428,0.030980960125206417,0.03550141359271423,0.9877834089495133,7.064017477510963,12.264017477510963,1709.1265751300152,1.0082050241767015,1723.15,10.0,WC
2333,nn,,b WC 2 Co 4 Ni 14 Fe,32.4,0.5,1221,15.4,10,-,-,-,WC,0.8,80.0,"{'Co': 0.1, 'Ni': 0.2, 'Fe': 0.7}",8.48256029318268,-1.3716698549637223,6.531532569530307,0.635395915305124,0.03265285629729872,0.03550169310954566,0.9877833127634048,7.024527341080813,12.224527341080814,1717.3155500232976,0.974282216204996,1673.15,10.0,WC
2334,nn,,b WC 9 Fe 1 Ni,17.9,0.5,1572,15,30,-,-,1250,WC,0.9,90.0,"{'Fe': 0.9, 'Ni': 0.1}",8.191221971574029,-0.6917562014708002,2.6216609431015185,0.4674666024097038,0.023524560807306014,0.03558409603067725,0.987754956630875,6.752977577259222,11.952977577259222,1773.6466835582319,0.8587674276504194,1523.15,30.0,WC
2335,nn,,b TiCN 49.3 Fe 3.6 WC 3 Mo2C 2.4 Cr3C2 1.2 VC,29.7,-,1580,10.6,30,-,con,1450,VC,0.507,50.7,{'Fe': 1.0},8.0,0.0,-0.0,0.0,0.0,0.035638181771801995,0.9877363448823806,6.6000000000000005,11.8,1811.15,0.9514120862435469,1723.15,30.0,VC
2336,nn,,b TiCN 49.3 Fe 3.6 WC 3 Mo2C 2.4 Cr3C2 1.2 VC,29.7,-,1420,18,30,-,con,1450,VC,0.507,50.7,{'Fe': 1.0},8.0,0.0,-0.0,0.0,0.0,0.035638181771801995,0.9877363448823806,6.6000000000000005,11.8,1811.15,0.9514120862435469,1723.15,30.0,VC
2337,nn,,b TiCN 49.3 Fe 3.6 WC 3 Mo2C 2.4 Cr3C2 1.2 VC,29.7,-,1527,10.3,30,-,con,1450,VC,0.507,50.7,{'Fe': 1.0},8.0,0.0,-0.0,0.0,0.0,0.035638181771801995,0.9877363448823806,6.6000000000000005,11.8,1811.15,0.9514120862435469,1723.15,30.0,VC
2338,nn,,b TiCN 49.3 Fe 3.6 WC 3 Mo2C 2.4 Cr3C2 1.2 VC,29.7,-,1580,10.5,30,-,con,1450,VC,0.507,50.7,{'Fe': 1.0},8.0,0.0,-0.0,0.0,0.0,0.035638181771801995,0.9877363448823806,6.6000000000000005,11.8,1811.15,0.9514120862435469,1723.15,30.0,VC
2339,nn,,b TiCN 49.3 Fe 3.6 WC 3 Mo2C 2.4 Cr3C2 1.2 VC,29.7,-,1410,16.6,30,-,con,1450,VC,0.507,50.7,{'Fe': 1.0},8.0,0.0,-0.0,0.0,0.0,0.035638181771801995,0.9877363448823806,6.6000000000000005,11.8,1811.15,0.9514120862435469,1723.15,30.0,VC
2340,nn,,b TiCN 49.3 Fe 3.6 WC 3 Mo2C 2.4 Cr3C2 1.2 VC,29.7,-,1553,9.7,30,-,con,1450,VC,0.507,50.7,{'Fe': 1.0},8.0,0.0,-0.0,0.0,0.0,0.035638181771801995,0.9877363448823806,6.6000000000000005,11.8,1811.15,0.9514120862435469,1723.15,30.0,VC
2341,nn,,b TiCN 49.3 Fe 3.6 WC 3 Mo2C 2.4 Cr3C2 1.2 VC,29.7,-,1459,12.4,30,-,con,1450,VC,0.507,50.7,{'Fe': 1.0},8.0,0.0,-0.0,0.0,0.0,0.035638181771801995,0.9877363448823806,6.6000000000000005,11.8,1811.15,0.9514120862435469,1723.15,30.0,VC
2342,nn,,b TiCN 49.3 Fe 3.6 WC 3 Mo2C 2.4 Cr3C2 1.2 VC,29.7,-,1369,13.5,30,-,con,1450,VC,0.507,50.7,{'Fe': 1.0},8.0,0.0,-0.0,0.0,0.0,0.035638181771801995,0.9877363448823806,6.6000000000000005,11.8,1811.15,0.9514120862435469,1723.15,30.0,VC
2343,nn,,b TiCN 49.3 Fe 3.6 WC 3 Mo2C 2.4 Cr3C2 1.2 VC,29.7,-,1510,13.8,30,-,con,1450,VC,0.507,50.7,{'Fe': 1.0},8.0,0.0,-0.0,0.0,0.0,0.035638181771801995,0.9877363448823806,6.6000000000000005,11.8,1811.15,0.9514120862435469,1723.15,30.0,VC
2344,nn,,b TiCN 49.3 Fe 3.6 WC 3 Mo2C 2.4 Cr3C2 1.2 VC,29.7,-,1464,12.4,30,-,con,1450,VC,0.507,50.7,{'Fe': 1.0},8.0,0.0,-0.0,0.0,0.0,0.035638181771801995,0.9877363448823806,6.6000000000000005,11.8,1811.15,0.9514120862435469,1723.15,30.0,VC
2345,nn,,b TiCN 49.3 Fe 3.6 WC 3 Mo2C 2.4 Cr3C2 1.2 VC,29.7,-,1362,11.4,30,-,con,1450,VC,0.507,50.7,{'Fe': 1.0},8.0,0.0,-0.0,0.0,0.0,0.035638181771801995,0.9877363448823806,6.6000000000000005,11.8,1811.15,0.9514120862435469,1723.15,30.0,VC
2346,nn,,b TiCN 49.3 Fe 3.6 WC 3 Mo2C 2.4 Cr3C2 1.2 VC,29.7,-,1546,13.9,30,-,con,1450,VC,0.507,50.7,{'Fe': 1.0},8.0,0.0,-0.0,0.0,0.0,0.035638181771801995,0.9877363448823806,6.6000000000000005,11.8,1811.15,0.9514120862435469,1723.15,30.0,VC
2347,nn,,b TiCN 49.3 Fe 3.6 WC 3 Mo2C 2.4 Cr3C2 1.2 VC,29.7,-,1459,17.4,30,-,con,1450,VC,0.507,50.7,{'Fe': 1.0},8.0,0.0,-0.0,0.0,0.0,0.035638181771801995,0.9877363448823806,6.6000000000000005,11.8,1811.15,0.9514120862435469,1723.15,30.0,VC
2348,nn,,b TiCN 49.3 Fe 3.6 WC 3 Mo2C 2.4 Cr3C2 1.2 VC,29.7,-,1218,16.8,30,-,con,1450,VC,0.507,50.7,{'Fe': 1.0},8.0,0.0,-0.0,0.0,0.0,0.035638181771801995,0.9877363448823806,6.6000000000000005,11.8,1811.15,0.9514120862435469,1723.15,30.0,VC
2349,nn,,b TiCN 49.3 Fe 3.6 WC 3 Mo2C 2.4 Cr3C2 1.2 VC,29.7,-,796,34.7,30,-,con,1450,VC,0.507,50.7,{'Fe': 1.0},8.0,0.0,-0.0,0.0,0.0,0.035638181771801995,0.9877363448823806,6.6000000000000005,11.8,1811.15,0.9514120862435469,1723.15,30.0,VC
2350,nn,,b TiCN 49.3 Fe 3.6 WC 3 Mo2C 2.4 Cr3C2 1.2 VC,29.7,-,1454,17.5,30,-,con,1450,VC,0.507,50.7,{'Fe': 1.0},8.0,0.0,-0.0,0.0,0.0,0.035638181771801995,0.9877363448823806,6.6000000000000005,11.8,1811.15,0.9514120862435469,1723.15,30.0,VC
2351,nn,,b TiCN 49.3 Fe 3.6 WC 3 Mo2C 2.4 Cr3C2 1.2 VC,29.7,-,1216,18.4,30,-,con,1450,VC,0.507,50.7,{'Fe': 1.0},8.0,0.0,-0.0,0.0,0.0,0.035638181771801995,0.9877363448823806,6.6000000000000005,11.8,1811.15,0.9514120862435469,1723.15,30.0,VC
2352,nn,,b TiCN 49.3 Fe 3.6 WC 3 Mo2C 2.4 Cr3C2 1.2 VC,29.7,-,845,32.9,30,-,con,1450,VC,0.507,50.7,{'Fe': 1.0},8.0,0.0,-0.0,0.0,0.0,0.035638181771801995,0.9877363448823806,6.6000000000000005,11.8,1811.15,0.9514120862435469,1723.15,30.0,VC
2353,nn,,b WC 12 Co,19.4,-,1610,10.4,1,-,con,-,WC,0.88,88.0,{'Co': 1.0},9.0,0.0,-0.0,0.0,0.0,0.03535533905932738,0.9878336754785522,7.8,13.0,1768.15,0.946271526736985,1673.15,1.0,WC
2354,nn,,b WC 12 Co,19.4,-,1689,10.3,1,-,con,-,WC,0.88,88.0,{'Co': 1.0},9.0,0.0,-0.0,0.0,0.0,0.03535533905932738,0.9878336754785522,7.8,13.0,1768.15,0.946271526736985,1673.15,1.0,WC
2355,nn,,b WC 12 Co,19.4,-,1666,10.2,1,-,con,-,WC,0.88,88.0,{'Co': 1.0},9.0,0.0,-0.0,0.0,0.0,0.03535533905932738,0.9878336754785522,7.8,13.0,1768.15,0.946271526736985,1673.15,1.0,WC
2356,nn,,b WC 12 Co,19.4,-,1624,10.4,1,-,con,-,WC,0.88,88.0,{'Co': 1.0},9.0,0.0,-0.0,0.0,0.0,0.03535533905932738,0.9878336754785522,7.8,13.0,1768.15,0.946271526736985,1673.15,1.0,WC
2357,nn,,b WC 12 Co,19.4,-,1650,10.3,1,-,con,-,WC,0.88,88.0,{'Co': 1.0},9.0,0.0,-0.0,0.0,0.0,0.03535533905932738,0.9878336754785522,7.8,13.0,1768.15,0.946271526736985,1673.15,1.0,WC
2358,nn,,b WC 12 Co,19.4,-,1648,10.1,1,-,con,-,WC,0.88,88.0,{'Co': 1.0},9.0,0.0,-0.0,0.0,0.0,0.03535533905932738,0.9878336754785522,7.8,13.0,1768.15,0.946271526736985,1673.15,1.0,WC
2359,nn,,b WC 15 Fe 5 Ni,32.5,-,1087,20.8,10,2662,HIP,1450,WC,0.8,80.0,"{'Fe': 0.75, 'Ni': 0.25}",8.481577681079933,-1.4624765984910835,4.5892241074908044,0.6812742795082133,0.034204989092131904,0.035501971034218115,0.9877832171251831,6.985262144863948,12.185262144863948,1739.4063596093467,0.9906540760187874,1723.15,10.0,WC
2360,nn,,b WC 15 Fe 5 Ni,32.5,-,1101,19.6,10,2690,HIP,1450,WC,0.8,80.0,"{'Fe': 0.75, 'Ni': 0.25}",8.481577681079933,-1.4624765984910835,4.5892241074908044,0.6812742795082133,0.034204989092131904,0.035501971034218115,0.9877832171251831,6.985262144863948,12.185262144863948,1739.4063596093467,0.9906540760187874,1723.15,10.0,WC
2361,nn,,b WC 15 Fe 5 Ni,32.5,-,1109,19.6,10,2725,HIP,1450,WC,0.8,80.0,"{'Fe': 0.75, 'Ni': 0.25}",8.481577681079933,-1.4624765984910835,4.5892241074908044,0.6812742795082133,0.034204989092131904,0.035501971034218115,0.9877832171251831,6.985262144863948,12.185262144863948,1739.4063596093467,0.9906540760187874,1723.15,10.0,WC
2362,nn,,b WC 12 Co,19.4,0.7,1638,10.8,30,-,-,-,WC,0.88,88.0,{'Co': 1.0},9.0,0.0,-0.0,0.0,0.0,0.03535533905932738,0.9878336754785522,7.8,13.0,1768.15,0.946271526736985,1673.15,30.0,WC
2363,nn,,b WC 12 Ni,19.3,0.7,1523,12.3,30,-,-,-,WC,0.88,88.0,{'Ni': 1.0},10.0,0.0,-0.0,0.0,0.0,0.035072496346852756,0.9879310060747237,8.2,13.4,1728.15,0.9681740589647889,1673.15,30.0,WC
2364,nn,,b WC 10 Co,16.4,6,1183,25.9,30,-,-,-,WC,0.9,90.0,{'Co': 1.0},9.0,0.0,-0.0,0.0,0.0,0.03535533905932738,0.9878336754785522,7.8,13.0,1768.15,0.946271526736985,1673.15,30.0,WC
2365,nn,,b WC 10 Co 0.6 Cr3C2,17.4,-,1612,10.2,30,4205,con,1420,Cr3C2,0.9,90.0,{'Co': 1.0},9.0,0.0,-0.0,0.0,0.0,0.03535533905932738,0.9878336754785522,7.8,13.0,1768.15,0.9575827842660408,1693.15,30.0,Cr3C2
2366,nn,,b WC 10 Co 0.6 Cr3C2,17.4,-,1610,10.5,30,4293,con,1420,Cr3C2,0.9,90.0,{'Co': 1.0},9.0,0.0,-0.0,0.0,0.0,0.03535533905932738,0.9878336754785522,7.8,13.0,1768.15,0.9575827842660408,1693.15,30.0,Cr3C2
2367,nn,,b WC 10 Co 0.6 Cr3C2,17.4,-,1602,10.8,30,4253,con,1420,Cr3C2,0.9,90.0,{'Co': 1.0},9.0,0.0,-0.0,0.0,0.0,0.03535533905932738,0.9878336754785522,7.8,13.0,1768.15,0.9575827842660408,1693.15,30.0,Cr3C2
2368,nn,,b WC 10 Co 0.6 Cr3C2,17.4,-,1593,10.3,30,4181,con,1420,Cr3C2,0.9,90.0,{'Co': 1.0},9.0,0.0,-0.0,0.0,0.0,0.03535533905932738,0.9878336754785522,7.8,13.0,1768.15,0.9575827842660408,1693.15,30.0,Cr3C2
2369,nn,,b WC 14.5 Co,23,1.5,1750,10.3,20,-,con,1400,WC,0.855,85.5,{'Co': 1.0},9.0,0.0,-0.0,0.0,0.0,0.03535533905932738,0.9878336754785522,7.8,13.0,1768.15,0.946271526736985,1673.15,20.0,WC
2370,nn,,b WC 20.5 Co 1 Cr3C2,32.7,0.3,1590,13.6,20,-,con,1380,Cr3C2,0.795,79.5,{'Co': 1.0},9.0,0.0,-0.0,0.0,0.0,0.03535533905932738,0.9878336754785522,7.8,13.0,1768.15,0.9349602692079292,1653.15,20.0,Cr3C2
2371,nn,,b WC 12 Ni 3 Cr3C2,23.9,1.5,1700,10.9,20,-,con,1420,Cr3C2,0.88,88.0,{'Ni': 1.0},10.0,0.0,-0.0,0.0,0.0,0.035072496346852756,0.9879310060747237,8.2,13.4,1728.15,0.9797471284321384,1693.15,20.0,Cr3C2
2372,nn,,b WC 36 Fe,52.8,1.4,1380,14.3,20,-,con,1360,WC,0.64,64.0,{'Fe': 1.0},8.0,0.0,-0.0,0.0,0.0,0.035638181771801995,0.9877363448823806,6.6000000000000005,11.8,1811.15,0.9017199017199017,1633.15,20.0,WC
2373,nn,,b WC 15.5 Co,24.4,3.2,1370,15.5,20,-,con,1400,WC,0.845,84.5,{'Co': 1.0},9.0,0.0,-0.0,0.0,0.0,0.03535533905932738,0.9878336754785522,7.8,13.0,1768.15,0.946271526736985,1673.15,20.0,WC
2374,nn,,b WC 15 Ni 3 Cr3C2,28.1,0.4,1620,11.1,20,-,con,1420,Cr3C2,0.85,85.0,{'Ni': 1.0},10.0,0.0,-0.0,0.0,0.0,0.035072496346852756,0.9879310060747237,8.2,13.4,1728.15,0.9797471284321384,1693.15,20.0,Cr3C2
2375,nn,,b WC 4.5 Co,7.7,1.8,2110,7.8,20,-,con,1480,WC,0.955,95.5,{'Co': 1.0},9.0,0.0,-0.0,0.0,0.0,0.03535533905932738,0.9878336754785522,7.8,13.0,1768.15,0.9915165568532082,1753.15,20.0,WC
2376,nn,,b WC 11.5 Co,18.6,1.3,1890,9.8,20,-,con,1420,WC,0.885,88.5,{'Co': 1.0},9.0,0.0,-0.0,0.0,0.0,0.03535533905932738,0.9878336754785522,7.8,13.0,1768.15,0.9575827842660408,1693.15,20.0,WC
2377,nn,,b WC 11.5 Co,18.6,1.4,1870,9.7,20,-,con,1420,WC,0.885,88.5,{'Co': 1.0},9.0,0.0,-0.0,0.0,0.0,0.03535533905932738,0.9878336754785522,7.8,13.0,1768.15,0.9575827842660408,1693.15,20.0,WC
2378,nn,,b WC 11.5 Fe 8.2 Ni 3.3 Cr3C2,36.1,1.6,1610,12.6,20,-,con,1420,Cr3C2,0.8029999999999999,80.3,"{'Fe': 0.583756345177665, 'Ni': 0.416243654822335}",8.808416889317368,-1.9265918234023311,5.609299406629626,0.7839795371791225,0.0392590557543334,0.03540952694601718,0.9878150285801731,7.246733511453894,12.446733511453894,1714.3379238305895,0.9876407541733393,1693.15,20.0,Cr3C2
2379,nn,,b WC 2 TaC 14.5 Co,23,1.4,1780,10,20,-,con,1400,TaC,0.855,85.5,{'Co': 1.0},9.0,0.0,-0.0,0.0,0.0,0.03535533905932738,0.9878336754785522,7.8,13.0,1768.15,0.946271526736985,1673.15,20.0,TaC
2380,nn,,b WC 2 TaC 10 Co,16.4,1.4,1950,8.9,20,-,con,1440,TaC,0.9,90.0,{'Co': 1.0},9.0,0.0,-0.0,0.0,0.0,0.03535533905932738,0.9878336754785522,7.8,13.0,1768.15,0.9688940417950965,1713.15,20.0,TaC
2381,nn,,b WC 10.4 TiC 15.6 TaC 11 Co,14.7,1.5,1890,8.5,20,-,con,1400,TaC,0.89,89.0,{'Co': 1.0},9.0,0.0,-0.0,0.0,0.0,0.03535533905932738,0.9878336754785522,7.8,13.0,1768.15,0.946271526736985,1673.15,20.0,TaC
2382,nn,,b WC 10.4 TiC 15.6 TaC 11 Co,14.7,1.4,1900,8.6,20,-,con,1400,TaC,0.89,89.0,{'Co': 1.0},9.0,0.0,-0.0,0.0,0.0,0.03535533905932738,0.9878336754785522,7.8,13.0,1768.15,0.946271526736985,1673.15,20.0,TaC
2383,nn,,b WC 10.4 TiC 15.6 TaC 11 Co,14.7,1.4,1870,8.7,20,-,con,1400,TaC,0.89,89.0,{'Co': 1.0},9.0,0.0,-0.0,0.0,0.0,0.03535533905932738,0.9878336754785522,7.8,13.0,1768.15,0.946271526736985,1673.15,20.0,TaC
2384,nn,,b WC 18 TiC 27 TaC 18 Co,20.4,1.6,1540,10.7,20,-,con,1440,TaC,0.82,82.0,{'Co': 1.0},9.0,0.0,-0.0,0.0,0.0,0.03535533905932738,0.9878336754785522,7.8,13.0,1768.15,0.9688940417950965,1713.15,20.0,TaC
2385,nn,,b WC 3 Co,5.2,2,2010,6.8,20,-,con,1520,WC,0.97,97.0,{'Co': 1.0},9.0,0.0,-0.0,0.0,0.0,0.03535533905932738,0.9878336754785522,7.8,13.0,1768.15,1.0141390719113197,1793.15,20.0,WC
2386,nn,,b WC 21.2 TiC 31.8 TaC 16 Co,17.5,1.5,1640,8.7,20,-,con,1440,TaC,0.84,84.0,{'Co': 1.0},9.0,0.0,-0.0,0.0,0.0,0.03535533905932738,0.9878336754785522,7.8,13.0,1768.15,0.9688940417950965,1713.15,20.0,TaC
2387,nn,,b WC 2 TiC 3.3 TaC 0.4 NbC 6 Co,9.7,-,1591,12.6,1,2286,s,1460,NbC,0.94,94.0,{'Co': 1.0},9.0,0.0,-0.0,0.0,0.0,0.03535533905932738,0.9878336754785522,7.8,13.0,1768.15,0.9802052993241523,1733.15,1.0,NbC
2388,nn,,b WC 2 TiC 3.3 TaC 0.4 NbC 7 Co,11.2,-,1545,13.3,1,2286,s,1460,NbC,0.93,93.0,{'Co': 1.0},9.0,0.0,-0.0,0.0,0.0,0.03535533905932738,0.9878336754785522,7.8,13.0,1768.15,0.9802052993241523,1733.15,1.0,NbC
2389,nn,,b WC 2 TiC 3.3 TaC 0.4 NbC 8 Co,12.7,-,1509,13.9,1,2155,s,1460,NbC,0.92,92.0,{'Co': 1.0},9.0,0.0,-0.0,0.0,0.0,0.03535533905932738,0.9878336754785522,7.8,13.0,1768.15,0.9802052993241523,1733.15,1.0,NbC
2390,nn,,b WC 2 TiC 3.3 TaC 0.4 NbC 9 Co,14.2,-,1474,14.3,1,2690,s,1460,NbC,0.91,91.0,{'Co': 1.0},9.0,0.0,-0.0,0.0,0.0,0.03535533905932738,0.9878336754785522,7.8,13.0,1768.15,0.9802052993241523,1733.15,1.0,NbC
2391,nn,,b WC 2 TiC 3.3 TaC 0.4 NbC 6 Co,9.7,-,1591,11.6,1,-,s,1460,NbC,0.94,94.0,{'Co': 1.0},9.0,0.0,-0.0,0.0,0.0,0.03535533905932738,0.9878336754785522,7.8,13.0,1768.15,0.9802052993241523,1733.15,1.0,NbC
2392,nn,,b WC 2 TiC 3.3 TaC 0.4 NbC 7 Co,11.2,-,1545,12.4,1,-,s,1460,NbC,0.93,93.0,{'Co': 1.0},9.0,0.0,-0.0,0.0,0.0,0.03535533905932738,0.9878336754785522,7.8,13.0,1768.15,0.9802052993241523,1733.15,1.0,NbC
2393,nn,,b WC 2 TiC 3.3 TaC 0.4 NbC 8 Co,12.7,-,1509,12.7,1,-,s,1460,NbC,0.92,92.0,{'Co': 1.0},9.0,0.0,-0.0,0.0,0.0,0.03535533905932738,0.9878336754785522,7.8,13.0,1768.15,0.9802052993241523,1733.15,1.0,NbC
2394,nn,,b WC 2 TiC 3.3 TaC 0.4 NbC 9 Co,14.2,-,1474,13.2,1,-,s,1460,NbC,0.91,91.0,{'Co': 1.0},9.0,0.0,-0.0,0.0,0.0,0.03535533905932738,0.9878336754785522,7.8,13.0,1768.15,0.9802052993241523,1733.15,1.0,NbC
2395,nn,,b WC 2 TiC 3.3 TaC 0.4 NbC 6 Co,9.7,-,1591,12.3,1,-,s,1460,NbC,0.94,94.0,{'Co': 1.0},9.0,0.0,-0.0,0.0,0.0,0.03535533905932738,0.9878336754785522,7.8,13.0,1768.15,0.9802052993241523,1733.15,1.0,NbC
2396,nn,,b WC 2 TiC 3.3 TaC 0.4 NbC 7 Co,11.2,-,1545,12.9,1,-,s,1460,NbC,0.93,93.0,{'Co': 1.0},9.0,0.0,-0.0,0.0,0.0,0.03535533905932738,0.9878336754785522,7.8,13.0,1768.15,0.9802052993241523,1733.15,1.0,NbC
2397,nn,,b WC 2 TiC 3.3 TaC 0.4 NbC 8 Co,12.7,-,1509,13.7,1,-,s,1460,NbC,0.92,92.0,{'Co': 1.0},9.0,0.0,-0.0,0.0,0.0,0.03535533905932738,0.9878336754785522,7.8,13.0,1768.15,0.9802052993241523,1733.15,1.0,NbC
2398,nn,,b WC 2 TiC 3.3 TaC 0.4 NbC 9 Co,14.2,-,1474,14,1,-,s,1460,NbC,0.91,91.0,{'Co': 1.0},9.0,0.0,-0.0,0.0,0.0,0.03535533905932738,0.9878336754785522,7.8,13.0,1768.15,0.9802052993241523,1733.15,1.0,NbC
2399,nn,,b WC 13 Co 1.3 Cr,23.1,-,1426,14.4,20,3932,s,1380,WC,0.857,85.7,"{'Co': 0.9090909090909091, 'Cr': 0.09090909090909091}",8.694591290531376,-1.4630251530428073,2.7355254397149684,0.7239646192902032,0.06652556717499289,0.03544172168712685,0.9878039498667835,6.975396484434715,12.175396484434716,1779.2257349914069,0.9291401127400983,1653.15,20.0,WC
2400,nn,,b WC 17 Co 1.7 Cr,29.3,-,1260,16.2,20,3695,s,1380,WC,0.813,81.3,"{'Co': 0.9090909090909092, 'Cr': 0.09090909090909091}",8.694591290531378,-1.4630251530428076,2.7355254397149675,0.7239646192902066,0.0665255671749929,0.03544172168712686,0.9878039498667835,6.975396484434717,12.175396484434717,1779.225734991407,0.9291401127400982,1653.15,20.0,WC
2401,nn,,b WC 21 Co 2.1 Cr,35.1,-,1134,17.6,20,3418,s,1380,WC,0.769,76.9,"{'Co': 0.9090909090909091, 'Cr': 0.09090909090909091}",8.694591290531376,-1.4630251530428073,2.7355254397149684,0.7239646192902032,0.06652556717499289,0.03544172168712685,0.9878039498667835,6.975396484434715,12.175396484434716,1779.2257349914069,0.9291401127400983,1653.15,20.0,WC
2402,nn,,b WC 9 Co 0.9 Cr,16.5,-,1592,12.4,20,4195,s,1380,WC,0.9009999999999999,90.1,"{'Co': 0.9090909090909091, 'Cr': 0.09090909090909091}",8.694591290531376,-1.4630251530428073,2.7355254397149684,0.7239646192902032,0.06652556717499289,0.03544172168712685,0.9878039498667835,6.975396484434715,12.175396484434716,1779.2257349914069,0.9291401127400983,1653.15,20.0,WC
2403,nn,,b WC 13 Co 1.3 Cr,23.1,-,1426,13.9,20,4116,s,1380,WC,0.857,85.7,"{'Co': 0.9090909090909091, 'Cr': 0.09090909090909091}",8.694591290531376,-1.4630251530428073,2.7355254397149684,0.7239646192902032,0.06652556717499289,0.03544172168712685,0.9878039498667835,6.975396484434715,12.175396484434716,1779.2257349914069,0.9291401127400983,1653.15,20.0,WC
2404,nn,,b WC 17 Co 1.7 Cr,29.3,-,1291,15.4,20,3879,s,1380,WC,0.813,81.3,"{'Co': 0.9090909090909092, 'Cr': 0.09090909090909091}",8.694591290531378,-1.4630251530428076,2.7355254397149675,0.7239646192902066,0.0665255671749929,0.03544172168712686,0.9878039498667835,6.975396484434717,12.175396484434717,1779.225734991407,0.9291401127400982,1653.15,20.0,WC
2405,nn,,b WC 21 Co 2.1 Cr,35.1,-,1175,16.4,20,3655,s,1380,WC,0.769,76.9,"{'Co': 0.9090909090909091, 'Cr': 0.09090909090909091}",8.694591290531376,-1.4630251530428073,2.7355254397149684,0.7239646192902032,0.06652556717499289,0.03544172168712685,0.9878039498667835,6.975396484434715,12.175396484434716,1779.2257349914069,0.9291401127400983,1653.15,20.0,WC
2406,nn,,b WC 0.35 TiC 12 Co,19.3,-,1356,15.5,50,-,-,1500,TiC,0.88,88.0,{'Co': 1.0},9.0,0.0,-0.0,0.0,0.0,0.03535533905932738,0.9918158937362668,5.6,13.0,1768.15,1.002827814382264,1773.15,50.0,TiC
2407,nn,,b WC 0.35 TiC 12 Co,19.3,-,1387,14.6,50,-,-,1500,TiC,0.88,88.0,{'Co': 1.0},9.0,0.0,-0.0,0.0,0.0,0.03535533905932738,0.9918158937362668,5.6,13.0,1768.15,1.002827814382264,1773.15,50.0,TiC
2408,nn,,b WC 0.35 TiC 14 Co,22.2,-,1323,16.5,50,-,-,1500,TiC,0.86,86.0,{'Co': 1.0},9.0,0.0,-0.0,0.0,0.0,0.03535533905932738,0.9918158937362668,5.6,13.0,1768.15,1.002827814382264,1773.15,50.0,TiC
2409,nn,,b WC 0.35 TiC 14 Co,22.2,-,1385,14.3,50,-,-,1500,TiC,0.86,86.0,{'Co': 1.0},9.0,0.0,-0.0,0.0,0.0,0.03535533905932738,0.9918158937362668,5.6,13.0,1768.15,1.002827814382264,1773.15,50.0,TiC
2410,nn,,b WC 0.35 TiC 14 Co,22.2,-,1382,15.1,50,-,-,1500,TiC,0.86,86.0,{'Co': 1.0},9.0,0.0,-0.0,0.0,0.0,0.03535533905932738,0.9918158937362668,5.6,13.0,1768.15,1.002827814382264,1773.15,50.0,TiC
2411,nn,,b WC 0.35 TiC 14 Co,22.2,-,1361,15,50,-,-,1500,TiC,0.86,86.0,{'Co': 1.0},9.0,0.0,-0.0,0.0,0.0,0.03535533905932738,0.9918158937362668,5.6,13.0,1768.15,1.002827814382264,1773.15,50.0,TiC
2412,nn,,b WC 0.35 TiC 14 Co,22.2,-,1329,18.5,50,-,-,1500,TiC,0.86,86.0,{'Co': 1.0},9.0,0.0,-0.0,0.0,0.0,0.03535533905932738,0.9918158937362668,5.6,13.0,1768.15,1.002827814382264,1773.15,50.0,TiC
2413,nn,,b WC 9.6 Co,15.8,-,1420,14.6,30,-,s,1400,WC,0.904,90.4,{'Co': 1.0},9.0,0.0,-0.0,0.0,0.0,0.03535533905932738,0.9878336754785522,7.8,13.0,1768.15,0.946271526736985,1673.15,30.0,WC
2414,nn,,b WC 9.6 Co,15.8,-,1460,14.2,30,-,s,1400,WC,0.904,90.4,{'Co': 1.0},9.0,0.0,-0.0,0.0,0.0,0.03535533905932738,0.9878336754785522,7.8,13.0,1768.15,0.946271526736985,1673.15,30.0,WC
2415,nn,,b WC 9.6 Co,15.8,-,1410,15.8,30,-,s,1400,WC,0.904,90.4,{'Co': 1.0},9.0,0.0,-0.0,0.0,0.0,0.03535533905932738,0.9878336754785522,7.8,13.0,1768.15,0.946271526736985,1673.15,30.0,WC
2416,nn,,b WC 9.6 Co,15.8,-,1420,14.3,30,-,s,1400,WC,0.904,90.4,{'Co': 1.0},9.0,0.0,-0.0,0.0,0.0,0.03535533905932738,0.9878336754785522,7.8,13.0,1768.15,0.946271526736985,1673.15,30.0,WC
2417,nn,,b WC 9.6 Co,15.8,-,1420,13.4,30,-,s,1400,WC,0.904,90.4,{'Co': 1.0},9.0,0.0,-0.0,0.0,0.0,0.03535533905932738,0.9878336754785522,7.8,13.0,1768.15,0.946271526736985,1673.15,30.0,WC
2418,nn,,b WC 9.6 Co,15.8,-,1430,13.5,30,-,s,1400,WC,0.904,90.4,{'Co': 1.0},9.0,0.0,-0.0,0.0,0.0,0.03535533905932738,0.9878336754785522,7.8,13.0,1768.15,0.946271526736985,1673.15,30.0,WC
2419,nn,,b WC 9.6 Co,15.8,-,1450,12.8,30,-,s,1400,WC,0.904,90.4,{'Co': 1.0},9.0,0.0,-0.0,0.0,0.0,0.03535533905932738,0.9878336754785522,7.8,13.0,1768.15,0.946271526736985,1673.15,30.0,WC
2420,nn,,b WC 9.6 Co,15.8,-,1430,15.1,30,-,s,1400,WC,0.904,90.4,{'Co': 1.0},9.0,0.0,-0.0,0.0,0.0,0.03535533905932738,0.9878336754785522,7.8,13.0,1768.15,0.946271526736985,1673.15,30.0,WC
2421,nn,,b WC 9.6 Co,15.8,-,1430,13.8,30,-,s,1400,WC,0.904,90.4,{'Co': 1.0},9.0,0.0,-0.0,0.0,0.0,0.03535533905932738,0.9878336754785522,7.8,13.0,1768.15,0.946271526736985,1673.15,30.0,WC
2422,nn,,b WC 9.6 Co,15.8,-,1440,15.4,30,-,s,1400,WC,0.904,90.4,{'Co': 1.0},9.0,0.0,-0.0,0.0,0.0,0.03535533905932738,0.9878336754785522,7.8,13.0,1768.15,0.946271526736985,1673.15,30.0,WC
2423,nn,,b WC 9.6 Co,15.8,-,1440,13.6,30,-,s,1400,WC,0.904,90.4,{'Co': 1.0},9.0,0.0,-0.0,0.0,0.0,0.03535533905932738,0.9878336754785522,7.8,13.0,1768.15,0.946271526736985,1673.15,30.0,WC
2424,nn,,b WC 9.6 Co,15.8,-,1440,13.4,30,-,s,1400,WC,0.904,90.4,{'Co': 1.0},9.0,0.0,-0.0,0.0,0.0,0.03535533905932738,0.9878336754785522,7.8,13.0,1768.15,0.946271526736985,1673.15,30.0,WC
2425,nn,,b WC 9.6 Co,15.8,-,1470,12.5,30,-,s,1400,WC,0.904,90.4,{'Co': 1.0},9.0,0.0,-0.0,0.0,0.0,0.03535533905932738,0.9878336754785522,7.8,13.0,1768.15,0.946271526736985,1673.15,30.0,WC
2426,nn,,b WC 9.6 Co,15.8,-,1420,14.3,30,-,s,1400,WC,0.904,90.4,{'Co': 1.0},9.0,0.0,-0.0,0.0,0.0,0.03535533905932738,0.9878336754785522,7.8,13.0,1768.15,0.946271526736985,1673.15,30.0,WC
2427,nn,,b WC 9.6 Co,15.8,-,1429,15.1,30,-,s,1400,WC,0.904,90.4,{'Co': 1.0},9.0,0.0,-0.0,0.0,0.0,0.03535533905932738,0.9878336754785522,7.8,13.0,1768.15,0.946271526736985,1673.15,30.0,WC
2428,nn,,b WC 9.6 Co,15.8,-,1430,13.5,30,-,s,1400,WC,0.904,90.4,{'Co': 1.0},9.0,0.0,-0.0,0.0,0.0,0.03535533905932738,0.9878336754785522,7.8,13.0,1768.15,0.946271526736985,1673.15,30.0,WC
2429,nn,,b WC 9.6 Co,15.8,-,1440,13.4,30,-,s,1400,WC,0.904,90.4,{'Co': 1.0},9.0,0.0,-0.0,0.0,0.0,0.03535533905932738,0.9878336754785522,7.8,13.0,1768.15,0.946271526736985,1673.15,30.0,WC
2430,nn,,b WC 9.6 Co,15.8,-,1450,13.7,30,-,s,1400,WC,0.904,90.4,{'Co': 1.0},9.0,0.0,-0.0,0.0,0.0,0.03535533905932738,0.9878336754785522,7.8,13.0,1768.15,0.946271526736985,1673.15,30.0,WC
2431,nn,,b WC 9.6 Co,15.8,-,1460,14.1,30,-,s,1400,WC,0.904,90.4,{'Co': 1.0},9.0,0.0,-0.0,0.0,0.0,0.03535533905932738,0.9878336754785522,7.8,13.0,1768.15,0.946271526736985,1673.15,30.0,WC
2432,nn,,b WC 9.6 Co,15.8,-,1460,14,30,-,s,1400,WC,0.904,90.4,{'Co': 1.0},9.0,0.0,-0.0,0.0,0.0,0.03535533905932738,0.9878336754785522,7.8,13.0,1768.15,0.946271526736985,1673.15,30.0,WC
2433,nn,,b WC 9.6 Co,15.8,-,1469,12.5,30,-,s,1400,WC,0.904,90.4,{'Co': 1.0},9.0,0.0,-0.0,0.0,0.0,0.03535533905932738,0.9878336754785522,7.8,13.0,1768.15,0.946271526736985,1673.15,30.0,WC
2434,nn,,b WC 9.6 Co,15.8,-,1690,10.6,30,-,s,1400,WC,0.904,90.4,{'Co': 1.0},9.0,0.0,-0.0,0.0,0.0,0.03535533905932738,0.9878336754785522,7.8,13.0,1768.15,0.946271526736985,1673.15,30.0,WC
2435,nn,,b WC 9.6 Co,15.8,-,1740,10.5,30,-,s,1400,WC,0.904,90.4,{'Co': 1.0},9.0,0.0,-0.0,0.0,0.0,0.03535533905932738,0.9878336754785522,7.8,13.0,1768.15,0.946271526736985,1673.15,30.0,WC
2436,nn,,b WC 9.6 Co,15.8,-,1742,10.3,30,-,s,1400,WC,0.904,90.4,{'Co': 1.0},9.0,0.0,-0.0,0.0,0.0,0.03535533905932738,0.9878336754785522,7.8,13.0,1768.15,0.946271526736985,1673.15,30.0,WC
2437,nn,,b WC 9.6 Co,15.8,-,1750,10.2,30,-,s,1400,WC,0.904,90.4,{'Co': 1.0},9.0,0.0,-0.0,0.0,0.0,0.03535533905932738,0.9878336754785522,7.8,13.0,1768.15,0.946271526736985,1673.15,30.0,WC
2438,nn,,b WC 9.6 Co,15.8,-,1759,10.2,30,-,s,1400,WC,0.904,90.4,{'Co': 1.0},9.0,0.0,-0.0,0.0,0.0,0.03535533905932738,0.9878336754785522,7.8,13.0,1768.15,0.946271526736985,1673.15,30.0,WC
2439,nn,,b WC 9.6 Co,15.8,-,1773,10.4,30,-,s,1400,WC,0.904,90.4,{'Co': 1.0},9.0,0.0,-0.0,0.0,0.0,0.03535533905932738,0.9878336754785522,7.8,13.0,1768.15,0.946271526736985,1673.15,30.0,WC
2440,nn,,b WC 9.6 Co,15.8,-,1775,10.1,30,-,s,1400,WC,0.904,90.4,{'Co': 1.0},9.0,0.0,-0.0,0.0,0.0,0.03535533905932738,0.9878336754785522,7.8,13.0,1768.15,0.946271526736985,1673.15,30.0,WC
2441,nn,,b WC 9.6 Co,15.8,-,1804,10.3,30,-,s,1400,WC,0.904,90.4,{'Co': 1.0},9.0,0.0,-0.0,0.0,0.0,0.03535533905932738,0.9878336754785522,7.8,13.0,1768.15,0.946271526736985,1673.15,30.0,WC
2442,nn,,b WC 9.6 Fe 1.7 Ni,19.9,-,1710,9.1,30,-,s,1400,WC,0.887,88.7,"{'Fe': 0.8495575221238939, 'Ni': 0.1504424778761062}",8.288388484728136,-0.9872181026649653,3.4295648868604443,0.5588769055854781,0.02810292657592745,0.03555661319053505,0.9877644139055283,6.830710787782508,12.030710787782509,1760.5025746485142,0.9503820239138508,1673.15,30.0,WC
2443,nn,,b WC 9.6 Fe 1.7 Ni,19.9,-,1745,9.7,30,-,s,1400,WC,0.887,88.7,"{'Fe': 0.8495575221238939, 'Ni': 0.1504424778761062}",8.288388484728136,-0.9872181026649653,3.4295648868604443,0.5588769055854781,0.02810292657592745,0.03555661319053505,0.9877644139055283,6.830710787782508,12.030710787782509,1760.5025746485142,0.9503820239138508,1673.15,30.0,WC
2444,nn,,b WC 9.6 Fe 1.7 Ni,19.9,-,1769,9.8,30,-,s,1400,WC,0.887,88.7,"{'Fe': 0.8495575221238939, 'Ni': 0.1504424778761062}",8.288388484728136,-0.9872181026649653,3.4295648868604443,0.5588769055854781,0.02810292657592745,0.03555661319053505,0.9877644139055283,6.830710787782508,12.030710787782509,1760.5025746485142,0.9503820239138508,1673.15,30.0,WC
2445,nn,,b WC 9.6 Fe 1.7 Ni,19.9,-,1806,9.6,30,-,s,1400,WC,0.887,88.7,"{'Fe': 0.8495575221238939, 'Ni': 0.1504424778761062}",8.288388484728136,-0.9872181026649653,3.4295648868604443,0.5588769055854781,0.02810292657592745,0.03555661319053505,0.9877644139055283,6.830710787782508,12.030710787782509,1760.5025746485142,0.9503820239138508,1673.15,30.0,WC
2446,nn,,b WC 12 Co,19.4,1.3,1575,15.8,30,-,s,1400,WC,0.88,88.0,{'Co': 1.0},9.0,0.0,-0.0,0.0,0.0,0.03535533905932738,0.9878336754785522,7.8,13.0,1768.15,0.946271526736985,1673.15,30.0,WC
2447,nn,,b WC 18 Co,27.9,-,1264,23,50,-,s,1360,WC,0.82,82.0,{'Co': 1.0},9.0,0.0,-0.0,0.0,0.0,0.03535533905932738,0.9878336754785522,7.8,13.0,1768.15,0.9236490116788734,1633.15,50.0,WC
2448,nn,,b WC 18 Co,27.9,-,1366,25,50,-,s,1330,WC,0.82,82.0,{'Co': 1.0},9.0,0.0,-0.0,0.0,0.0,0.03535533905932738,0.9878336754785522,7.8,13.0,1768.15,0.9066821253852897,1603.15,50.0,WC
2449,nn,,b WC 18 Co,27.9,-,1377,27,50,-,s,1280,WC,0.82,82.0,{'Co': 1.0},9.0,0.0,-0.0,0.0,0.0,0.03535533905932738,0.9878336754785522,7.8,13.0,1768.15,0.8784039815626502,1553.15,50.0,WC
2450,nn,,b WC 8 Co,13.3,-,1733,14.8,30,3155,HIP,1390,WC,0.92,92.0,{'Co': 1.0},9.0,0.0,-0.0,0.0,0.0,0.03535533905932738,0.9878336754785522,7.8,13.0,1768.15,0.940615897972457,1663.15,30.0,WC
2451,nn,,b WC 8 Co,13.3,-,1728,15.2,30,3076,HIP,1390,WC,0.92,92.0,{'Co': 1.0},9.0,0.0,-0.0,0.0,0.0,0.03535533905932738,0.9878336754785522,7.8,13.0,1768.15,0.940615897972457,1663.15,30.0,WC
2452,nn,,b WC 8 Co,13.3,-,1712,17,30,3328,HIP,1390,WC,0.92,92.0,{'Co': 1.0},9.0,0.0,-0.0,0.0,0.0,0.03535533905932738,0.9878336754785522,7.8,13.0,1768.15,0.940615897972457,1663.15,30.0,WC
2453,nn,,b WC 8 Co,13.3,-,1784,18.3,30,3677,HIP,1390,WC,0.92,92.0,{'Co': 1.0},9.0,0.0,-0.0,0.0,0.0,0.03535533905932738,0.9878336754785522,7.8,13.0,1768.15,0.940615897972457,1663.15,30.0,WC
2454,nn,,b WC 8 Co,13.3,-,1745,18.1,30,3386,HIP,1390,WC,0.92,92.0,{'Co': 1.0},9.0,0.0,-0.0,0.0,0.0,0.03535533905932738,0.9878336754785522,7.8,13.0,1768.15,0.940615897972457,1663.15,30.0,WC
2455,nn,,b WC 8 Co,13.3,-,1768,23.1,30,4084,HIP,1390,WC,0.92,92.0,{'Co': 1.0},9.0,0.0,-0.0,0.0,0.0,0.03535533905932738,0.9878336754785522,7.8,13.0,1768.15,0.940615897972457,1663.15,30.0,WC
2456,nn,,b WC 8 Co,13.3,-,1731,14.8,30,3069,HIP,1390,WC,0.92,92.0,{'Co': 1.0},9.0,0.0,-0.0,0.0,0.0,0.03535533905932738,0.9878336754785522,7.8,13.0,1768.15,0.940615897972457,1663.15,30.0,WC
2457,nn,,b WC 8 Co,13.3,-,1722,15.2,30,3004,HIP,1390,WC,0.92,92.0,{'Co': 1.0},9.0,0.0,-0.0,0.0,0.0,0.03535533905932738,0.9878336754785522,7.8,13.0,1768.15,0.940615897972457,1663.15,30.0,WC
2458,nn,,b WC 8 Co,13.3,-,1708,17,30,3341,HIP,1390,WC,0.92,92.0,{'Co': 1.0},9.0,0.0,-0.0,0.0,0.0,0.03535533905932738,0.9878336754785522,7.8,13.0,1768.15,0.940615897972457,1663.15,30.0,WC
2459,nn,,b WC 8 Co,13.3,-,1755,17.4,30,3274,HIP,1390,WC,0.92,92.0,{'Co': 1.0},9.0,0.0,-0.0,0.0,0.0,0.03535533905932738,0.9878336754785522,7.8,13.0,1768.15,0.940615897972457,1663.15,30.0,WC
2460,nn,,b WC 8 Co,13.3,-,1717,16.7,30,2767,HIP,1390,WC,0.92,92.0,{'Co': 1.0},9.0,0.0,-0.0,0.0,0.0,0.03535533905932738,0.9878336754785522,7.8,13.0,1768.15,0.940615897972457,1663.15,30.0,WC
2461,nn,,b WC 8 Co,13.3,-,1733,21.6,30,3924,HIP,1390,WC,0.92,92.0,{'Co': 1.0},9.0,0.0,-0.0,0.0,0.0,0.03535533905932738,0.9878336754785522,7.8,13.0,1768.15,0.940615897972457,1663.15,30.0,WC
2462,nn,,b WC 10 Co,16.4,-,1067,17.3,-,-,con,1450,WC,0.9,90.0,{'Co': 1.0},9.0,0.0,-0.0,0.0,0.0,0.03535533905932738,0.9878336754785522,7.8,13.0,1768.15,0.9745496705596245,1723.15,1.0,WC
2463,nn,,b WC 10 Co,16.4,-,1035,18.2,-,-,con,1450,WC,0.9,90.0,{'Co': 1.0},9.0,0.0,-0.0,0.0,0.0,0.03535533905932738,0.9878336754785522,7.8,13.0,1768.15,0.9745496705596245,1723.15,1.0,WC
2464,nn,,b WC 10 Co,16.4,-,1084,19,-,-,con,1450,WC,0.9,90.0,{'Co': 1.0},9.0,0.0,-0.0,0.0,0.0,0.03535533905932738,0.9878336754785522,7.8,13.0,1768.15,0.9745496705596245,1723.15,1.0,WC
2465,nn,,b WC 10 Co,16.4,-,1084,18.2,-,-,con,1450,WC,0.9,90.0,{'Co': 1.0},9.0,0.0,-0.0,0.0,0.0,0.03535533905932738,0.9878336754785522,7.8,13.0,1768.15,0.9745496705596245,1723.15,1.0,WC
2466,nn,,b WC 10 Co,16.4,-,1101,17.8,-,-,con,1450,WC,0.9,90.0,{'Co': 1.0},9.0,0.0,-0.0,0.0,0.0,0.03535533905932738,0.9878336754785522,7.8,13.0,1768.15,0.9745496705596245,1723.15,1.0,WC
2467,nn,,b WC 10 Co,16.4,-,1043,18.3,-,-,con,1450,WC,0.9,90.0,{'Co': 1.0},9.0,0.0,-0.0,0.0,0.0,0.03535533905932738,0.9878336754785522,7.8,13.0,1768.15,0.9745496705596245,1723.15,1.0,WC
2468,nn,,b WC 10 Co,16.4,-,1101,18.3,-,-,con,1450,WC,0.9,90.0,{'Co': 1.0},9.0,0.0,-0.0,0.0,0.0,0.03535533905932738,0.9878336754785522,7.8,13.0,1768.15,0.9745496705596245,1723.15,1.0,WC
2469,nn,,b WC 10 Co,16.4,-,1027,18.5,-,-,con,1450,WC,0.9,90.0,{'Co': 1.0},9.0,0.0,-0.0,0.0,0.0,0.03535533905932738,0.9878336754785522,7.8,13.0,1768.15,0.9745496705596245,1723.15,1.0,WC
2470,nn,,b WC 10 Co,16.4,-,1067,16.6,-,-,con,1450,WC,0.9,90.0,{'Co': 1.0},9.0,0.0,-0.0,0.0,0.0,0.03535533905932738,0.9878336754785522,7.8,13.0,1768.15,0.9745496705596245,1723.15,1.0,WC
2471,nn,,b WC 12 Co,19.4,-,1943,14.4,30,-,-,-,WC,0.88,88.0,{'Co': 1.0},9.0,0.0,-0.0,0.0,0.0,0.03535533905932738,0.9878336754785522,7.8,13.0,1768.15,0.946271526736985,1673.15,30.0,WC
2472,nn,,b WC 12 Co,19.4,-,1683,18.9,30,-,-,-,WC,0.88,88.0,{'Co': 1.0},9.0,0.0,-0.0,0.0,0.0,0.03535533905932738,0.9878336754785522,7.8,13.0,1768.15,0.946271526736985,1673.15,30.0,WC
2473,nn,,b WC 8 Co,13.3,-,1750,13,30,-,HIP,1400,WC,0.92,92.0,{'Co': 1.0},9.0,0.0,-0.0,0.0,0.0,0.03535533905932738,0.9878336754785522,7.8,13.0,1768.15,0.946271526736985,1673.15,30.0,WC
2474,nn,,b WC 8 Co,13.3,-,1700,13.8,30,-,HIP,1400,WC,0.92,92.0,{'Co': 1.0},9.0,0.0,-0.0,0.0,0.0,0.03535533905932738,0.9878336754785522,7.8,13.0,1768.15,0.946271526736985,1673.15,30.0,WC
2475,nn,,b WC 8 Co,13.3,-,1630,14.2,30,-,HIP,1400,WC,0.92,92.0,{'Co': 1.0},9.0,0.0,-0.0,0.0,0.0,0.03535533905932738,0.9878336754785522,7.8,13.0,1768.15,0.946271526736985,1673.15,30.0,WC
2476,nn,,b WC 8 Co,13.3,-,1615,14.5,30,-,HIP,1400,WC,0.92,92.0,{'Co': 1.0},9.0,0.0,-0.0,0.0,0.0,0.03535533905932738,0.9878336754785522,7.8,13.0,1768.15,0.946271526736985,1673.15,30.0,WC
2477,nn,,b WC 8 Co,13.3,-,1600,15.6,30,-,HIP,1400,WC,0.92,92.0,{'Co': 1.0},9.0,0.0,-0.0,0.0,0.0,0.03535533905932738,0.9878336754785522,7.8,13.0,1768.15,0.946271526736985,1673.15,30.0,WC
