Repository: YHzed/HEAC-0.2

# HEAC 0.2 - 高熵合金陶瓷智能设计平台

<div align="center">
*一个集成数据处理、机器学习、逆向设计的高熵合金陶瓷(HEA Cermet)材料研发平台*

</div>

---

## 📋 目录

- [项目简介](#-项目简介)
- [核心特性](#-核心特性)
- [系统架构](#-系统架构)
- [快速开始](#-快速开始)
- [功能模块](#-功能模块)
- [安装指南](#-安装指南)
- [使用教程](#-使用教程)
- [API参考](#-api参考)
- [常见问题](#-常见问题)
- [贡献指南](#-贡献指南)
- [许可证](#-许可证)

---

# 编辑.env文件,添加您的Materials Project API密钥

### 9️⃣ HEA Data Preprocessing - HEA数据预处理

**主要功能:**
- 📊 HEA专用数据清洗
- 🔧 缺失值处理
- 📈 异常值检测
- 🏷️ 特征编码

---

### 1️⃣1️⃣ Database Manager V2 - 数据库管理器V2

**主要功能:**
- 🗄️ SQLite数据库管理
- 📊 数据表查看与编辑
- 🔍 高级查询
- 📥 数据导入导出
- 🔗 关系管理

**数据库表:**
- `materials`: 材料基础信息
- `compositions`: 成分数据
- `properties`: 性能数据
- `processes`: 工艺参数
- `literature`: 文献来源

**使用示例:**

File: datasets/hea_processed.csv (part 16 of 16)
Unnamed: 0,Group,Subgroup,Composition,"Binder, vol-%","d, mm","HV, kgf/mm2","KIC, MPa·m1/2","Load, kgf","TRS, MPa",Sintering,"T, °C",Ceramic_Type,Ceramic_Vol_Frac,Ceramic_Wt_Pct,Binder_Composition,VEC,H_mix,S_mix,Delta_R,Delta_Chi,Lattice_Constant_Est,Lattice_Mismatch,CTE_Mismatch,CTE_Binder,T_Liquidus_Est,T_Homologous,Sinter_Temp_K,Grain_Size,Parsed_Ceramic
2478,nn,,b WC 10 Co,16.4,0.7,1480,13.5,30,-,s,1390,WC,0.9,90.0,{'Co': 1.0},9.0,0.0,-0.0,0.0,0.0,0.03535533905932738,0.9878336754785522,7.8,13.0,1768.15,0.940615897972457,1663.15,30.0,WC
2479,nn,,b WC 10 Co,16.4,0.9,1350,14.4,30,-,HIP,1390,WC,0.9,90.0,{'Co': 1.0},9.0,0.0,-0.0,0.0,0.0,0.03535533905932738,0.9878336754785522,7.8,13.0,1768.15,0.940615897972457,1663.15,30.0,WC
2480,nn,,b WC 10 Co 0.5 VC 0.5 Cr3C2,17.1,-,1713,10.7,-,2221,HIP,1430,Cr3C2,0.9,90.0,{'Co': 1.0},9.0,0.0,-0.0,0.0,0.0,0.03535533905932738,0.9878336754785522,7.8,13.0,1768.15,0.9632384130305687,1703.15,1.0,Cr3C2
2481,nn,,b WC 10 Co 0.5 VC 0.5 Cr3C2,17.1,-,1636,14.4,-,2401,HIP,1430,Cr3C2,0.9,90.0,{'Co': 1.0},9.0,0.0,-0.0,0.0,0.0,0.03535533905932738,0.9878336754785522,7.8,13.0,1768.15,0.9632384130305687,1703.15,1.0,Cr3C2
2482,nn,,b WC 10 Co 0.5 VC 0.5 Cr3C2,17.1,-,1779,16,-,2513,HIP,1430,Cr3C2,0.9,90.0,{'Co': 1.0},9.0,0.0,-0.0,0.0,0.0,0.03535533905932738,0.9878336754785522,7.8,13.0,1768.15,0.9632384130305687,1703.15,1.0,Cr3C2
2483,nn,,b WC 10 Co 0.5 VC 0.5 Cr3C2,17.1,-,1638,14.9,-,2151,HIP,1430,Cr3C2,0.9,90.0,{'Co': 1.0},9.0,0.0,-0.0,0.0,0.0,0.03535533905932738,0.9878336754785522,7.8,13.0,1768.15,0.9632384130305687,1703.15,1.0,Cr3C2
2484,nn,,b WC 10 Co,16.4,-,990,26,50,-,con,1430,WC,0.9,90.0,{'Co': 1.0},9.0,0.0,-0.0,0.0,0.0,0.03535533905932738,0.9878336754785522,7.8,13.0,1768.15,0.9632384130305687,1703.15,50.0,WC
2485,nn,,b WC 10 Co,16.4,-,1184,18.3,50,-,con,1430,WC,0.9,90.0,{'Co': 1.0},9.0,0.0,-0.0,0.0,0.0,0.03535533905932738,0.9878336754785522,7.8,13.0,1768.15,0.9632384130305687,1703.15,50.0,WC
2486,nn,,b WC 10 Co,16.4,-,1193,19.9,50,-,con,1430,WC,0.9,90.0,{'Co': 1.0},9.0,0.0,-0.0,0.0,0.0,0.03535533905932738,0.9878336754785522,7.8,13.0,1768.15,0.9632384130305687,1703.15,50.0,WC
2487,nn,,b WC 10 Co,16.4,-,1330,14.5,50,-,con,1430,WC,0.9,90.0,{'Co': 1.0},9.0,0.0,-0.0,0.0,0.0,0.03535533905932738,0.9878336754785522,7.8,13.0,1768.15,0.9632384130305687,1703.15,50.0,WC
2488,nn,,b WC 8 Co,13.3,1.9,1360,14.8,30,3304,con,1400,WC,0.92,92.0,{'Co': 1.0},9.0,0.0,-0.0,0.0,0.0,0.03535533905932738,0.9878336754785522,7.8,13.0,1768.15,0.946271526736985,1673.15,30.0,WC
2489,nn,,b WC 8 Co,13.3,1.9,1232,14.1,-,2711,-,1400,WC,0.92,92.0,{'Co': 1.0},9.0,0.0,-0.0,0.0,0.0,0.03535533905932738,0.9878336754785522,7.8,13.0,1768.15,0.946271526736985,1673.15,1.0,WC
2490,nn,,b WC 8 Co,13.3,1.7,1273,13.7,-,3102,-,1400,WC,0.92,92.0,{'Co': 1.0},9.0,0.0,-0.0,0.0,0.0,0.03535533905932738,0.9878336754785522,7.8,13.0,1768.15,0.946271526736985,1673.15,1.0,WC
2491,nn,,b WC 8 Co,13.3,1.6,1306,13.5,-,3415,-,1400,WC,0.92,92.0,{'Co': 1.0},9.0,0.0,-0.0,0.0,0.0,0.03535533905932738,0.9878336754785522,7.8,13.0,1768.15,0.946271526736985,1673.15,1.0,WC
2492,nn,,b WC 8 Co,13.3,2.2,1263,12.1,-,2705,-,1400,WC,0.92,92.0,{'Co': 1.0},9.0,0.0,-0.0,0.0,0.0,0.03535533905932738,0.9878336754785522,7.8,13.0,1768.15,0.946271526736985,1673.15,1.0,WC
2493,nn,,b WC 10 Co,16.4,2.4,1260,16.2,-,2161,con,1480,WC,0.9,90.0,{'Co': 1.0},9.0,0.0,-0.0,0.0,0.0,0.03535533905932738,0.9878336754785522,7.8,13.0,1768.15,0.9915165568532082,1753.15,1.0,WC
2494,nn,,b WC 10 Co,16.4,3,1205,17.6,-,2251,con,1480,WC,0.9,90.0,{'Co': 1.0},9.0,0.0,-0.0,0.0,0.0,0.03535533905932738,0.9878336754785522,7.8,13.0,1768.15,0.9915165568532082,1753.15,1.0,WC
2495,nn,,b WC 10 Co,16.4,4.1,1190,20.3,-,2521,con,1480,WC,0.9,90.0,{'Co': 1.0},9.0,0.0,-0.0,0.0,0.0,0.03535533905932738,0.9878336754785522,7.8,13.0,1768.15,0.9915165568532082,1753.15,1.0,WC
2496,nn,,b WC 10 Co,16.4,3.2,1200,18.8,-,2301,con,1480,WC,0.9,90.0,{'Co': 1.0},9.0,0.0,-0.0,0.0,0.0,0.03535533905932738,0.9878336754785522,7.8,13.0,1768.15,0.9915165568532082,1753.15,1.0,WC
2497,nn,,b WC 10 Co,16.4,2.8,1225,16.8,-,2181,con,1480,WC,0.9,90.0,{'Co': 1.0},9.0,0.0,-0.0,0.0,0.0,0.03535533905932738,0.9878336754785522,7.8,13.0,1768.15,0.9915165568532082,1753.15,1.0,WC
2498,nn,,b WC 10 Ni 0.7 VC 0.3 TaC 0.2 SiC,16.1,0.4,1848,13.5,30,-,p,1400,TaC,0.9,90.0,{'Ni': 1.0},10.0,0.0,-0.0,0.0,0.0,0.035072496346852756,0.9879310060747237,8.2,13.4,1728.15,0.9681740589647889,1673.15,30.0,TaC
2499,nn,,b WC 10 Ni 0.7 VC 0.3 TaC 0.42 SiC,16.1,0.4,1890,11.1,30,-,p,1400,TaC,0.9,90.0,{'Ni': 1.0},10.0,0.0,-0.0,0.0,0.0,0.035072496346852756,0.9879310060747237,8.2,13.4,1728.15,0.9681740589647889,1673.15,30.0,TaC
2500,nn,,b WC 10 Ni 0.7 VC 0.3 TaC 0.53 SiC,16.1,0.4,1836,15,30,-,p,1400,TaC,0.9,90.0,{'Ni': 1.0},10.0,0.0,-0.0,0.0,0.0,0.035072496346852756,0.9879310060747237,8.2,13.4,1728.15,0.9681740589647889,1673.15,30.0,TaC
2501,nn,,b WC 10 Ni 0.7 VC 0.3 TaC 0.64 SiC,16.1,0.4,1845,11.9,30,-,p,1400,TaC,0.9,90.0,{'Ni': 1.0},10.0,0.0,-0.0,0.0,0.0,0.035072496346852756,0.9879310060747237,8.2,13.4,1728.15,0.9681740589647889,1673.15,30.0,TaC
2502,nn,,b WC 10 Ni 0.7 VC 0.3 TaC 0.87 SiC,16.1,0.4,1846,14.2,30,-,p,1400,TaC,0.9,90.0,{'Ni': 1.0},10.0,0.0,-0.0,0.0,0.0,0.035072496346852756,0.9879310060747237,8.2,13.4,1728.15,0.9681740589647889,1673.15,30.0,TaC
2503,nn,,b WC 8 Co 0.2 SiC,13.3,1.3,1445,15.8,30,-,HIP,1450,WC,0.92,92.0,{'Co': 1.0},9.0,0.0,-0.0,0.0,0.0,0.03535533905932738,0.9878336754785522,7.8,13.0,1768.15,0.9745496705596245,1723.15,30.0,WC
2504,nn,,b WC 8 Co 0.5 SiC,13.3,1.2,1575,16.9,30,-,HIP,1450,WC,0.92,92.0,{'Co': 1.0},9.0,0.0,-0.0,0.0,0.0,0.03535533905932738,0.9878336754785522,7.8,13.0,1768.15,0.9745496705596245,1723.15,30.0,WC
2505,nn,,b WC 8 Co 1 SiC,13.3,1.6,1297,16.2,30,-,HIP,1450,WC,0.92,92.0,{'Co': 1.0},9.0,0.0,-0.0,0.0,0.0,0.03535533905932738,0.9878336754785522,7.8,13.0,1768.15,0.9745496705596245,1723.15,30.0,WC
2506,nn,,35 TiC 10.6 TiN 23 Ni 16 Mo 13.7 WC 0.6 Cr3C2 1.1 C 0 SiC,14.8,1.7,1415,13.7,30,1911,con,1450,Cr3C2,0.61,61.0,"{'Ni': 0.5897435897435898, 'Mo': 0.41025641025641024}",8.805961859974385,-5.863244590466603,5.06818230780091,5.342612654237373,0.11440104690207842,0.036338965045563984,0.9874951944096476,5.632817998944927,10.832817998944927,2019.6491860476199,0.853192728669944,1723.15,30.0,Cr3C2
2507,nn,,34.5 TiC 10.6 TiN 23 Ni 16 Mo 13.7 WC 0.6 Cr3C2 1.1 C 0.5 SiC,14.9,1.6,1364,15,30,2089,con,1450,Cr3C2,0.61,61.0,"{'Ni': 0.5897435897435898, 'Mo': 0.41025641025641024}",8.805961859974385,-5.863244590466603,5.06818230780091,5.342612654237373,0.11440104690207842,0.036338965045563984,0.9874951944096476,5.632817998944927,10.832817998944927,2019.6491860476199,0.853192728669944,1723.15,30.0,Cr3C2
2508,nn,,34 TiC 10.6 TiN 23 Ni 16 Mo 13.7 WC 0.6 Cr3C2 1.1 C 1 SiC,15,1.4,1353,17.7,30,2278,con,1450,Cr3C2,0.61,61.0,"{'Ni': 0.5897435897435898, 'Mo': 0.41025641025641024}",8.805961859974385,-5.863244590466603,5.06818230780091,5.342612654237373,0.11440104690207842,0.036338965045563984,0.9874951944096476,5.632817998944927,10.832817998944927,2019.6491860476199,0.853192728669944,1723.15,30.0,Cr3C2
2509,nn,,33.5 TiC 10.6 TiN 23 Ni 16 Mo 13.7 WC 0.6 Cr3C2 1.1 C 1.5 SiC,15.1,1.5,1329,15.3,30,2168,con,1450,Cr3C2,0.61,61.0,"{'Ni': 0.5897435897435898, 'Mo': 0.41025641025641024}",8.805961859974385,-5.863244590466603,5.06818230780091,5.342612654237373,0.11440104690207842,0.036338965045563984,0.9874951944096476,5.632817998944927,10.832817998944927,2019.6491860476199,0.853192728669944,1723.15,30.0,Cr3C2
2510,nn,,b MO2FeB2 0.2 SiC,-,-,1362,14.5,-,1876,-,-,WC,0.0,0.0,{'Co': 1.0},9.0,0.0,-0.0,0.0,0.0,0.03535533905932738,0.9878336754785522,7.8,13.0,1768.15,0.946271526736985,1673.15,1.0,WC
2511,nn,,b MO2FeB2 0.5 SiC,-,-,1362,15.1,-,2023,-,-,WC,0.0,0.0,{'Co': 1.0},9.0,0.0,-0.0,0.0,0.0,0.03535533905932738,0.9878336754785522,7.8,13.0,1768.15,0.946271526736985,1673.15,1.0,WC
2512,nn,,b MO2FeB2 1 SiC,-,-,1232,12.6,-,1589,-,-,WC,0.0,0.0,{'Co': 1.0},9.0,0.0,-0.0,0.0,0.0,0.03535533905932738,0.9878336754785522,7.8,13.0,1768.15,0.946271526736985,1673.15,1.0,WC
2513,nn,,b TiC 20 Ni 55.2 WC,20.8,-,1041,16.6,30,-,con,1400,WC,0.8,80.0,{'Ni': 1.0},10.0,0.0,-0.0,0.0,0.0,0.035072496346852756,0.9879310060747237,8.2,13.4,1728.15,0.9681740589647889,1673.15,30.0,WC
2514,nn,,b TiB2 11.14 SiC,0,-,2763,5.6,20,-,con,1850,WC,0.0,0.0,{'Co': 1.0},9.0,0.0,-0.0,0.0,0.0,0.03535533905932738,0.9878336754785522,7.8,13.0,1768.15,1.2007748211407403,2123.15,20.0,WC
2515,nn,,b TiB2 15.08 SiC,0,-,2944,6.8,20,-,con,1850,WC,0.0,0.0,{'Co': 1.0},9.0,0.0,-0.0,0.0,0.0,0.03535533905932738,0.9878336754785522,7.8,13.0,1768.15,1.2007748211407403,2123.15,20.0,WC
2516,nn,,b TiB2 19.14 SiC,0,-,3396,4.9,20,-,con,1850,WC,0.0,0.0,{'Co': 1.0},9.0,0.0,-0.0,0.0,0.0,0.03535533905932738,0.9878336754785522,7.8,13.0,1768.15,1.2007748211407403,2123.15,20.0,WC
2517,nn,,b TiB2 23.33 SiC,0,-,3054,4.5,20,-,con,1850,WC,0.0,0.0,{'Co': 1.0},9.0,0.0,-0.0,0.0,0.0,0.03535533905932738,0.9878336754785522,7.8,13.0,1768.15,1.2007748211407403,2123.15,20.0,WC
2518,nn,,50 TiC 11 TiN 10 WC 12 Mo 10 Ni 5 Co 1 C 1 Cr3C2 0 Cf,9.3,-,1471,9.7,20,-,con,1500,Cr3C2,0.73,73.0,"{'Mo': 0.4444444444444444, 'Ni': 0.37037037037037035, 'Co': 0.18518518518518517}",8.461406473352909,-5.593058590290344,8.813980766478622,5.343667917958722,0.12268372900207837,0.03653088891450217,0.9874291504079484,5.282451688335365,10.482451688335365,2021.791912692539,0.8770190388379743,1773.15,20.0,Cr3C2
2519,nn,,66 TiC 5 TiN 20 WC 11 Mo2C 10 Ni 8 Co 1 c,10,-,1620,12.4,-,1580,con,1470,Mo2C,0.82,82.0,"{'Ni': 0.5555555555555556, 'Co': 0.4444444444444444}",9.556561651755604,0.0,5.709514978250609,0.3992098620196771,0.014903714355676926,0.03519791965208547,0.9878878459559238,8.022624660702242,13.222624660702241,1681.4945078592805,1.0366670791088182,1743.15,1.0,Mo2C
2520,nn,,b TiCN 2.5 ZrO2,0,-,1891,6.3,1,-,p,1550,TiC,0.0,0.0,{'Co': 1.0},9.0,0.0,-0.0,0.0,0.0,0.03535533905932738,0.9918158937362668,5.6,13.0,1768.15,1.0311059582049034,1823.15,1.0,TiC
2521,nn,,b TiCN 5 ZrO2,0,-,1874,7.5,1,-,p,1550,TiC,0.0,0.0,{'Co': 1.0},9.0,0.0,-0.0,0.0,0.0,0.03535533905932738,0.9918158937362668,5.6,13.0,1768.15,1.0311059582049034,1823.15,1.0,TiC
2522,nn,,b TiCN 7.5 ZrO2,0,-,1858,7.8,1,-,p,1550,TiC,0.0,0.0,{'Co': 1.0},9.0,0.0,-0.0,0.0,0.0,0.03535533905932738,0.9918158937362668,5.6,13.0,1768.15,1.0311059582049034,1823.15,1.0,TiC
2523,nn,,b TiCN 10 ZrO2,0,-,1813,6.9,1,-,p,,TiC,0.0,0.0,{'Co': 1.0},9.0,0.0,-0.0,0.0,0.0,0.03535533905932738,0.9918158937362668,5.6,13.0,1768.15,0.946271526736985,1673.15,1.0,TiC
